Repository: cuiyist/mattersyn

# NanoXtalSyn

[Open the materials atlas](https://cuiyist.github.io/nanoxtalsyn-site/) · [Synthesis dataset](https://cuiyist.github.io/nanoxtalsyn-site/dataset.html)

NanoXtalSyn organizes source-linked materials synthesis recipes, characterization and properties for readers and future machine-learning datasets. Published pages distinguish reported measurements, author interpretations, external reference structures and illustrative models.

This public project repository contains code, structured data, memory, reusable skills and audit history. Work in progress is explicitly labeled; publication in this repository is not scientific approval. Original papers and SI, full-document caches, credentials and installed dependencies remain local. Historical source-file hashes and paths remain provenance references even where their original documents are excluded.

- `recipe-atlas/`: website, canonical dataset and validation code.
- `research-assets/`: structured extraction, independent audits and progress checkpoints.
- `skills/`: reusable curation and publishing workflow.
- `MEMORY.md`: project decisions, progress and unresolved work.

The website is published from the separate [nanoxtalsyn-site repository](https://github.com/cuiyist/nanoxtalsyn-site). Saved progress, references, memory and skills are synchronized at meaningful work milestones; reviewed scientific additions are published after their required checks. Earlier website commits are retained as history.

# MatterSyn training data pilot

The canonical files in `records/` are the source for generated record pages and task-specific exports. Edit a canonical JSON record, increment its revision when changing published scientific content, then regenerate. Never edit `dist/data/records` or `dist/records` by hand. Read the generated dataset manifest and `inventory-summary.json` for current counts and release version. Record schema 1.1.0 adds typed qualitative measurements and an optional intended surface target; existing 1.0.0 records remain supported.

## Current collection

- The reviewed subset contains separately counted synthesis routes, controls, supporting procedures and contextual observations. The inventory gives the current totals; records are not automatically independent experiments.
- A separate, attributed 100-row coverage subset of the published Voznyy 2019 PbS dataset: 95 optical-outcome rows and five failure-coded rows. These are experimental rows, not 100 reviewed complete SOPs or 100 independent papers.
- Five fully inventoried main–SI sets cover 74 pages: ZnO, CdSe/core–shell, Ir, Fe–O and CoO/CoFe2O4. Their review ledgers expose original graphics, tables, equations, sample links and unresolved claims. Most of the 4,176 local paper groups still await full curation. Screening alone does not create a training example; source-reviewed recipes do not imply whole-paper review.
- Zero verified sample-resolved exact-CIF-to-complete-recipe pairs. The existing bulk CdSe CIF and finite particle illustration cannot supply those labels.

## Scientific entities and review

One record represents a coherent protocol, variant, procedure, experiment or observation. Paper, recipe-family, parent, batch, sample and measurement identities are separate. A source-row ID is not an author-assigned physical batch ID. Intended targets remain distinct from observed products.

Every reported or derived quantity carries evidence, units, status and basis; missing values are null rather than zero. Retain reported ranges, uncertainties and conflicting source statements. State whether a product is explicitly linked to this recipe, only general context, or unresolved. Author-derived sizes remain labeled. Diameter, particle size, optical wavelength and geometric model size are different fields.

Measurements may contain either a numeric quantity or a qualitative fact, each with status and provenance. Colloidal solubility, spectral non-detection and nonreactive controls must not be replaced by invented concentrations, zero values or calibrated failure labels. Schema1.1.0 surface-functionalization examples carry their intended surface explicitly and retain both the seed material and the functionalization reagent in precursor-selection outputs. Supporting organic preparations may belong to a CdS material page while their actual intended and observed compositions remain organic molecules.

Use the original paper and verified SI. Record page/section/figure locators; do not assign a nearby figure to a protocol without evidence. Inspect extraction and sample links independently before setting `source_reviewed`. The pilot has source audits, not a measured inter-annotator agreement study or laboratory reproduction. Murray 1993 SI remains unlocated/unverified.

`retained_fraction` is a resolvable material/stock/state ID. Optional inputs use `optional_inputs`; alternatives use `condition_options`. Shared workups are standalone procedure records.

File: data/paper-reviews/banerjee2003.json (part 1 of 19)
{
  "schema_version": "1.0",
  "paper_id": "banerjee2003",
  "doi": "10.1021/ja035980c",
  "title": "In Situ Quantum Dot Growth on Multiwalled Carbon Nanotubes",
  "paper": {
    "authors": [
      "Sarbajit Banerjee",
      "Stanislaus S. Wong"
    ],
    "journal": "Journal of the American Chemical Society",
    "year": 2003,
    "volume": 125,
    "issue": 34,
    "pages": "10342–10350"
  },
  "source_group": "banerjee2003",
  "corpus_paper_id": "paper-8415180cfe3660951289",
  "corpus_document_id": "doc-24492df5d3b4f119b647",
  "corpus_document_ids": [
    "doc-24492df5d3b4f119b647",
    "doc-44f50422d22191e8c9c9"
  ],
  "review_scope": "supplied_main_and_matched_si",
  "supporting_information": {
    "status": "matched_local_si",
    "matched_local_si_count": 1,
    "scientific_pages": 1,
    "administrative_cover_pages": 0,
    "scope": "Nine main pages and one-page SI inspected. Main SI declaration, SI heading, manuscript-specific metadata filename and scientific content match; no full DOI or title printed on the SI page."
  },
  "documents": [
    {
      "role": "main",
      "filename": "10.1021_ja035980c.pdf",
      "sha256": "24faaec54cea1293bc7951b7d363587e2ec80edaa68d6e90049b5525bc312837",
      "page_count": 9,
      "pages": [
        {
          "page": 1,
          "printed_page": 10342,
          "text_read": true,
          "visual_review": true,
          "sections": [
            "Complete prose, figures, captions, methods, references and source metadata inspected."
          ]
        },
        {
          "page": 2,
          "printed_page": 10343,
          "text_read": true,
          "visual_review": true,
          "sections": [
            "Complete prose, figures, captions, methods, references and source metadata inspected."
          ]
        },
        {
          "page": 3,
          "printed_page": 10344,
          "text_read": true,
          "visual_review": true,
          "sections": [
            "Complete prose, figures, captions, methods, references and source metadata inspected."
          ]
        },
        {
          "page": 4,
          "printed_page": 10345,
          "text_read": true,
          "visual_review": true,
          "sections": [
            "Complete prose, figures, captions, methods, references and source metadata inspected."
          ]
        },
        {
          "page": 5,
          "printed_page": 10346,
          "text_read": true,
          "visual_review": true,
          "sections": [
            "Complete prose, figures, captions, methods, references and source metadata inspected."
          ]
        },
        {
          "page": 6,
          "printed_page": 10347,
          "text_read": true,
          "visual_review": true,
          "sections": [
            "Complete prose, figures, captions, methods, references and source metadata inspected."
          ]
        },
        {
          "page": 7,
          "printed_page": 10348,
          "text_read": true,
          "visual_review": true,
          "sections": [
            "Complete prose, figures, captions, methods, references and source metadata inspected."
          ]
        },
        {
          "page": 8,
          "printed_page": 10349,
          "text_read": true,
          "visual_review": true,
          "sections": [
            "Complete prose, figures, captions, methods, references and source metadata inspected."
          ]
        },
        {
          "page": 9,
          "printed_page": 10350,
          "text_read": true,
          "visual_review": true,
          "sections": [
            "Complete prose, figures, captions, methods, references and source metadata inspected."
          ]
        }
      ]
    },
    {
      "role": "si",
      "filename": "10.1021_ja035980c_si_1.pdf",
      "sha256": "0746611853616b5531750d1cd4c610d605c551eec0b3317805c0fcc98fce301e",
      "page_count": 1,
      "pages": [
        {
          "page": 1,
          "printed_page": null,
          "text_read": true,
          "visual_review": true,
          "sections": [
            "Complete prose, figures, captions, methods, references and source metadata inspected."
          ]
        }
      ]
    }
  ],
  "document_identity_verification": {
    "method": "Main title, byline, DOI, journal pages and dates verified. SI metadata Title embeds ja035980c and its oxidized-MWNT infrared subject matches the main declaration.",
    "full_doi_printed_on_si_cover": false,
    "si_metadata_title": "Microsoft Word - ja035980csi20030625_041651.doc"
  },
  "coverage_status": "supplied_main_and_matched_si_text_and_visual_review_complete",
  "independent_audit": "All nine main pages, matched SI page, canonical extraction, complete reader coverage, original crops, chemical identities and apparatus scenes independently audited. Publication tracked separately.",
  "publication_status": "Reviewed contribution for the existing MatterSyn atlas; deployment tracked separately.",
  "source_review_promoted": true,
  "training_eligible": false,
  "training_note": "One CdTe–MWNT synthesis route retains unknown reagent charges and Te stock identity. Bound particles, removed washings and no-tube comparison are distinct populations; precursor-only SI IR does not measure the composite or isolated CdTe. Analytical instrument pressure is not reaction pressure. Author mechanisms and illustrative diagrams are not measured atomic structures or transport data.",
  "recipe_inventory": [
    {
      "id": "banerjee-2003-eds",
      "label": "Banerjee & Wong (2003) · Elemental spectroscopy and support-signal limitations",
      "record_ids": [
        "banerjee-2003-eds"
      ],
      "record_type": "procedure",
      "status": "source_reviewed",
      "scope": "Source-defined route, procedure or analytical/model context; physical batch identity remains unknown.",
      "gaps": [
        "Unreported method fields and source limitations retained."
      ],
      "canonical_draft_present": true
    },
    {
      "id": "banerjee-2003-electron-microscopy",
      "label": "Banerjee & Wong (2003) · TEM and HRTEM specimen preparation and structural evidence",
      "record_ids": [
        "banerjee-2003-electron-microscopy"
      ],
      "record_type": "procedure",
      "status": "source_reviewed",
      "scope": "Source-defined route, procedure or analytical/model context; physical batch identity remains unknown.",
      "gaps": [
        "Unreported method fields and source limitations retained."
      ],
      "canonical_draft_present": true
    },
    {
      "id": "banerjee-2003-free-nanocrystals",
      "label": "Banerjee & Wong (2003) · Removed nanocrystals and the no-nanotube comparison",
      "record_ids": [
        "banerjee-2003-free-nanocrystals"
      ],
      "record_type": "observation",
      "status": "source_reviewed",
      "scope": "Source-defined route, procedure or analytical/model context; physical batch identity remains unknown.",
      "gaps": [
        "Unreported method fields and source limitations retained."
      ],
      "canonical_draft_present": true
    },
    {
      "id": "banerjee-2003-growth",
      "label": "Banerjee & Wong (2003) · In situ CdTe growth on strongly oxidized MWNTs",
      "record_ids": [
        "banerjee-2003-growth"
      ],
      "record_type": "literature_protocol",
      "status": "source_reviewed",
      "scope": "Source-defined route, procedure or analytical/model context; physical batch identity remains unknown.",
      "gaps": [
        "Unreported method fields and source limitations retained."
      ],
      "canonical_draft_present": true
    },
    {
      "id": "banerjee-2003-infrared",
      "label": "Banerjee & Wong (2003) · Infrared spectrum of the oxidized MWNT precursor",
      "record_ids": [
        "banerjee-2003-infrared"
      ],
      "record_type": "procedure",
      "status": "source_reviewed",
      "scope": "Source-defined route, procedure or analytical/model context; physical batch identity remains unknown.",
      "gaps": [
        "Unreported method fields and source limitations retained."
      ],
      "canonical_draft_present": true
    },
    {
      "id": "banerjee-2003-mechanisms",
      "label": "Banerjee & Wong (2003) · Coordination, growth anisotropy and junction formation",
      "record_ids": [
        "banerjee-2003-mechanisms"
      ],
      "record_type": "observation",
      "status": "source_reviewed",
      "scope": "Source-defined route, procedure or analytical/model context; physical batch identity remains unknown.",
      "gaps": [
        "Unreported method fields and source limitations retained."
      ],
      "canonical_draft_present": true
    },
    {
      "id": "banerjee-2003-oxidation-controls",
      "label": "Banerjee & Wong (2003) · Dependence of attachment on nanotube oxidation",
      "record_ids": [
        "banerjee-2003-oxidation-controls"
      ],
      "record_type": "observation",
      "status": "source_reviewed",
      "scope": "Source-defined route, procedure or analytical/model context; physical batch identity remains unknown.",
      "gaps": [
        "Unreported method fields and source limitations retained."
      ],
      "canonical_draft_present": true
    },
    {
      "id": "banerjee-2003-oxidation",
      "label": "Banerjee & Wong (2003) · Oxidation and purification of the nanotube template",
      "record_ids": [
        "banerjee-2003-oxidation"
      ],
      "record_type": "procedure",
      "status": "source_reviewed",
      "scope": "Source-defined route, procedure or analytical/model context; physical batch identity remains unknown.",
      "gaps": [
        "Unreported method fields and source limitations retained."
      ],
      "canonical_draft_present": true
    },
    {
      "id": "banerjee-2003-raman",
      "label": "Banerjee & Wong (2003) · Raman response of precursor nanotubes and the composite",
      "record_ids": [
        "banerjee-2003-raman"
      ],
      "record_type": "procedure",
      "status": "source_reviewed",
      "scope": "Source-defined route, procedure or analytical/model context; physical batch identity remains unknown.",
      "gaps": [
        "Unreported method fields and source limitations retained."
      ],
      "canonical_draft_present": true
    },
    {
      "id": "banerjee-2003-sem",
      "label": "Banerjee & Wong (2003) · Scanning electron microscopy of CdTe–MWNT junctions",
      "record_ids": [
        "banerjee-2003-sem"
      ],
      "record_type": "procedure",
      "status": "source_reviewed",
      "scope": "Source-defined route, procedure or analytical/model context; physical batch identity remains unknown.",
      "gaps": [
        "Unreported method fields and source limitations retained."
      ],
      "canonical_draft_present": true
    },
    {
      "id": "banerjee-2003-source-context",
      "label": "Banerjee & Wong (2003) · Bibliographic scope, cited methods and evidence limits",
      "record_ids": [
        "banerjee-2003-source-context"
      ],
      "record_type": "observation",
      "status": "source_reviewed",
      "scope": "Source-defined route, procedure or analytical/model context; physical batch identity remains unknown.",
      "gaps": [
        "Unreported method fields and source limitations retained."
      ],
      "canonical_draft_present": true
    },
    {
      "id": "banerjee-2003-uv-visible",
      "label": "Banerjee & Wong (2003) · Electronic spectra of retained composite and removed nanocrystals",
      "record_ids": [
        "banerjee-2003-uv-visible"
      ],
      "record_type": "procedure",
      "status": "source_reviewed",
      "scope": "Source-defined route, procedure or analytical/model context; physical batch identity remains unknown.",
      "gaps": [
        "Unreported method fields and source limitations retained."
      ],
      "canonical_draft_present": true
    },
    {
      "id": "banerjee-2003-xps",
      "label": "Banerjee & Wong (2003) · Surface chemistry and precursor oxygen-content evidence",
      "record_ids": [
        "banerjee-2003-xps"
      ],
      "record_type": "procedure",
      "status": "source_reviewed",
      "scope": "Source-defined route, procedure or analytical/model context; physical batch identity remains unknown.",
      "gaps": [
        "Unreported method fields and source limitations retained."
      ],
      "canonical_draft_present": true
    },
    {
      "id": "banerjee-2003-xrd",
      "label": "Banerjee & Wong (2003) · Diffraction of the CdTe–MWNT heterostructure",
      "record_ids": [
        "banerjee-2003-xrd"
      ],
      "record_type": "procedure",
      "status": "source_reviewed",
      "scope": "Source-defined route, procedure or analytical/model context; physical batch identity remains unknown.",
      "gaps": [
        "Unreported method fields and source limitations retained."
      ],
      "canonical_draft_present": true
    }
  ],
  "characterization_inventory": {
    "reader_item_ids": [
      "purification-evidence",
      "figure1",
      "oxidation-morphology",
      "figure2-sem",
      "figure2-tem",
      "figure3-interface",
      "figure3-sites",
      "figure4-junction",
      "eds-elements",
      "eds-unit-conflict",
      "crystal-phase",
      "xrd-indexing",
      "xrd-broadening",
      "particle-dimensions",
      "free-particle-size",
      "oxidation-coverage",
      "surface-xps",
      "figure5-xps",
      "teo3",
      "structure-limit",
      "raman-cdte",
      "raman-carbon",
      "figure6",
      "uv-heterostructure",
      "uv-washings",
      "figure7",
      "si-ir",
      "property-limits"
    ]
  },
  "chemical_intuition": {
    "reader_item_ids": [
      "assembly-context",
      "chemistry-context",
      "prior-cdse",
      "coordination-context",
      "tdpa-competition",
      "site-selectivity",
      "diffusion-model",
      "shape-variables",
      "figure8-model",
      "passivation-model",
      "thermal-context",
      "detachment-model",
      "mwnt-swnt",
      "quantum-confinement",
      "outlook"
    ],
    "scope": "Source theories, interpretations, literature context and measured evidence remain distinguished."
  },
  "reader_contract": {
    "version": "1.0",
    "section_ids": [
      "precursors",
      "protocol",
      "structures",
      "properties",
      "intuition",
      "sources"
    ],
    "item_fields": [
      "id",
      "title",
      "text",
      "claim_type",
      "sample_scope",
      "evidence",
      "source_locators",
      "canonical_links",
      "notes",
      "facts",
      "training_eligible"
    ]
  },
  "reader_sections": [
    {
      "id": "precursors",
      "title": "Precursors",
      "items": [
        {
          "id": "mwnt",
          "title": "Multiwalled carbon nanotubes",
          "text": "MWNTs were purchased from MER Corporation. The nanotubes serve as the scaffold and, after oxidation, as bulky coordination ligands and growth terminators. Mass, dimensions, wall-count distribution and supplied grade are not given. This is a CdTe/MWNT composite, not a CdSe synthesis.",
          "claim_type": "reported_source_fact",
          "sample_scope": {
            "formulations": [],
            "physical_batch_id": null,
            "scope_kind": "source_cohort",
            "state": "Multiwalled carbon nanotubes",
            "link_limit": "Reported synthesis or characterization cohort. Shared nominal chemistry does not establish identical physical specimens across techniques."
          },
          "evidence": [
            {
              "source_id": "banerjee2003",
              "document_role": "main",
              "pdf_page": 2,
              "printed_page": 10343,
              "locator": "Main PDF p. 2, printed p. 10343, Nanotube Processing and Heterostructure Synthesis"
            }
          ],
          "source_locators": [
            "Main PDF p. 2, printed p. 10343, Nanotube Processing and Heterostructure Synthesis"
          ],
          "canonical_links": [
            {
              "record_id": "banerjee-2003-oxidation",
              "json_pointer": "",
              "relation": "Reported synthesis or characterization cohort. Shared nominal chemistry does not establish identical physical specimens across techniques."
            },
            {
              "record_id": "banerjee-2003-growth",
              "json_pointer": "",
              "relation": "Reported synthesis or characterization cohort. Shared nominal chemistry does not establish identical physical specimens across techniques."
            }
          ],
          "notes": [],
          "facts": [],
          "training_eligible": false,
          "source_audit_unit_ids": [
            "banerjee2003-abstract-product",
            "banerjee2003-context-ligand-role",
            "banerjee2003-precursor-mwnt"
          ]
        },
        {
          "id": "oxidants",
          "title": "Permanganate and sulfuric acid",
          "text": "A vigorous KMnO₄/H₂SO₄ treatment, citing reference 35, precedes acid washing. The paper does not supply oxidant masses, acid concentration, liquid volume, temperature or duration. The cited procedure is not silently imported as an executed recipe.",
          "claim_type": "reported_source_fact",
          "sample_scope": {
            "formulations": [],
            "physical_batch_id": null,
            "scope_kind": "method_context",
            "state": "Permanganate and sulfuric acid",
            "link_limit": "Reported procedure or acquisition context; unreported variants and physical batch identity remain unresolved."
          },
          "evidence": [
            {
              "source_id": "banerjee2003",
              "document_role": "main",
              "pdf_page": 2,
              "printed_page": 10343,
              "locator": "Main PDF p. 2, printed p. 10343, Nanotube processing"
            }
          ],
          "source_locators": [
            "Main PDF p. 2, printed p. 10343, Nanotube processing"
          ],
          "canonical_links": [
            {
              "record_id": "banerjee-2003-oxidation",
              "json_pointer": "",
              "relation": "Reported procedure or acquisition context; unreported variants and physical batch identity remain unresolved."
            },
            {
              "record_id": "banerjee-2003-growth",
              "json_pointer": "",
              "relation": "Reported procedure or acquisition context; unreported variants and physical batch identity remain unresolved."
            }
          ],
          "notes": [],
          "facts": [],
          "training_eligible": false,
          "source_audit_unit_ids": [
            "banerjee2003-precursor-oxidant"
          ]
        },
        {
          "id": "hcl",
          "title": "Hydrochloric-acid treatment",
          "text": "A 35% HCl solution follows the permanganate/sulfuric-acid treatment. The percentage basis, quantity, treatment time and temperature are unreported.",
          "claim_type": "reported_source_fact",
          "sample_scope": {
            "formulations": [],
            "physical_batch_id": null,
            "scope_kind": "method_context",
            "state": "Hydrochloric-acid treatment",
            "link_limit": "Reported procedure or acquisition context; unreported variants and physical batch identity remain unresolved."
          },
          "evidence": [
            {
              "source_id": "banerjee2003",
              "document_role": "main",
              "pdf_page": 2,
              "printed_page": 10343,
              "locator": "Main PDF p. 2, printed p. 10343, Nanotube processing"
            },
            {
              "source_id": "banerjee2003",
              "document_role": "main",
              "pdf_page": 2,
              "printed_page": 10343,
              "locator": "Main PDF p. 2, printed p. 10343, Experimental Section, nanotube processing"
            }
          ],
          "source_locators": [
            "Main PDF p. 2, printed p. 10343, Nanotube processing",
            "Main PDF p. 2, printed p. 10343, Experimental Section, nanotube processing"
          ],
          "canonical_links": [
            {
              "record_id": "banerjee-2003-oxidation",
              "json_pointer": "",
              "relation": "Reported procedure or acquisition context; unreported variants and physical batch identity remain unresolved."
            },
            {
              "record_id": "banerjee-2003-growth",
              "json_pointer": "",
              "relation": "Reported procedure or acquisition context; unreported variants and physical batch identity remain unresolved."
            },
            {
              "record_id": "banerjee-2003-growth",
              "json_pointer": "/stocks/0/concentrations/source_percentage",
              "relation": "Reported procedure or acquisition context; unreported variants and physical batch identity remain unresolved."
            },
            {
              "record_id": "banerjee-2003-oxidation",
              "json_pointer": "/stocks/0/concentrations/source_percentage",
              "relation": "Reported procedure or acquisition context; unreported variants and physical batch identity remain unresolved."
            }
          ],
          "notes": [],
          "facts": [
            {
              "id": "banerjee-2003-growth::stock-hydrochloric-acid-solution-source_percentage",
              "label": "Hydrochloric acid solution, 35%; concentration basis unreported · source percentage",
              "value": 35,
              "unit": "%",
              "approximate": false,
              "basis": "stock_concentration",
              "qualifier": "Mass/volume/molar percentage basis is not specified; no conversion is inferred.",
              "evidence": [
                {
                  "source_id": "banerjee2003",
                  "document_role": "main",
                  "pdf_page": 2,
                  "printed_page": 10343,
                  "locator": "Main PDF p. 2, printed p. 10343, Experimental Section, nanotube processing"
                }
              ],
              "canonical_record_id": "banerjee-2003-growth",
              "json_pointer": "/stocks/0/concentrations/source_percentage",
              "canonical_quantity": {
                "value": 35,
                "minimum": null,
                "maximum": null,
                "unit": "%",
                "status": "reported",
                "approximate": false,
                "qualifier": "Mass/volume/molar percentage basis is not specified; no conversion is inferred.",
                "basis": "",
                "raw_text": "",
                "evidence": [
                  {
                    "source_id": "banerjee2003",
                    "locator": "Main PDF p. 2, printed p. 10343, Experimental Section, nanotube processing"
                  }
                ],
                "derivation": null
              },
              "training_eligible": false,
              "canonical_stock_id": "hydrochloric-acid-solution"
            },
            {
              "id": "banerjee-2003-oxidation::stock-hydrochloric-acid-solution-source_percentage",
              "label": "Hydrochloric acid solution, 35%; concentration basis unreported · source percentage",
              "value": 35,
              "unit": "%",
              "approximate": false,
              "basis": "stock_concentration",
              "qualifier": "Mass/volume/molar percentage basis is not specified; no conversion is inferred.",
              "evidence": [
                {
                  "source_id": "banerjee2003",
                  "document_role": "main",
                  "pdf_page": 2,
                  "printed_page": 10343,
                  "locator": "Main PDF p. 2, printed p. 10343, Experimental Section, nanotube processing"
                }
              ],
              "canonical_record_id": "banerjee-2003-oxidation",
              "json_pointer": "/stocks/0/concentrations/source_percentage",
              "canonical_quantity": {
                "value": 35,
                "minimum": null,
                "maximum": null,
                "unit": "%",
                "status": "reported",
                "approximate": false,
                "qualifier": "Mass/volume/molar percentage basis is not specified; no conversion is inferred.",
                "basis": "",
                "raw_text": "",
                "evidence": [
                  {
                    "source_id": "banerjee2003",
                    "locator": "Main PDF p. 2, printed p. 10343, Experimental Section, nanotube processing"
                  }
                ],
                "derivation": null
              },
              "training_eligible": false,
              "canonical_stock_id": "hydrochloric-acid-solution"
            }
          ],
          "training_eligible": false,
          "source_audit_unit_ids": [
            "banerjee2003-precursor-hcl"
          ]
        },
        {
          "id": "hf",
          "title": "Hydrofluoric-acid treatment",
          "text": "A 10% HF solution follows the HCl treatment. The percentage basis, quantity, treatment time and temperature are unreported; this is a sequential processing step, not a combined HCl/HF stock.",
          "claim_type": "reported_source_fact",
          "sample_scope": {
            "formulations": [],
            "physical_batch_id": null,
            "scope_kind": "method_context",
            "state": "Hydrofluoric-acid treatment",
            "link_limit": "Reported procedure or acquisition context; unreported variants and physical batch identity remain unresolved."
          },
          "evidence": [
            {
              "source_id": "banerjee2003",
              "document_role": "main",
              "pdf_page": 2,
              "printed_page": 10343,
              "locator": "Main PDF p. 2, printed p. 10343, Nanotube processing"
            },
            {
              "source_id": "banerjee2003",
              "document_role": "main",
              "pdf_page": 2,
              "printed_page": 10343,
              "locator": "Main PDF p. 2, printed p. 10343, Experimental Section, nanotube processing"
            }
          ],
          "source_locators": [
            "Main PDF p. 2, printed p. 10343, Nanotube processing",
            "Main PDF p. 2, printed p. 10343, Experimental Section, nanotube processing"
          ],
          "canonical_links": [
            {
              "record_id": "banerjee-2003-oxidation",
              "json_pointer": "",
              "relation": "Reported procedure or acquisition context; unreported variants and physical batch identity remain unresolved."
            },
            {
              "record_id": "banerjee-2003-growth",
              "json_pointer": "",
              "relation": "Reported procedure or acquisition context; unreported variants and physical batch identity remain unresolved."
            },
            {
              "record_id": "banerjee-2003-growth",
              "json_pointer": "/stocks/1/concentrations/source_percentage",
              "relation": "Reported procedure or acquisition context; unreported variants and physical batch identity remain unresolved."
            },
            {
              "record_id": "banerjee-2003-oxidation",
              "json_pointer": "/stocks/1/concentrations/source_percentage",
              "relation": "Reported procedure or acquisition context; unreported variants and physical batch identity remain unresolved."
            }
          ],
          "notes": [],
          "facts": [
            {
              "id": "banerjee-2003-growth::stock-hydrofluoric-acid-solution-source_percentage",
              "label": "Hydrofluoric acid solution, 10%; concentration basis unreported · source percentage",
              "value": 10,
              "unit": "%",
              "approximate": false,
              "basis": "stock_concentration",
              "qualifier": "Mass/volume/molar percentage basis is not specified; no conversion is inferred.",
              "evidence": [
                {
                  "source_id": "banerjee2003",
                  "document_role": "main",
                  "pdf_page": 2,
                  "printed_page": 10343,
                  "locator": "Main PDF p. 2, printed p. 10343, Experimental Section, nanotube processing"
                }
              ],
              "canonical_record_id": "banerjee-2003-growth",
              "json_pointer": "/stocks/1/concentrations/source_percentage",
              "canonical_quantity": {
                "value": 10,
                "minimum": null,
                "maximum": null,
                "unit": "%",
                "status": "reported",
                "approximate": false,
                "qualifier": "Mass/volume/molar percentage basis is not specified; no conversion is inferred.",
                "basis": "",
                "raw_text": "",
                "evidence": [
                  {
                    "source_id": "banerjee2003",
                    "locator": "Main PDF p. 2, printed p. 10343, Experimental Section, nanotube processing"
                  }
                ],
                "derivation": null
              },
              "training_eligible": false,
              "canonical_stock_id": "hydrofluoric-acid-solution"
            },
            {
              "id": "banerjee-2003-oxidation::stock-hydrofluoric-acid-solution-source_percentage",
              "label": "Hydrofluoric acid solution, 10%; concentration basis unreported · source percentage",
              "value": 10,
              "unit": "%",
              "approximate": false,
              "basis": "stock_concentration",
              "qualifier": "Mass/volume/molar percentage basis is not specified; no conversion is inferred.",
              "evidence": [
                {
                  "source_id": "banerjee2003",
                  "document_role": "main",
                  "pdf_page": 2,
                  "printed_page": 10343,
                  "locator": "Main PDF p. 2, printed p. 10343, Experimental Section, nanotube processing"
                }
              ],
              "canonical_record_id": "banerjee-2003-oxidation",
              "json_pointer": "/stocks/1/concentrations/source_percentage",
              "canonical_quantity": {
                "value": 10,
                "minimum": null,
                "maximum": null,
                "unit": "%",
                "status": "reported",
                "approximate": false,
                "qualifier": "Mass/volume/molar percentage basis is not specified; no conversion is inferred.",
                "basis": "",
                "raw_text": "",
                "evidence": [
                  {
                    "source_id": "banerjee2003",
                    "locator": "Main PDF p. 2, printed p. 10343, Experimental Section, nanotube processing"
                  }
                ],
                "derivation": null
              },
              "training_eligible": false,
              "canonical_stock_id": "hydrofluoric-acid-solution"
            }
          ],
          "training_eligible": false,
          "source_audit_unit_ids": [
            "banerjee2003-precursor-hf"
          ]
        },
        {
          "id": "water",
          "title": "Distilled-water washing",
          "text": "Processed tubes are washed extensively with distilled water before drying. No number of washes, volume or endpoint is specified.",
          "claim_type": "reported_source_fact",
          "sample_scope": {
            "formulations": [],
            "physical_batch_id": null,
            "scope_kind": "method_context",
            "state": "Distilled-water washing",
            "link_limit": "Reported procedure or acquisition context; unreported variants and physical batch identity remain unresolved."
          },
          "evidence": [
            {
              "source_id": "banerjee2003",
              "document_role": "main",
              "pdf_page": 2,
              "printed_page": 10343,
              "locator": "Main PDF p. 2, printed p. 10343, Nanotube processing"
            }
          ],
          "source_locators": [
            "Main PDF p. 2, printed p. 10343, Nanotube processing"
          ],
          "canonical_links": [
            {
              "record_id": "banerjee-2003-oxidation",
              "json_pointer": "",
              "relation": "Reported procedure or acquisition context; unreported variants and physical batch identity remain unresolved."
            },
            {
              "record_id": "banerjee-2003-growth",
              "json_pointer": "",
              "relation": "Reported procedure or acquisition context; unreported variants and physical batch identity remain unresolved."
            }
          ],
          "notes": [],
          "facts": [],
          "training_eligible": false,
          "source_audit_unit_ids": [
            "banerjee2003-precursor-wash-water"
          ]
        },
        {
          "id": "surface-groups",
          "title": "Oxidized nanotube surface",
          "text": "The authors expect a mixture of carboxylic-acid, alcohol and ketone functionalities at opened ends and exposed sidewall defects. Exact site populations, molecular connectivity and surface stoichiometry are not determined; illustrative groups must not become an atomically resolved surface model.",
          "claim_type": "author_interpretation",
          "sample_scope": {
            "formulations": [
              "oxidized"
            ],
            "physical_batch_id": null,
            "scope_kind": "model_context",
            "state": "Oxidized nanotube surface",
            "link_limit": "Author model, analysis or interpretation; not independently measured structure or confirmed mechanism.",
            "canonical_sample_links": [
              {
                "record_id": "banerjee-2003-oxidation",
                "sample_id": "oxidized",
                "json_pointer": "/products/0",
                "relation": "Author model, analysis or interpretation; not independently measured structure or confirmed mechanism."
              }
            ]
          },
          "evidence": [
            {
              "source_id": "banerjee2003",
              "document_role": "main",
              "pdf_page": 2,
              "printed_page": 10343,
              "locator": "Main PDF p. 2, printed p. 10343, Oxygenated functional groups"
            },
            {
              "source_id": "banerjee2003",
              "document_role": "main",
              "pdf_page": 2,
              "printed_page": 10343,
              "locator": "Main PDF p. 2, printed p. 10343, Experimental Section, nanotube processing"
            },
            {
              "source_id": "banerjee2003",
              "document_role": "main",
              "pdf_page": 4,
              "printed_page": 10345,
              "locator": "Main PDF p. 4, printed p. 10345, Microscopy discussion"
            }
          ],
          "source_locators": [
            "Main PDF p. 2, printed p. 10343, Oxygenated functional groups",
            "Main PDF p. 2, printed p. 10343, Experimental Section, nanotube processing",
            "Main PDF p. 4, printed p. 10345, Microscopy discussion"
          ],
          "canonical_links": [
            {
              "record_id": "banerjee-2003-oxidation",
              "json_pointer": "",
              "relation": "Author model, analysis or interpretation; not independently measured structure or confirmed mechanism."
            },
            {
              "record_id": "banerjee-2003-growth",
              "json_pointer": "",
              "relation": "Author model, analysis or interpretation; not independently measured structure or confirmed mechanism."
            },
            {
              "record_id": "banerjee-2003-mechanisms",
              "json_pointer": "",
              "relation": "Author model, analysis or interpretation; not independently measured structure or confirmed mechanism."
            },
            {
              "record_id": "banerjee-2003-oxidation",
              "json_pointer": "/measurements/2",
              "relation": "Author model, analysis or interpretation; not independently measured structure or confirmed mechanism."
            }
          ],
          "notes": [],
          "facts": [
            {
              "id": "banerjee-2003-oxidation::surface-sites",
              "label": "Oxidized nanotube morphology",
              "value": "Most tube ends are opened/derivatized; outer layers at defects and near tips are partly removed, leaving serrated oxygenated edges.",
              "unit": null,
              "approximate": false,
              "basis": "reported",
              "qualifier": "",
              "evidence": [
                {
                  "source_id": "banerjee2003",
                  "document_role": "main",
                  "pdf_page": 2,
                  "printed_page": 10343,
                  "locator": "Main PDF p. 2, printed p. 10343, Experimental Section, nanotube processing"
                },
                {
                  "source_id": "banerjee2003",
                  "document_role": "main",
                  "pdf_page": 4,
                  "printed_page": 10345,
                  "locator": "Main PDF p. 4, printed p. 10345, Microscopy discussion"
                }
              ],
              "canonical_record_id": "banerjee-2003-oxidation",
              "json_pointer": "/measurements/2",
              "canonical_quantity": {
                "value": "Most tube ends are opened/derivatized; outer layers at defects and near tips are partly removed, leaving serrated oxygenated edges.",
                "status": "reported",
                "evidence": [
                  {
                    "source_id": "banerjee2003",
                    "locator": "Main PDF p. 2, printed p. 10343, Experimental Section, nanotube processing"
                  },
                  {
                    "source_id": "banerjee2003",
                    "locator": "Main PDF p. 4, printed p. 10345, Microscopy discussion"
                  }
                ],
                "note": ""
              },
              "training_eligible": false,
              "sample_id": "oxidized",
              "canonical_measurement_id": "surface-sites"
            }
          ],
          "training_eligible": false,
          "source_audit_unit_ids": [
            "banerjee2003-precursor-oxidized-mwnt",
            "banerjee2003-morphology-sites"
          ]
        },
        {
          "id": "cdo",
          "title": "Cadmium precursor",
          "text": "CdO is mixed with oxidized MWNTs and tetradecylphosphonic acid. CdO mass, amount, purity and vendor are not specified. The source proposes Cd coordination to oxygenated surface groups; no isolated coordination compound or exact stoichiometry is characterized.",
          "claim_type": "reported_source_fact",
          "sample_scope": {
            "formulations": [],
            "physical_batch_id": null,
            "scope_kind": "source_cohort",
            "state": "Cadmium precursor",
            "link_limit": "Reported synthesis or characterization cohort. Shared nominal chemistry does not establish identical physical specimens across techniques."
          },
          "evidence": [
            {
              "source_id": "banerjee2003",
              "document_role": "main",
              "pdf_page": 2,
              "printed_page": 10343,
              "locator": "Main PDF p. 2, printed p. 10343, Heterostructure synthesis"
            },
