Repository: cuiyist/mattersyn

# MatterSyn training data pilot

The canonical files in `records/` are the source for generated record pages and task-specific exports. Edit a canonical JSON record, increment its revision when changing published scientific content, then regenerate. Never edit `dist/data/records` or `dist/records` by hand. Read the generated dataset manifest and `inventory-summary.json` for current counts and release version. Record schema 1.1.0 adds typed qualitative measurements and an optional intended surface target; existing 1.0.0 records remain supported.

File: data/records/braun-2001-optical-comparison.json
{
  "schema_version": "1.3.0",
  "record_id": "braun-2001-optical-comparison",
  "revision": 1,
  "record_type": "observation",
  "title": "Braun et al. (2001) · Comparison of well thickness, separation and optical response",
  "material": {
    "formula": "CdS/HgS/CdS",
    "family": "Semiconductor quantum-dot quantum-well heterostructures",
    "elements": [
      "Cd",
      "Hg",
      "S"
    ],
    "components": [
      "CdS",
      "HgS"
    ],
    "architecture": "heterostructure"
  },
  "method": "Source-scoped characterization and interpretation",
  "sources": [
    {
      "id": "braun2001",
      "doi": "10.1021/jp010002l",
      "title": "Variation of the Thickness and Number of Wells in the CdS/HgS/CdS Quantum Dot Quantum Well System",
      "authors": "Markus Braun; Clemens Burda; Mostafa A. El-Sayed",
      "year": 2001,
      "url": "https://doi.org/10.1021/jp010002l",
      "main_status": "All four supplied main pages text and visually reviewed; independent source and canonical audits completed. Matching local SI not located or verified.",
      "si_status": "No SI supplied or independently matched. SI existence/availability is not established from this supplied four-page main article; no SI was inspected.",
      "reuse_status": "Bibliographic and factual extraction; original article/figure rights remain separate"
    }
  ],
  "lineage": {
    "source_group": "braun2001",
    "recipe_family": "braun2001-cds-hgs-qdqw",
    "parent_record_id": null,
    "batch_id": null,
    "duplicate_of": null
  },
  "intended_target": {
    "composition": {
      "value": null,
      "status": "not_reported",
      "evidence": [
        {
          "source_id": "braun2001",
          "locator": "Main PDF p. 2, printed p. 5549, Figure 1 and system dimensions"
        }
      ],
      "note": "Material descriptor denotes a layered heterostructure, not an overall stoichiometric formula or a measured atomic model."
    },
    "phase": {
      "value": null,
      "status": "not_reported",
      "evidence": [
        {
          "source_id": "braun2001",
          "locator": "Complete supplied main PDF pp. 1–4"
        }
      ],
      "note": ""
    },
    "size": {
      "value": null,
      "minimum": null,
      "maximum": null,
      "unit": "nm",
      "status": "not_reported",
      "approximate": false,
      "qualifier": "",
      "basis": "",
      "raw_text": "",
      "evidence": [
        {
          "source_id": "braun2001",
          "locator": "Complete supplied main PDF pp. 1–4"
        }
      ],
      "derivation": null
    },
    "morphology": {
      "value": null,
      "status": "not_reported",
      "evidence": [
        {
          "source_id": "braun2001",
          "locator": "Complete supplied main PDF pp. 1–4"
        }
      ],
      "note": ""
    }
  },
  "materials": [],
  "stocks": [],
  "material_states": [],
  "operations": [],
  "condition_options": [],
  "products": [
    {
      "sample_id": "comparison",
      "source_sample_label": "Paired comparison of Systems I, II and III",
      "batch_id": null,
      "material_state_id": null,
      "parent_sample_id": null,
      "composition": {
        "value": "CdS/HgS/CdS",
        "status": "reported",
        "evidence": [
          {
            "source_id": "braun2001",
            "locator": "Main PDF p. 2, printed p. 5549, Absorption Spectra"
          },
          {
            "source_id": "braun2001",
            "locator": "Main PDF p. 3, printed p. 5550, Figure 2"
          },
          {
            "source_id": "braun2001",
            "locator": "Main PDF p. 3, printed p. 5550, Figure 3 and Emission Spectra"
          },
          {
            "source_id": "braun2001",
            "locator": "Main PDF p. 3, printed p. 5550, Energy Dependence of the Relaxation Dynamics"
          },
          {
            "source_id": "braun2001",
            "locator": "Main PDF p. 4, printed p. 5551, Figure 4 and continued discussion"
          }
        ],
        "note": ""
      },
      "phase": {
        "value": null,
        "status": "not_reported",
        "evidence": [
          {
            "source_id": "braun2001",
            "locator": "Main PDF p. 2, printed p. 5549, Absorption Spectra"
          },
          {
            "source_id": "braun2001",
            "locator": "Main PDF p. 3, printed p. 5550, Figure 2"
          },
          {
            "source_id": "braun2001",
            "locator": "Main PDF p. 3, printed p. 5550, Figure 3 and Emission Spectra"
          },
          {
            "source_id": "braun2001",
            "locator": "Main PDF p. 3, printed p. 5550, Energy Dependence of the Relaxation Dynamics"
          },
          {
            "source_id": "braun2001",
            "locator": "Main PDF p. 4, printed p. 5551, Figure 4 and continued discussion"
          }
        ],
        "note": ""
      },
      "morphology": {
        "value": null,
        "status": "not_reported",
        "evidence": [
          {
            "source_id": "braun2001",
            "locator": "Main PDF p. 2, printed p. 5549, Absorption Spectra"
          },
          {
            "source_id": "braun2001",
            "locator": "Main PDF p. 3, printed p. 5550, Figure 2"
          },
          {
            "source_id": "braun2001",
            "locator": "Main PDF p. 3, printed p. 5550, Figure 3 and Emission Spectra"
          },
          {
            "source_id": "braun2001",
            "locator": "Main PDF p. 3, printed p. 5550, Energy Dependence of the Relaxation Dynamics"
          },
          {
            "source_id": "braun2001",
            "locator": "Main PDF p. 4, printed p. 5551, Figure 4 and continued discussion"
          }
        ],
        "note": ""
      },
      "surface": {
        "value": null,
        "status": "not_reported",
        "evidence": [
          {
            "source_id": "braun2001",
            "locator": "Main PDF p. 2, printed p. 5549, Absorption Spectra"
          },
          {
            "source_id": "braun2001",
            "locator": "Main PDF p. 3, printed p. 5550, Figure 2"
          },
          {
            "source_id": "braun2001",
            "locator": "Main PDF p. 3, printed p. 5550, Figure 3 and Emission Spectra"
          },
          {
            "source_id": "braun2001",
            "locator": "Main PDF p. 3, printed p. 5550, Energy Dependence of the Relaxation Dynamics"
          },
          {
            "source_id": "braun2001",
            "locator": "Main PDF p. 4, printed p. 5551, Figure 4 and continued discussion"
          }
        ],
        "note": ""
      },
      "recipe_link": "general_context",
      "link_evidence": [],
      "notes": []
    }
  ],
  "measurements": [
    {
      "id": "oscillator-ratio",
      "sample_id": "comparison",
      "property": "relative_lowest_exciton_oscillator_strength_system_iii_to_i_or_ii",
      "technique": "Source-reported observation",
      "value": {
        "value": 2,
        "minimum": null,
        "maximum": null,
        "unit": "ratio",
        "status": "reported",
        "approximate": false,
        "qualifier": "",
        "basis": "",
        "raw_text": "",
        "evidence": [
          {
            "source_id": "braun2001",
            "locator": "Main PDF p. 2, printed p. 5549, Absorption Spectra"
          },
          {
            "source_id": "braun2001",
            "locator": "Main PDF p. 3, printed p. 5550, Figure 2"
          }
        ],
        "derivation": null
      },
      "conditions": "System III relative to each of I and II; no absolute oscillator strengths, uncertainty or normalization protocol. Source says I and II have the same oscillator strength.",
      "derives_from": [],
      "evidence": [
        {
          "source_id": "braun2001",
          "locator": "Main PDF p. 2, printed p. 5549, Absorption Spectra"
        },
        {
          "source_id": "braun2001",
          "locator": "Main PDF p. 3, printed p. 5550, Figure 2"
        }
      ]
    },
    {
      "id": "atom-count-ratio",
      "sample_id": "comparison",
      "property": "author_approximate_atom_count_system_iii_to_i",
      "technique": "Source-reported observation",
      "value": {
        "value": 2,
        "minimum": null,
        "maximum": null,
        "unit": "ratio",
        "status": "author_derived",
        "approximate": true,
        "qualifier": "",
        "basis": "",
        "raw_text": "",
        "evidence": [
          {
            "source_id": "braun2001",
            "locator": "Main PDF p. 2, printed p. 5549, Absorption Spectra, final paragraph"
          }
        ],
        "derivation": null
      },
      "conditions": "Author qualitative structural argument, not composition analysis or absolute atom count.",
      "derives_from": [],
      "evidence": [
        {
          "source_id": "braun2001",
          "locator": "Main PDF p. 2, printed p. 5549, Absorption Spectra, final paragraph"
        }
      ]
    },
    {
      "id": "hg-content",
      "sample_id": "comparison",
      "property": "reported_hgs_amount_comparison",
      "technique": "Source-reported observation",
      "value": {
        "value": "Authors state that System III contains the same amount of HgS as System II; no measured elemental assay or absolute Hg amount for final particles is supplied.",
        "status": "reported",
        "evidence": [
          {
            "source_id": "braun2001",
            "locator": "Main PDF p. 2, printed p. 5549, Absorption Spectra, final paragraph"
          }
        ],
        "note": ""
      },
      "conditions": "",
      "derives_from": [],
      "evidence": [
        {
          "source_id": "braun2001",
          "locator": "Main PDF p. 2, printed p. 5549, Absorption Spectra, final paragraph"
        }
      ]
    },
    {
      "id": "energy-order",
      "sample_id": "comparison",
      "property": "lowest_transition_energy_order",
      "technique": "Source-reported observation",
      "value": {
        "value": "System I has the highest transition energy, System II the lowest, and System III lies between. PL onset and transient crossover follow the same ordering; PL maxima differ, with I and III both 820 nm and II at 950 nm.",
        "status": "reported",
        "evidence": [
          {
            "source_id": "braun2001",
            "locator": "Main PDF p. 2, printed p. 5549, Absorption Spectra"
          },
          {
            "source_id": "braun2001",
            "locator": "Main PDF p. 3, printed p. 5550, Figure 2"
          },
          {
            "source_id": "braun2001",
            "locator": "Main PDF p. 3, printed p. 5550, Figure 3 and Emission Spectra"
          },
          {
            "source_id": "braun2001",
            "locator": "Main PDF p. 3, printed p. 5550, Energy Dependence of the Relaxation Dynamics"
          },
          {
            "source_id": "braun2001",
            "locator": "Main PDF p. 4, printed p. 5551, Figure 4 and continued discussion"
          }
        ],
        "note": ""
      },
      "conditions": "",
      "derives_from": [],
      "evidence": [
        {
          "source_id": "braun2001",
          "locator": "Main PDF p. 2, printed p. 5549, Absorption Spectra"
        },
        {
          "source_id": "braun2001",
          "locator": "Main PDF p. 3, printed p. 5550, Figure 2"
        },
        {
          "source_id": "braun2001",
          "locator": "Main PDF p. 3, printed p. 5550, Figure 3 and Emission Spectra"
        },
        {
          "source_id": "braun2001",
          "locator": "Main PDF p. 3, printed p. 5550, Energy Dependence of the Relaxation Dynamics"
        },
        {
          "source_id": "braun2001",
          "locator": "Main PDF p. 4, printed p. 5551, Figure 4 and continued discussion"
        }
      ]
    },
    {
      "id": "trap-interpretation",
      "sample_id": "comparison",
      "property": "trap_state_location_interpretation",
      "technique": "Source-reported observation",
      "value": {
        "value": "Broad weak PL is mainly assigned to trap states. Similar I/III emission maxima but red-shifted II emission suggest a trap governed by well thickness; authors conclude the site is at the CdS/HgS interface rather than the exterior surface. This is an interpretation, not direct trap imaging.",
        "status": "reported",
        "evidence": [
          {
            "source_id": "braun2001",
            "locator": "Main PDF p. 3, printed p. 5550, Figure 3 and Emission Spectra"
          }
        ],
        "note": ""
      },
      "conditions": "",
      "derives_from": [],
      "evidence": [
        {
          "source_id": "braun2001",
          "locator": "Main PDF p. 3, printed p. 5550, Figure 3 and Emission Spectra"
        }
      ]
    },
    {
      "id": "well-interaction",
      "sample_id": "comparison",
      "property": "interwell_coupling_interpretation",
      "technique": "Source-reported observation",
      "value": {
        "value": "System III’s red shift relative to I is smaller than for adjacent double-layer II, but is interpreted as showing that separated well layers are not independent. Authors assume mixing of states from the two wells accounts for newly allowed transitions and enhanced oscillator strength.",
        "status": "reported",
        "evidence": [
          {
            "source_id": "braun2001",
            "locator": "Main PDF p. 2, printed p. 5549, Absorption Spectra, final paragraph"
          },
          {
            "source_id": "braun2001",
            "locator": "Main PDF p. 4, printed p. 5551, Conclusion"
          }
        ],
        "note": ""
      },
      "conditions": "",
      "derives_from": [],
      "evidence": [
        {
          "source_id": "braun2001",
          "locator": "Main PDF p. 2, printed p. 5549, Absorption Spectra, final paragraph"
        },
        {
          "source_id": "braun2001",
          "locator": "Main PDF p. 4, printed p. 5551, Conclusion"
        }
      ]
    },
    {
      "id": "structural-evidence-scope",
      "sample_id": "comparison",
      "property": "optical_architecture_evidence",
      "technique": "Source-reported observation",
      "value": {
        "value": "The authors use absorption, emission onset and dynamics to distinguish separated single-layer wells from one adjacent double-layer well. No current-paper TEM, chemical map, XRD, SAED or atomic coordinate measurement independently establishes the layer geometry.",
        "status": "reported",
        "evidence": [
          {
            "source_id": "braun2001",
            "locator": "Main PDF p. 2, printed p. 5549, Absorption Spectra"
          },
          {
            "source_id": "braun2001",
            "locator": "Main PDF p. 3, printed p. 5550, Figure 2"
          },
          {
            "source_id": "braun2001",
            "locator": "Main PDF p. 3, printed p. 5550, Figure 3 and Emission Spectra"
          },
          {
            "source_id": "braun2001",
            "locator": "Main PDF p. 3, printed p. 5550, Energy Dependence of the Relaxation Dynamics"
          },
          {
            "source_id": "braun2001",
            "locator": "Main PDF p. 4, printed p. 5551, Figure 4 and continued discussion"
          }
        ],
        "note": ""
      },
      "conditions": "",
      "derives_from": [],
      "evidence": [
        {
          "source_id": "braun2001",
          "locator": "Main PDF p. 2, printed p. 5549, Absorption Spectra"
        },
        {
          "source_id": "braun2001",
          "locator": "Main PDF p. 3, printed p. 5550, Figure 2"
        },
        {
          "source_id": "braun2001",
          "locator": "Main PDF p. 3, printed p. 5550, Figure 3 and Emission Spectra"
        },
        {
          "source_id": "braun2001",
          "locator": "Main PDF p. 3, printed p. 5550, Energy Dependence of the Relaxation Dynamics"
        },
        {
          "source_id": "braun2001",
          "locator": "Main PDF p. 4, printed p. 5551, Figure 4 and continued discussion"
        }
      ]
    }
  ],
  "structure_assets": [],
  "quality": {
    "review_status": "source_reviewed",
    "review_scope": "All four supplied main pages read and visually inspected, with independent source, canonical, molecular, apparatus and reader audits. Three CdS/HgS/CdS architectures retain distinct exchange/deposition sequences and source-assigned optical contexts. Counterions, several feed doses and the core-size discrepancy remain unresolved. Matching SI not located or verified; cited upstream preparations and theory are not independently reviewed here.",
    "missing_fields": [
      "Cd and Hg precursor salts/counterions, hexametaphosphate counterion and dose, preparation of H2S/water stock, and pH-adjustment reagents are not reported.",
      "No current-paper TEM micrograph, XRD/SAED pattern, refined phase, unit cell or atomic-coordinate file. Figure 1 is a schematic and cites earlier theory/morphology.",
      "Synthesis temperature, detailed growth timing, final workup/isolation, yield and physical-batch identifiers are not supplied. Room temperature is stated for optical experiments, not assigned numerically or silently transferred to synthesis."
    ],
    "conflicts": [],
    "requested_tasks": [],
    "experimental_outcome": "not_established"
  },
  "context_links": [
    {
      "label": "Complete main-paper review",
      "url": "../paper-review.html?id=braun2001",
      "relation": "Source figures, complete reported method principles, optical properties, interpretations and unresolved details."
    }
  ],
  "collection": "reviewed_literature"
}

File: data/records/braun-2001-system-ii.json (part 1 of 2)
{
  "schema_version": "1.3.0",
  "record_id": "braun-2001-system-ii",
  "revision": 1,
  "record_type": "literature_protocol",
  "title": "Braun et al. (2001) · System II — Double-layer HgS well",
  "material": {
    "formula": "CdS/HgS/CdS",
    "family": "Semiconductor quantum-dot quantum-well heterostructures",
    "elements": [
      "Cd",
      "Hg",
      "S"
    ],
    "components": [
      "CdS",
      "HgS"
    ],
    "architecture": "heterostructure"
  },
  "method": "Aqueous cation exchange and sequential CdS shell growth",
  "sources": [
    {
      "id": "braun2001",
      "doi": "10.1021/jp010002l",
      "title": "Variation of the Thickness and Number of Wells in the CdS/HgS/CdS Quantum Dot Quantum Well System",
      "authors": "Markus Braun; Clemens Burda; Mostafa A. El-Sayed",
      "year": 2001,
      "url": "https://doi.org/10.1021/jp010002l",
      "main_status": "All four supplied main pages text and visually reviewed; independent source and canonical audits completed. Matching local SI not located or verified.",
      "si_status": "No SI supplied or independently matched. SI existence/availability is not established from this supplied four-page main article; no SI was inspected.",
      "reuse_status": "Bibliographic and factual extraction; original article/figure rights remain separate"
    }
  ],
  "lineage": {
    "source_group": "braun2001",
    "recipe_family": "braun2001-cds-hgs-qdqw",
    "parent_record_id": null,
    "batch_id": null,
    "duplicate_of": null
  },
  "intended_target": {
    "composition": {
      "value": "CdS/(HgS)2/(CdS)1",
      "status": "reported",
      "evidence": [
        {
          "source_id": "braun2001",
          "locator": "Main PDF p. 2, printed p. 5549, Sample Preparation, System II"
        }
      ],
      "note": "Subscripts denote reported layer counts, not bulk stoichiometry. Structure is supported by synthesis sequence and optical evidence, not atom-resolved characterization in this article."
    },
    "phase": {
      "value": null,
      "status": "not_reported",
      "evidence": [
        {
          "source_id": "braun2001",
          "locator": "Complete supplied main PDF pp. 1–4"
        }
      ],
      "note": ""
    },
    "size": {
      "value": null,
      "minimum": null,
      "maximum": null,
      "unit": "nm",
      "status": "not_reported",
      "approximate": false,
      "qualifier": "",
      "basis": "",
      "raw_text": "",
      "evidence": [
        {
          "source_id": "braun2001",
          "locator": "Complete supplied main PDF pp. 1–4"
        }
      ],
      "derivation": null
    },
    "morphology": {
      "value": null,
      "status": "not_reported",
      "evidence": [
        {
          "source_id": "braun2001",
          "locator": "Complete supplied main PDF pp. 1–4"
        }
      ],
      "note": ""
    }
  },
  "materials": [
    {
      "id": "cd2",
      "name": "Aqueous cadmium(II) ions; precursor salt and counterion unspecified",
      "formula": "Cd2+",
      "role": "metal_precursor",
      "stage": "synthesis",
      "identity": {
        "pubchem_cid": null,
        "smiles": null
      },
      "quantities": {},
      "notes": [
        "Source-specific role: core precursor; released Cd2+ retained after exchange and additional shell precursor only for consecutive step C"
      ],
      "evidence": [
        {
          "source_id": "braun2001",
          "locator": "Main PDF p. 1, printed p. 5548, Sample Preparation, step A"
        },
        {
          "source_id": "braun2001",
          "locator": "Main PDF p. 2, printed p. 5549, Sample Preparation, continuation of step A"
        }
      ]
    },
    {
      "id": "hg2",
      "name": "Aqueous mercury(II) ions; precursor salt and counterion unspecified",
      "formula": "Hg2+",
      "role": "metal_precursor",
      "stage": "synthesis",
      "identity": {
        "pubchem_cid": null,
        "smiles": null
      },
      "quantities": {},
      "notes": [
        "Source-specific role: cation-exchange reagent"
      ],
      "evidence": [
        {
          "source_id": "braun2001",
          "locator": "Main PDF p. 2, printed p. 5549, Sample Preparation, step B"
        }
      ]
    },
    {
      "id": "hexametaphosphate",
      "name": "Hexametaphosphate stabilizer; counterion, exact supplied form and amount unspecified",
      "formula": null,
      "role": "colloidal stabilizer",
      "stage": "synthesis",
      "identity": {
        "pubchem_cid": null,
        "smiles": null
      },
      "quantities": {},
      "notes": [],
      "evidence": [
        {
          "source_id": "braun2001",
          "locator": "Main PDF p. 1, printed p. 5548, Sample Preparation, step A"
        },
        {
          "source_id": "braun2001",
          "locator": "Main PDF p. 2, printed p. 5549, Sample Preparation, continuation of step A"
        }
      ]
    },
    {
      "id": "h2s",
      "name": "Hydrogen sulfide; gas in step A and dissolved solute in step C",
      "formula": "H2S",
      "role": "chalcogen_precursor",
      "stage": "synthesis",
      "identity": {
        "pubchem_cid": null,
        "smiles": null
      },
      "quantities": {},
      "notes": [
        "Source-specific role: gas-phase sulfur reagent in A and dissolved reagent in C"
      ],
      "evidence": [
        {
          "source_id": "braun2001",
          "locator": "Main PDF p. 1, printed p. 5548, Sample Preparation, step A"
        },
        {
          "source_id": "braun2001",
          "locator": "Main PDF p. 2, printed p. 5549, Sample Preparation, continuation of step A"
        }
      ]
    },
    {
      "id": "h2s-aqueous",
      "name": "Hydrogen sulfide in water; concentration and injection volume unspecified",
      "formula": null,
      "role": "precursor_stock",
      "stage": "synthesis",
      "identity": {
        "pubchem_cid": null,
        "smiles": null
      },
      "quantities": {},
      "notes": [
        "Source-specific role: dropwise sulfur stock for C"
      ],
      "evidence": [
        {
          "source_id": "braun2001",
          "locator": "Main PDF p. 2, printed p. 5549, Sample Preparation, step C"
        }
      ]
    },
    {
      "id": "water",
      "name": "Water; aqueous synthesis medium and optical reference",
      "formula": "H2O",
      "role": "aqueous reaction and stock solvent",
      "stage": "synthesis",
      "identity": {
        "pubchem_cid": null,
        "smiles": null
      },
      "quantities": {},
      "notes": [],
      "evidence": [
        {
          "source_id": "braun2001",
          "locator": "Main PDF p. 1, printed p. 5548, Sample Preparation, step A"
        },
        {
          "source_id": "braun2001",
          "locator": "Main PDF p. 2, printed p. 5549, Sample Preparation, continuation of step A"
        }
      ]
    },
    {
      "id": "argon",
      "name": "Argon; step-A atmosphere and excess-H2S removal gas",
      "formula": "Ar",
      "role": "core-stage atmosphere and excess-sulfide stripping gas",
      "stage": "synthesis",
      "identity": {
        "pubchem_cid": null,
        "smiles": null
      },
      "quantities": {},
      "notes": [],
      "evidence": [
        {
          "source_id": "braun2001",
          "locator": "Main PDF p. 1, printed p. 5548, Sample Preparation, step A"
        },
        {
          "source_id": "braun2001",
          "locator": "Main PDF p. 2, printed p. 5549, Sample Preparation, continuation of step A"
        }
      ]
    }
  ],
  "stocks": [
    {
      "id": "cd-stock",
      "name": "Initial aqueous Cd2+ solution",
      "components": [
        {
          "material_id": "cd2",
          "quantities": {}
        },
        {
          "material_id": "water",
          "quantities": {}
        }
      ],
      "concentrations": {
        "cd2_concentration": {
          "value": 0.0002,
          "minimum": null,
          "maximum": null,
          "unit": "M",
          "status": "reported",
          "approximate": false,
          "qualifier": "",
          "basis": "",
          "raw_text": "",
          "evidence": [
            {
              "source_id": "braun2001",
              "locator": "Main PDF p. 1, printed p. 5548, Sample Preparation, step A"
            },
            {
              "source_id": "braun2001",
              "locator": "Main PDF p. 2, printed p. 5549, Sample Preparation, continuation of step A"
            }
          ],
          "derivation": null
        }
      },
      "preparation_operation_ids": [],
      "scope": "Initial 100 mL Cd2+ solution. Salt/counterion and stock-making procedure unspecified. Do not assign this concentration to later extra Cd2+ additions.",
      "evidence": [
        {
          "source_id": "braun2001",
          "locator": "Main PDF p. 1, printed p. 5548, Sample Preparation, step A"
        },
        {
          "source_id": "braun2001",
          "locator": "Main PDF p. 2, printed p. 5549, Sample Preparation, continuation of step A"
        }
      ]
    },
    {
      "id": "hg-stock",
      "name": "Aqueous Hg2+ exchange stock",
      "components": [
        {
          "material_id": "hg2",
          "quantities": {}
        },
        {
          "material_id": "water",
          "quantities": {}
        }
      ],
      "concentrations": {
        "hg2_concentration": {
          "value": 0.001,
          "minimum": null,
          "maximum": null,
          "unit": "M",
          "status": "reported",
          "approximate": false,
          "qualifier": "",
          "basis": "",
          "raw_text": "",
          "evidence": [
            {
              "source_id": "braun2001",
              "locator": "Main PDF p. 2, printed p. 5549, Sample Preparation, step B"
            }
          ],
          "derivation": null
        }
      },
      "preparation_operation_ids": [],
      "scope": "12 mL stock for each named step B; pH 7.0 attaches to the aqueous exchange solution wording. Per-system repeats follow the common B definition, not separate independently quantified runs.",
      "evidence": [
        {
          "source_id": "braun2001",
          "locator": "Main PDF p. 2, printed p. 5549, Sample Preparation, step B"
        }
      ]
    },
    {
      "id": "h2s-water-stock",
      "name": "Hydrogen sulfide in water",
      "components": [
        {
          "material_id": "h2s",
          "quantities": {}
        },
        {
          "material_id": "water",
          "quantities": {}
        }
      ],
      "concentrations": {
        "h2s_concentration": {
          "value": null,
          "minimum": null,
          "maximum": null,
          "unit": "M",
          "status": "not_reported",
          "approximate": false,
          "qualifier": "",
          "basis": "",
          "raw_text": "",
          "evidence": [
            {
              "source_id": "braun2001",
              "locator": "Main PDF p. 2, printed p. 5549, Sample Preparation, step C"
            }
          ],
          "derivation": null
        }
      },
      "preparation_operation_ids": [],
      "scope": "No stock concentration or delivered volume. Do not derive a sulfur dose from the gas volume used in step A.",
      "evidence": [
        {
          "source_id": "braun2001",
          "locator": "Main PDF p. 2, printed p. 5549, Sample Preparation, step C"
        }
      ]
    }
  ],
  "material_states": [
    {
      "id": "a-mixture",
      "name": "A · Prepare and stir the stabilized aqueous Cd2+ solution output",
      "kind": "reaction_batch",
      "parent_ids": [
        "cd2",
        "water",
        "hexametaphosphate",
        "argon"
      ]
    },
    {
      "id": "a-nucleating",
      "name": "A · Inject hydrogen sulfide gas while stirring output",
      "kind": "reaction_batch",
      "parent_ids": [
        "a-mixture",
        "h2s"
      ]
    },
    {
      "id": "a-core",
      "name": "A · Allow acidification and slower CdS growth output",
      "kind": "reaction_batch",
      "parent_ids": [
        "a-nucleating"
      ]
    },
    {
      "id": "a-purged",
      "name": "A · Remove excess hydrogen sulfide with argon output",
      "kind": "reaction_batch",
      "parent_ids": [
        "a-core",
        "argon"
      ]
    },
    {
      "id": "b1-exchanged",
      "name": "B1 · Exchange the outer CdS monolayer for HgS output",
      "kind": "reaction_batch",
      "parent_ids": [
        "a-purged",
        "hg2",
        "water"
      ]
    },
    {
      "id": "c1-grown",
      "name": "C1 · Grow one CdS monolayer with aqueous H2S output",
      "kind": "reaction_batch",
      "parent_ids": [
        "b1-exchanged",
        "h2s-aqueous"
      ]
    },
    {
      "id": "c1-purged",
      "name": "C1 · Purge excess hydrogen sulfide with argon output",
      "kind": "reaction_batch",
      "parent_ids": [
        "c1-grown",
        "argon"
      ]
    },
    {
      "id": "b2-exchanged",
      "name": "B2 · Exchange the outer CdS monolayer for HgS output",
      "kind": "reaction_batch",
      "parent_ids": [
        "c1-purged",
        "hg2",
        "water"
      ]
    },
    {
      "id": "c2-grown",
      "name": "C2 · Grow one CdS monolayer with aqueous H2S output",
      "kind": "reaction_batch",
      "parent_ids": [
        "b2-exchanged",
        "h2s-aqueous"
      ]
    },
    {
      "id": "c2-purged",
      "name": "C2 · Purge excess hydrogen sulfide with argon output",
      "kind": "reaction_batch",
      "parent_ids": [
        "c2-grown",
        "argon"
      ]
    }
  ],
  "operations": [
    {
      "id": "a-prepare",
      "action": "aqueous_core_mixture_preparation",
      "label": "A · Prepare and stir the stabilized aqueous Cd2+ solution",
      "stage": "synthesis",
      "branch": "main",
      "optional": false,
      "depends_on": [],
      "inputs": [
        "cd2",
        "water",
        "hexametaphosphate",
        "argon"
      ],
      "outputs": [
        "a-mixture"
      ],
      "parameters": {
        "solution_volume": {
          "value": 100,
          "minimum": null,
          "maximum": null,
          "unit": "mL",
          "status": "reported",
          "approximate": false,
          "qualifier": "",
          "basis": "",
          "raw_text": "",
          "evidence": [
            {
              "source_id": "braun2001",
              "locator": "Main PDF p. 1, printed p. 5548, Sample Preparation, step A"
            },
            {
              "source_id": "braun2001",
              "locator": "Main PDF p. 2, printed p. 5549, Sample Preparation, continuation of step A"
            }
          ],
          "derivation": null
        },
        "cd2_concentration": {
          "value": 0.0002,
          "minimum": null,
          "maximum": null,
          "unit": "M",
          "status": "reported",
          "approximate": false,
          "qualifier": "",
          "basis": "",
          "raw_text": "",
          "evidence": [
            {
              "source_id": "braun2001",
              "locator": "Main PDF p. 1, printed p. 5548, Sample Preparation, step A"
            },
            {
              "source_id": "braun2001",
              "locator": "Main PDF p. 2, printed p. 5549, Sample Preparation, continuation of step A"
            }
          ],
          "derivation": null
        },
        "flask_capacity": {
          "value": 250,
          "minimum": null,
          "maximum": null,
          "unit": "mL",
          "status": "reported",
          "approximate": false,
          "qualifier": "",
          "basis": "",
          "raw_text": "",
          "evidence": [
            {
              "source_id": "braun2001",
              "locator": "Main PDF p. 1, printed p. 5548, Sample Preparation, step A"
            },
            {
              "source_id": "braun2001",
              "locator": "Main PDF p. 2, printed p. 5549, Sample Preparation, continuation of step A"
            }
          ],
          "derivation": null
        },
        "initial_pH": {
          "value": 7.9,
          "minimum": null,
          "maximum": null,
          "unit": "pH",
          "status": "reported",
          "approximate": false,
          "qualifier": "",
          "basis": "",
          "raw_text": "",
          "evidence": [
            {
              "source_id": "braun2001",
              "locator": "Main PDF p. 1, printed p. 5548, Sample Preparation, step A"
            },
            {
              "source_id": "braun2001",
              "locator": "Main PDF p. 2, printed p. 5549, Sample Preparation, continuation of step A"
            }
          ],
          "derivation": null
        }
      },
      "environment": {
        "value": "Argon",
        "status": "reported",
        "evidence": [
          {
            "source_id": "braun2001",
            "locator": "Main PDF p. 1, printed p. 5548, Sample Preparation, step A"
          },
          {
            "source_id": "braun2001",
            "locator": "Main PDF p. 2, printed p. 5549, Sample Preparation, continuation of step A"
          }
        ],
        "note": ""
      },
      "endpoint": {
        "value": null,
        "status": "not_reported",
        "evidence": [
          {
            "source_id": "braun2001",
            "locator": "Main PDF p. 1, printed p. 5548, Sample Preparation, step A"
          },
          {
            "source_id": "braun2001",
            "locator": "Main PDF p. 2, printed p. 5549, Sample Preparation, continuation of step A"
          }
        ],
        "note": ""
      },
      "retained_fraction": null,
      "description": "Hexametaphosphate stabilizer is present but its amount and counterion are unknown. Stirring speed and pH-adjustment reagent are unreported. Flask capacity is not reaction volume.",
      "evidence": [
        {
          "source_id": "braun2001",
          "locator": "Main PDF p. 1, printed p. 5548, Sample Preparation, step A"
        },
        {
          "source_id": "braun2001",
          "locator": "Main PDF p. 2, printed p. 5549, Sample Preparation, continuation of step A"
        }
      ]
    },
    {
      "id": "a-inject",
      "action": "gas_injection",
      "label": "A · Inject hydrogen sulfide gas while stirring",
      "stage": "synthesis",
      "branch": "main",
      "optional": false,
      "depends_on": [
        "a-prepare"
      ],
      "inputs": [
        "a-mixture",
        "h2s"
      ],
      "outputs": [
        "a-nucleating"
      ],
      "parameters": {
        "h2s_gas_volume": {
          "value": 0.6,
          "minimum": null,
          "maximum": null,
          "unit": "mL",
          "status": "reported",
          "approximate": false,
          "qualifier": "",
          "basis": "Gas volume at unreported temperature and pressure; no mole conversion.",
          "raw_text": "",
          "evidence": [
            {
              "source_id": "braun2001",
              "locator": "Main PDF p. 1, printed p. 5548, Sample Preparation, step A"
            },
            {
              "source_id": "braun2001",
              "locator": "Main PDF p. 2, printed p. 5549, Sample Preparation, continuation of step A"
            }
          ],
          "derivation": null
        }
      },
      "environment": {
        "value": "Argon",
        "status": "reported",
        "evidence": [
          {
            "source_id": "braun2001",
            "locator": "Main PDF p. 1, printed p. 5548, Sample Preparation, step A"
          },
          {
            "source_id": "braun2001",
            "locator": "Main PDF p. 2, printed p. 5549, Sample Preparation, continuation of step A"
          }
        ],
        "note": ""
      },
      "endpoint": {
        "value": null,
        "status": "not_reported",
        "evidence": [
          {
            "source_id": "braun2001",
            "locator": "Main PDF p. 1, printed p. 5548, Sample Preparation, step A"
          },
          {
            "source_id": "braun2001",
            "locator": "Main PDF p. 2, printed p. 5549, Sample Preparation, continuation of step A"
          }
        ],
        "note": ""
      },
      "retained_fraction": null,
      "description": "The high starting pH promotes rapid sulfur-species generation and nucleation. Injection rate and duration are not specified.",
      "evidence": [
        {
          "source_id": "braun2001",
          "locator": "Main PDF p. 1, printed p. 5548, Sample Preparation, step A"
        },
        {
          "source_id": "braun2001",
          "locator": "Main PDF p. 2, printed p. 5549, Sample Preparation, continuation of step A"
        }
      ]
    },
    {
      "id": "a-grow",
      "action": "acidification_and_growth",
      "label": "A · Allow acidification and slower CdS growth",
      "stage": "synthesis",
      "branch": "main",
      "optional": false,
      "depends_on": [
        "a-inject"
      ],
      "inputs": [
        "a-nucleating"
      ],
      "outputs": [
        "a-core"
      ],
      "parameters": {
        "acidic_onset_time": {
          "value": 30,
          "minimum": null,
          "maximum": null,
          "unit": "s",
          "status": "reported",
          "approximate": true,
          "qualifier": "",
          "basis": "Time until the pH enters the acidic range; not full growth duration or exact time to pH 4.6.",
          "raw_text": "",
          "evidence": [
            {
              "source_id": "braun2001",
              "locator": "Main PDF p. 1, printed p. 5548, Sample Preparation, step A"
            },
            {
              "source_id": "braun2001",
              "locator": "Main PDF p. 2, printed p. 5549, Sample Preparation, continuation of step A"
            }
          ],
          "derivation": null
        },
        "final_pH": {
          "value": 4.6,
          "minimum": null,
          "maximum": null,
          "unit": "pH",
          "status": "reported",
          "approximate": false,
          "qualifier": "",
          "basis": "",
          "raw_text": "",
          "evidence": [
            {
              "source_id": "braun2001",
              "locator": "Main PDF p. 1, printed p. 5548, Sample Preparation, step A"
            },
            {
              "source_id": "braun2001",
              "locator": "Main PDF p. 2, printed p. 5549, Sample Preparation, continuation of step A"
            }
          ],
          "derivation": null
        }
      },
      "environment": {
        "value": "Argon",
        "status": "reported",
        "evidence": [
          {
            "source_id": "braun2001",
            "locator": "Main PDF p. 1, printed p. 5548, Sample Preparation, step A"
          },
          {
            "source_id": "braun2001",
            "locator": "Main PDF p. 2, printed p. 5549, Sample Preparation, continuation of step A"
          }
        ],
        "note": ""
      },
      "endpoint": {
        "value": "Reported CdS size reaches 3.5 nm; final pH 4.6",
        "status": "reported",
        "evidence": [
          {
            "source_id": "braun2001",
            "locator": "Main PDF p. 1, printed p. 5548, Sample Preparation, step A"
          },
          {
            "source_id": "braun2001",
            "locator": "Main PDF p. 2, printed p. 5549, Sample Preparation, continuation of step A"
          }
        ],
        "note": ""
      },
      "retained_fraction": null,
      "description": "Total growth duration is not supplied. This 3.5 nm preparation statement conflicts with the later 3.2 nm core description shared by all systems.",
      "evidence": [
        {
          "source_id": "braun2001",
          "locator": "Main PDF p. 1, printed p. 5548, Sample Preparation, step A"
        },
        {
          "source_id": "braun2001",
          "locator": "Main PDF p. 2, printed p. 5549, Sample Preparation, continuation of step A"
        }
      ]
    },
    {
      "id": "a-purge",
      "action": "argon_stripping",
      "label": "A · Remove excess hydrogen sulfide with argon",
      "stage": "synthesis",
      "branch": "main",
      "optional": false,
      "depends_on": [
        "a-grow"
      ],
      "inputs": [
        "a-core",
        "argon"
      ],
      "outputs": [
        "a-purged"
      ],
      "parameters": {
        "duration": {
          "value": 20,
          "minimum": null,
          "maximum": null,
          "unit": "min",
          "status": "reported",
          "approximate": false,
          "qualifier": "",
          "basis": "",
          "raw_text": "",
          "evidence": [
            {
              "source_id": "braun2001",
              "locator": "Main PDF p. 1, printed p. 5548, Sample Preparation, step A"
            },
            {
              "source_id": "braun2001",
              "locator": "Main PDF p. 2, printed p. 5549, Sample Preparation, continuation of step A"
            }
          ],
          "derivation": null
        }
      },
      "environment": {
        "value": "Argon",
        "status": "reported",
        "evidence": [
          {
            "source_id": "braun2001",
            "locator": "Main PDF p. 1, printed p. 5548, Sample Preparation, step A"
          },
          {
            "source_id": "braun2001",
            "locator": "Main PDF p. 2, printed p. 5549, Sample Preparation, continuation of step A"
          }
        ],
        "note": ""
      },
      "endpoint": {
        "value": null,
        "status": "not_reported",
        "evidence": [
          {
            "source_id": "braun2001",
            "locator": "Main PDF p. 1, printed p. 5548, Sample Preparation, step A"
          },
          {
            "source_id": "braun2001",
            "locator": "Main PDF p. 2, printed p. 5549, Sample Preparation, continuation of step A"
          }
        ],
        "note": ""
      },
      "retained_fraction": null,
      "description": "Gas purge, not centrifugation or isolation; dissolved ions and stabilized particles remain in the colloidal solution.",
      "evidence": [
        {
          "source_id": "braun2001",
          "locator": "Main PDF p. 1, printed p. 5548, Sample Preparation, step A"
        },
        {
          "source_id": "braun2001",
          "locator": "Main PDF p. 2, printed p. 5549, Sample Preparation, continuation of step A"
        }
      ]
    },
    {
      "id": "b1-exchange",
      "action": "cation_exchange",
      "label": "B1 · Exchange the outer CdS monolayer for HgS",
      "stage": "synthesis",
      "branch": "main",
      "optional": false,
      "depends_on": [
        "a-purge"
      ],
      "inputs": [
        "a-purged",
        "hg2",
        "water"
      ],
      "outputs": [
        "b1-exchanged"
      ],
      "parameters": {
        "hg_stock_volume": {
          "value": 12,
          "minimum": null,
          "maximum": null,
          "unit": "mL",
          "status": "reported",
          "approximate": false,
          "qualifier": "",
          "basis": "",
          "raw_text": "",
          "evidence": [
            {
              "source_id": "braun2001",
              "locator": "Main PDF p. 2, printed p. 5549, Sample Preparation, step B"
            }
          ],
          "derivation": null
        },
        "hg2_stock_concentration": {
          "value": 0.001,
          "minimum": null,
          "maximum": null,
          "unit": "M",
          "status": "reported",
          "approximate": false,
          "qualifier": "",
          "basis": "",
          "raw_text": "",
          "evidence": [
            {
              "source_id": "braun2001",
              "locator": "Main PDF p. 2, printed p. 5549, Sample Preparation, step B"
            }
          ],
          "derivation": null
        },
        "hg_solution_pH": {
          "value": 7,
          "minimum": null,
          "maximum": null,
          "unit": "pH",
          "status": "reported",
          "approximate": false,
          "qualifier": "",
          "basis": "pH accompanies the added aqueous Hg2+ solution in the source wording; no separate pH-adjustment operation supplied.",
          "raw_text": "",
          "evidence": [
            {
              "source_id": "braun2001",
              "locator": "Main PDF p. 2, printed p. 5549, Sample Preparation, step B"
            }
          ],
          "derivation": null
        }
      },
      "environment": {
        "value": null,
        "status": "not_reported",
        "evidence": [
          {
            "source_id": "braun2001",
            "locator": "Main PDF p. 2, printed p. 5549, Sample Preparation, step B"
          },
          {
            "source_id": "braun2001",
            "locator": "Main PDF p. 2, printed p. 5549, Sample Preparation, System II"
          }
        ],
        "note": ""
      },
      "endpoint": {
        "value": null,
        "status": "not_reported",
        "evidence": [
          {
            "source_id": "braun2001",
            "locator": "Main PDF p. 2, printed p. 5549, Sample Preparation, step B"
          },
          {
            "source_id": "braun2001",
            "locator": "Main PDF p. 2, printed p. 5549, Sample Preparation, System II"
          }
        ],
        "note": ""
      },
      "retained_fraction": null,
      "description": "One outer CdS monolayer is replaced. Displaced Cd2+ remains dissolved and supplies the immediately following C step; no washing, precipitation collection or new Cd charge is inserted. Quantity repeats apply the paper’s common B definition. Exchange duration is unreported.",
      "evidence": [
        {
          "source_id": "braun2001",
          "locator": "Main PDF p. 2, printed p. 5549, Sample Preparation, step B"
        },
        {
          "source_id": "braun2001",
          "locator": "Main PDF p. 2, printed p. 5549, Sample Preparation, System II"
        }
      ]
    },
    {
      "id": "c1-grow",
      "action": "dropwise_cds_overgrowth",
      "label": "C1 · Grow one CdS monolayer with aqueous H2S",
      "stage": "synthesis",
      "branch": "main",
      "optional": false,
      "depends_on": [
        "b1-exchange"
      ],
      "inputs": [
        "b1-exchanged",
        "h2s-aqueous"
      ],
      "outputs": [
        "c1-grown"
      ],
      "parameters": {
        "dropwise_addition_duration": {
          "value": 25,
          "minimum": null,
          "maximum": null,
          "unit": "min",
          "status": "reported",
          "approximate": false,
          "qualifier": "",
          "basis": "",
          "raw_text": "",
          "evidence": [
            {
              "source_id": "braun2001",
              "locator": "Main PDF p. 2, printed p. 5549, Sample Preparation, step C"
            }
          ],
          "derivation": null
        },
        "pH": {
          "value": 7,
          "minimum": null,
          "maximum": null,
          "unit": "pH",
          "status": "reported",
          "approximate": false,
          "qualifier": "",
          "basis": "",
          "raw_text": "",
          "evidence": [
            {
              "source_id": "braun2001",
              "locator": "Main PDF p. 2, printed p. 5549, Sample Preparation, step C"
            }
          ],
          "derivation": null
        },
        "h2s_stock_volume": {
          "value": null,
          "minimum": null,
          "maximum": null,
          "unit": "mL",
          "status": "not_reported",
          "approximate": false,
          "qualifier": "",
          "basis": "",
          "raw_text": "",
          "evidence": [
            {
              "source_id": "braun2001",
              "locator": "Main PDF p. 2, printed p. 5549, Sample Preparation, step C"
            }
          ],
          "derivation": null
        },
        "h2s_stock_concentration": {
          "value": null,
          "minimum": null,
          "maximum": null,
          "unit": "M",
          "status": "not_reported",
          "approximate": false,
          "qualifier": "",
          "basis": "",
          "raw_text": "",
          "evidence": [
            {
              "source_id": "braun2001",
              "locator": "Main PDF p. 2, printed p. 5549, Sample Preparation, step C"
            }
          ],
          "derivation": null
        }
      },
      "environment": {
        "value": null,
        "status": "not_reported",
        "evidence": [
          {
            "source_id": "braun2001",
            "locator": "Main PDF p. 2, printed p. 5549, Sample Preparation, step C"
          },
          {
            "source_id": "braun2001",
            "locator": "Main PDF p. 2, printed p. 5549, Sample Preparation, System II"
          }
        ],
        "note": ""
      },
      "endpoint": {
        "value": null,
        "status": "not_reported",
        "evidence": [
          {
            "source_id": "braun2001",
            "locator": "Main PDF p. 2, printed p. 5549, Sample Preparation, step C"
          },
          {
            "source_id": "braun2001",
            "locator": "Main PDF p. 2, printed p. 5549, Sample Preparation, System II"
          }
        ],
        "note": ""
      },
      "retained_fraction": null,
      "description": "The dissolved Cd2+ released by immediately preceding B is sufficient; no extra Cd2+ addition is reported. Add H2S/water slowly and dropwise through the growth period. Concentration, dose and pH-maintenance reagent are unknown; no temperature is supplied.",
      "evidence": [
        {
          "source_id": "braun2001",
          "locator": "Main PDF p. 2, printed p. 5549, Sample Preparation, step C"
        },
        {
          "source_id": "braun2001",
          "locator": "Main PDF p. 2, printed p. 5549, Sample Preparation, System II"
        }
      ]
    },
    {
      "id": "c1-purge",
      "action": "argon_stripping",
      "label": "C1 · Purge excess hydrogen sulfide with argon",
      "stage": "synthesis",
      "branch": "main",
      "optional": false,
      "depends_on": [
        "c1-grow"
      ],
      "inputs": [
        "c1-grown",
        "argon"
      ],
      "outputs": [
        "c1-purged"
      ],
      "parameters": {
        "duration_lower_bound": {
          "value": null,
          "minimum": 20,
          "maximum": null,
          "unit": "min",
          "status": "reported",
          "approximate": false,
          "qualifier": "",
          "basis": "",
          "raw_text": "",
          "evidence": [
            {
              "source_id": "braun2001",
              "locator": "Main PDF p. 2, printed p. 5549, Sample Preparation, step C"
            }
          ],
          "derivation": null
        }
      },
      "environment": {
        "value": "Argon",
        "status": "reported",
        "evidence": [
          {
            "source_id": "braun2001",
            "locator": "Main PDF p. 2, printed p. 5549, Sample Preparation, step C"
          },
          {
            "source_id": "braun2001",
            "locator": "Main PDF p. 2, printed p. 5549, Sample Preparation, System II"
          }
        ],
        "note": ""
      },
      "endpoint": {
        "value": null,
        "status": "not_reported",
        "evidence": [
          {
            "source_id": "braun2001",
            "locator": "Main PDF p. 2, printed p. 5549, Sample Preparation, step C"
          },
          {
            "source_id": "braun2001",
            "locator": "Main PDF p. 2, printed p. 5549, Sample Preparation, System II"
          }
        ],
        "note": ""
      },
      "retained_fraction": null,
      "description": "At least 20 min, not exactly 20 min. Keep the colloidal dispersion; no unreported isolation or drying follows.",
      "evidence": [
        {
          "source_id": "braun2001",
          "locator": "Main PDF p. 2, printed p. 5549, Sample Preparation, step C"
        },
        {
          "source_id": "braun2001",
          "locator": "Main PDF p. 2, printed p. 5549, Sample Preparation, System II"
        }
      ]
    },
    {
      "id": "b2-exchange",
      "action": "cation_exchange",
      "label": "B2 · Exchange the outer CdS monolayer for HgS",
      "stage": "synthesis",
      "branch": "main",
      "optional": false,
      "depends_on": [
        "c1-purge"
      ],
      "inputs": [
        "c1-purged",
        "hg2",
        "water"
      ],
      "outputs": [
        "b2-exchanged"
      ],
      "parameters": {
        "hg_stock_volume": {
          "value": 12,
          "minimum": null,
          "maximum": null,
          "unit": "mL",
          "status": "reported",
          "approximate": false,
          "qualifier": "",
          "basis": "",
          "raw_text": "",
          "evidence": [
            {
              "source_id": "braun2001",
              "locator": "Main PDF p. 2, printed p. 5549, Sample Preparation, step B"
            }
          ],
          "derivation": null
        },
        "hg2_stock_concentration": {
          "value": 0.001,
          "minimum": null,
          "maximum": null,
          "unit": "M",
          "status": "reported",
          "approximate": false,
          "qualifier": "",
          "basis": "",
          "raw_text": "",
          "evidence": [
            {
              "source_id": "braun2001",
              "locator": "Main PDF p. 2, printed p. 5549, Sample Preparation, step B"
            }
          ],
          "derivation": null
        },
        "hg_solution_pH": {
          "value": 7,
          "minimum": null,
          "maximum": null,
          "unit": "pH",
          "status": "reported",
          "approximate": false,
          "qualifier": "",
          "basis": "pH accompanies the added aqueous Hg2+ solution in the source wording; no separate pH-adjustment operation supplied.",
          "raw_text": "",
          "evidence": [
            {
              "source_id": "braun2001",
              "locator": "Main PDF p. 2, printed p. 5549, Sample Preparation, step B"
            }
          ],
          "derivation": null
        }
      },
      "environment": {
        "value": null,
        "status": "not_reported",
        "evidence": [
          {
            "source_id": "braun2001",
            "locator": "Main PDF p. 2, printed p. 5549, Sample Preparation, step B"
          },
          {
            "source_id": "braun2001",
            "locator": "Main PDF p. 2, printed p. 5549, Sample Preparation, System II"
          }
        ],
        "note": ""
      },
      "endpoint": {
        "value": null,
        "status": "not_reported",
        "evidence": [
          {
            "source_id": "braun2001",
            "locator": "Main PDF p. 2, printed p. 5549, Sample Preparation, step B"
          },
          {
            "source_id": "braun2001",
            "locator": "Main PDF p. 2, printed p. 5549, Sample Preparation, System II"
          }
        ],
        "note": ""
      },
      "retained_fraction": null,
      "description": "One outer CdS monolayer is replaced. Displaced Cd2+ remains dissolved and supplies the immediately following C step; no washing, precipitation collection or new Cd charge is inserted. Quantity repeats apply the paper’s common B definition. Exchange duration is unreported.",
      "evidence": [
        {
          "source_id": "braun2001",
          "locator": "Main PDF p. 2, printed p. 5549, Sample Preparation, step B"
        },
        {
          "source_id": "braun2001",
          "locator": "Main PDF p. 2, printed p. 5549, Sample Preparation, System II"
        }
      ]
    },
    {
      "id": "c2-grow",
      "action": "dropwise_cds_overgrowth",
