Repository: cuiyist/mattersyn

# MatterSyn training data pilot

The canonical files in `records/` are the source for generated record pages and task-specific exports. Edit a canonical JSON record, increment its revision when changing published scientific content, then regenerate. Never edit `dist/data/records` or `dist/records` by hand. Read the generated dataset manifest and `inventory-summary.json` for current counts and release version. Record schema 1.1.0 adds typed qualitative measurements and an optional intended surface target; existing 1.0.0 records remain supported.

File: data/records/dabbousi-1997-saxs-diblock-film.json
{
  "schema_version": "1.0.0",
  "record_id": "dabbousi-1997-saxs-diblock-film",
  "revision": 1,
  "record_type": "procedure",
  "title": "Dabbousi et al. (1997) · SAXS in MTD300P20 films",
  "material": {
    "formula": "CdSe/ZnS",
    "family": "II–VI quantum-dot heterostructures",
    "elements": [
      "Cd",
      "Se",
      "Zn",
      "S"
    ],
    "components": [
      "CdSe",
      "ZnS"
    ],
    "architecture": "unresolved"
  },
  "method": "Small-angle X-ray scattering in polymer films",
  "sources": [
    {
      "id": "dabbousi1997",
      "doi": "10.1021/jp971091y",
      "title": "(CdSe)ZnS Core–Shell Quantum Dots: Synthesis and Characterization of a Size Series of Highly Luminescent Nanocrystallites",
      "authors": "B. O. Dabbousi; J. Rodriguez-Viejo; F. V. Mikulec; J. R. Heine; H. Mattoussi; R. Ober; K. F. Jensen; M. G. Bawendi",
      "year": 1997,
      "url": "https://doi.org/10.1021/jp971091y",
      "main_status": "All thirteen supplied main pages read and visually checked; independent source and canonical audits completed",
      "si_status": "Not located or verified",
      "reuse_status": "Bibliographic and factual extraction; original article/figure rights remain separate"
    }
  ],
  "lineage": {
    "source_group": "dabbousi1997",
    "recipe_family": "dabbousi1997-core-shell",
    "parent_record_id": null,
    "batch_id": null,
    "duplicate_of": null
  },
  "intended_target": {
    "composition": {
      "value": "Source-scoped analytical specimen or preparation; bare and coated states remain separate",
      "status": "reported",
      "evidence": [
        {
          "source_id": "dabbousi1997",
          "locator": "Main PDF p. 2, printed p. 9464, Experimental characterization"
        },
        {
          "source_id": "dabbousi1997",
          "locator": "Main PDF p. 3, printed p. 9465, Experimental continuation"
        }
      ],
      "note": ""
    },
    "phase": {
      "value": null,
      "status": "not_reported",
      "evidence": [
        {
          "source_id": "dabbousi1997",
          "locator": "Main PDF pp. 1–13, printed pp. 9463–9475"
        }
      ],
      "note": ""
    },
    "size": {
      "value": null,
      "minimum": null,
      "maximum": null,
      "unit": "nm",
      "status": "not_reported",
      "approximate": false,
      "qualifier": "",
      "basis": "",
      "raw_text": "",
      "evidence": [
        {
          "source_id": "dabbousi1997",
          "locator": "Main PDF pp. 1–13, printed pp. 9463–9475"
        }
      ],
      "derivation": null
    },
    "morphology": {
      "value": null,
      "status": "not_reported",
      "evidence": [
        {
          "source_id": "dabbousi1997",
          "locator": "Main PDF pp. 1–13, printed pp. 9463–9475"
        }
      ],
      "note": ""
    }
  },
  "materials": [
    {
      "id": "dots",
      "name": "Bare and ZnS-overcoated CdSe dots",
      "formula": "CdSe or CdSe/ZnS",
      "role": "analytical specimen",
      "stage": "characterization",
      "identity": {
        "pubchem_cid": null,
        "smiles": null
      },
      "quantities": {
        "mass": {
          "value": 5,
          "minimum": null,
          "maximum": null,
          "unit": "mg",
          "status": "reported",
          "approximate": true,
          "qualifier": "",
          "basis": "Nanocrystallite sample; ligand mass basis unreported",
          "raw_text": "",
          "evidence": [
            {
              "source_id": "dabbousi1997",
              "locator": "Main PDF p. 2, printed p. 9464, SAXS in Polymer Films"
            },
            {
              "source_id": "dabbousi1997",
              "locator": "Main PDF p. 3, printed p. 9465, SAXS in Polymer Films continuation"
            }
          ],
          "derivation": null
        }
      },
      "notes": [],
      "evidence": [
        {
          "source_id": "dabbousi1997",
          "locator": "Main PDF p. 2, printed p. 9464, SAXS in Polymer Films"
        },
        {
          "source_id": "dabbousi1997",
          "locator": "Main PDF p. 3, printed p. 9465, SAXS in Polymer Films continuation"
        }
      ]
    },
    {
      "id": "mtd300p20",
      "name": "Phosphine-functionalized MTD300P20 diblock copolymer",
      "formula": null,
      "role": "polymer matrix",
      "stage": "characterization",
      "identity": {
        "pubchem_cid": null,
        "smiles": null
      },
      "quantities": {},
      "notes": [
        "Source polymer identity; no unique small-molecule3D structure implied."
      ],
      "evidence": [
        {
          "source_id": "dabbousi1997",
          "locator": "Main PDF p. 2, printed p. 9464, SAXS in Polymer Films"
        },
        {
          "source_id": "dabbousi1997",
          "locator": "Main PDF p. 3, printed p. 9465, SAXS in Polymer Films continuation"
        }
      ]
    },
    {
      "id": "thf",
      "name": "Tetrahydrofuran",
      "formula": "C4H8O",
      "role": "solvent",
      "stage": "characterization",
      "identity": {
        "pubchem_cid": null,
        "smiles": null
      },
      "quantities": {},
      "notes": [],
      "evidence": [
        {
          "source_id": "dabbousi1997",
          "locator": "Main PDF p. 2, printed p. 9464, SAXS in Polymer Films"
        },
        {
          "source_id": "dabbousi1997",
          "locator": "Main PDF p. 3, printed p. 9465, SAXS in Polymer Films continuation"
        }
      ]
    },
    {
      "id": "si",
      "name": "Silicon wafer",
      "formula": "Si",
      "role": "substrate",
      "stage": "characterization",
      "identity": {
        "pubchem_cid": null,
        "smiles": null
      },
      "quantities": {},
      "notes": [],
      "evidence": [
        {
          "source_id": "dabbousi1997",
          "locator": "Main PDF p. 2, printed p. 9464, SAXS in Polymer Films"
        },
        {
          "source_id": "dabbousi1997",
          "locator": "Main PDF p. 3, printed p. 9465, SAXS in Polymer Films continuation"
        }
      ]
    },
    {
      "id": "cu",
      "name": "Copper X-ray source",
      "formula": "Cu",
      "role": "instrument anode",
      "stage": "characterization",
      "identity": {
        "pubchem_cid": null,
        "smiles": null
      },
      "quantities": {},
      "notes": [],
      "evidence": [
        {
          "source_id": "dabbousi1997",
          "locator": "Main PDF p. 2, printed p. 9464, SAXS in Polymer Films"
        },
        {
          "source_id": "dabbousi1997",
          "locator": "Main PDF p. 3, printed p. 9465, SAXS in Polymer Films continuation"
        }
      ]
    }
  ],
  "stocks": [
    {
      "id": "dot-dispersion",
      "name": "Dot dispersion",
      "components": [
        {
          "material_id": "dots",
          "quantities": {}
        },
        {
          "material_id": "thf",
          "quantities": {
            "volume": {
              "value": 1,
              "minimum": null,
              "maximum": null,
              "unit": "mL",
              "status": "reported",
              "approximate": false,
              "qualifier": "",
              "basis": "",
              "raw_text": "",
              "evidence": [
                {
                  "source_id": "dabbousi1997",
                  "locator": "Main PDF p. 2, printed p. 9464, SAXS in Polymer Films"
                },
                {
                  "source_id": "dabbousi1997",
                  "locator": "Main PDF p. 3, printed p. 9465, SAXS in Polymer Films continuation"
                }
              ],
              "derivation": null
            }
          }
        }
      ],
      "concentrations": {},
      "preparation_operation_ids": [],
      "scope": "Approximately5mg dots in1mL solvent.",
      "evidence": [
        {
          "source_id": "dabbousi1997",
          "locator": "Main PDF p. 2, printed p. 9464, SAXS in Polymer Films"
        },
        {
          "source_id": "dabbousi1997",
          "locator": "Main PDF p. 3, printed p. 9465, SAXS in Polymer Films continuation"
        }
      ]
    },
    {
      "id": "polymer-stock",
      "name": "Polymer solution",
      "components": [
        {
          "material_id": "mtd300p20",
          "quantities": {}
        },
        {
          "material_id": "thf",
          "quantities": {}
        }
      ],
      "concentrations": {
        "polymer_mass_fraction": {
          "value": 10,
          "minimum": null,
          "maximum": null,
          "unit": "wt%",
          "status": "reported",
          "approximate": false,
          "qualifier": "",
          "basis": "",
          "raw_text": "",
          "evidence": [
            {
              "source_id": "dabbousi1997",
              "locator": "Main PDF p. 2, printed p. 9464, SAXS in Polymer Films"
            },
            {
              "source_id": "dabbousi1997",
              "locator": "Main PDF p. 3, printed p. 9465, SAXS in Polymer Films continuation"
            }
          ],
          "derivation": null
        }
      },
      "preparation_operation_ids": [],
      "scope": "Use0.5mL of10wt% polymer solution; stock mass and solvent density not supplied.",
      "evidence": [
        {
          "source_id": "dabbousi1997",
          "locator": "Main PDF p. 2, printed p. 9464, SAXS in Polymer Films"
        },
        {
          "source_id": "dabbousi1997",
          "locator": "Main PDF p. 3, printed p. 9465, SAXS in Polymer Films continuation"
        }
      ]
    }
  ],
  "material_states": [
    {
      "id": "polymer-mixture",
      "name": "Mix nanocrystals and polymer stock output",
      "kind": "mixture",
      "parent_ids": [
        "dot-dispersion",
        "polymer-stock"
      ]
    },
    {
      "id": "viscous",
      "name": "Concentrate to a viscous solution output",
      "kind": "mixture",
      "parent_ids": [
        "polymer-mixture"
      ]
    },
    {
      "id": "polymer-film",
      "name": "Cast the polymer composite on silicon output",
      "kind": "mixture",
      "parent_ids": [
        "viscous",
        "si"
      ]
    },
    {
      "id": "saxs-result",
      "name": "Measure the polymer-film SAXS pattern output",
      "kind": "mixture",
      "parent_ids": [
        "polymer-film",
        "cu"
      ]
    }
  ],
  "operations": [
    {
      "id": "mix",
      "action": "mixing",
      "label": "Mix nanocrystals and polymer stock",
      "stage": "characterization",
      "branch": "main",
      "optional": false,
      "depends_on": [],
      "inputs": [
        "dot-dispersion",
        "polymer-stock"
      ],
      "outputs": [
        "polymer-mixture"
      ],
      "parameters": {
        "polymer_solution_volume": {
          "value": 0.5,
          "minimum": null,
          "maximum": null,
          "unit": "mL",
          "status": "reported",
          "approximate": false,
          "qualifier": "",
          "basis": "",
          "raw_text": "",
          "evidence": [
            {
              "source_id": "dabbousi1997",
              "locator": "Main PDF p. 2, printed p. 9464, SAXS in Polymer Films"
            },
            {
              "source_id": "dabbousi1997",
              "locator": "Main PDF p. 3, printed p. 9465, SAXS in Polymer Films continuation"
            }
          ],
          "derivation": null
        }
      },
      "environment": {
        "value": null,
        "status": "not_reported",
        "evidence": [
          {
            "source_id": "dabbousi1997",
            "locator": "Main PDF p. 2, printed p. 9464, SAXS in Polymer Films"
          },
          {
            "source_id": "dabbousi1997",
            "locator": "Main PDF p. 3, printed p. 9465, SAXS in Polymer Films continuation"
          }
        ],
        "note": ""
      },
      "endpoint": {
        "value": null,
        "status": "not_reported",
        "evidence": [
          {
            "source_id": "dabbousi1997",
            "locator": "Main PDF p. 2, printed p. 9464, SAXS in Polymer Films"
          },
          {
            "source_id": "dabbousi1997",
            "locator": "Main PDF p. 3, printed p. 9465, SAXS in Polymer Films continuation"
          }
        ],
        "note": ""
      },
      "retained_fraction": null,
      "description": "5mg dots in1mL solvent plus0.5mL10wt% polymer solution. ForMTD300P20 the source says same procedure withTHF for both solutions.",
      "evidence": [
        {
          "source_id": "dabbousi1997",
          "locator": "Main PDF p. 2, printed p. 9464, SAXS in Polymer Films"
        },
        {
          "source_id": "dabbousi1997",
          "locator": "Main PDF p. 3, printed p. 9465, SAXS in Polymer Films continuation"
        }
      ]
    },
    {
      "id": "concentrate",
      "action": "vacuum_concentration",
      "label": "Concentrate to a viscous solution",
      "stage": "characterization",
      "branch": "main",
      "optional": false,
      "depends_on": [
        "mix"
      ],
      "inputs": [
        "polymer-mixture"
      ],
      "outputs": [
        "viscous"
      ],
      "parameters": {},
      "environment": {
        "value": "Vacuum",
        "status": "reported",
        "evidence": [
          {
            "source_id": "dabbousi1997",
            "locator": "Main PDF p. 2, printed p. 9464, SAXS in Polymer Films"
          },
          {
            "source_id": "dabbousi1997",
            "locator": "Main PDF p. 3, printed p. 9465, SAXS in Polymer Films continuation"
          }
        ],
        "note": ""
      },
      "endpoint": {
        "value": null,
        "status": "not_reported",
        "evidence": [
          {
            "source_id": "dabbousi1997",
            "locator": "Main PDF p. 2, printed p. 9464, SAXS in Polymer Films"
          },
          {
            "source_id": "dabbousi1997",
            "locator": "Main PDF p. 3, printed p. 9465, SAXS in Polymer Films continuation"
          }
        ],
        "note": ""
      },
      "retained_fraction": null,
      "description": "Concentrate under vacuum; numerical pressure, temperature and time unspecified.",
      "evidence": [
        {
          "source_id": "dabbousi1997",
          "locator": "Main PDF p. 2, printed p. 9464, SAXS in Polymer Films"
        },
        {
          "source_id": "dabbousi1997",
          "locator": "Main PDF p. 3, printed p. 9465, SAXS in Polymer Films continuation"
        }
      ]
    },
    {
      "id": "cast",
      "action": "film_casting",
      "label": "Cast the polymer composite on silicon",
      "stage": "characterization",
      "branch": "main",
      "optional": false,
      "depends_on": [
        "concentrate"
      ],
      "inputs": [
        "viscous",
        "si"
      ],
      "outputs": [
        "polymer-film"
      ],
      "parameters": {
        "film_thickness": {
          "value": 200,
          "minimum": null,
          "maximum": null,
          "unit": "um",
          "status": "reported",
          "approximate": true,
          "qualifier": "",
          "basis": "",
          "raw_text": "",
          "evidence": [
            {
              "source_id": "dabbousi1997",
              "locator": "Main PDF p. 2, printed p. 9464, SAXS in Polymer Films"
            },
            {
              "source_id": "dabbousi1997",
              "locator": "Main PDF p. 3, printed p. 9465, SAXS in Polymer Films continuation"
            }
          ],
          "derivation": null
        }
      },
      "environment": {
        "value": null,
        "status": "not_reported",
        "evidence": [
          {
            "source_id": "dabbousi1997",
            "locator": "Main PDF p. 2, printed p. 9464, SAXS in Polymer Films"
          },
          {
            "source_id": "dabbousi1997",
            "locator": "Main PDF p. 3, printed p. 9465, SAXS in Polymer Films continuation"
          }
        ],
        "note": ""
      },
      "endpoint": {
        "value": null,
        "status": "not_reported",
        "evidence": [
          {
            "source_id": "dabbousi1997",
            "locator": "Main PDF p. 2, printed p. 9464, SAXS in Polymer Films"
          },
          {
            "source_id": "dabbousi1997",
            "locator": "Main PDF p. 3, printed p. 9465, SAXS in Polymer Films continuation"
          }
        ],
        "note": ""
      },
      "retained_fraction": null,
      "description": "Clear to slightly opaque approximately200um film. Source reports aggregation not fully eliminated, including by inert-atmosphere film preparation.",
      "evidence": [
        {
          "source_id": "dabbousi1997",
          "locator": "Main PDF p. 2, printed p. 9464, SAXS in Polymer Films"
        },
        {
          "source_id": "dabbousi1997",
          "locator": "Main PDF p. 3, printed p. 9465, SAXS in Polymer Films continuation"
        },
        {
          "source_id": "dabbousi1997",
          "locator": "Main PDF p. 7, printed p. 9469, Polymer SAXS aggregation and data treatment"
        }
      ]
    },
    {
      "id": "saxs",
      "action": "saxs_analysis",
      "label": "Measure the polymer-film SAXS pattern",
      "stage": "characterization",
      "branch": "main",
      "optional": false,
      "depends_on": [
        "cast"
      ],
      "inputs": [
        "polymer-film",
        "cu"
      ],
      "outputs": [
        "saxs-result"
      ],
      "parameters": {
        "accelerating_voltage": {
          "value": 60,
          "minimum": null,
          "maximum": null,
          "unit": "kV",
          "status": "reported",
          "approximate": false,
          "qualifier": "",
          "basis": "",
          "raw_text": "",
          "evidence": [
            {
              "source_id": "dabbousi1997",
              "locator": "Main PDF p. 2, printed p. 9464, SAXS in Polymer Films"
            },
            {
              "source_id": "dabbousi1997",
              "locator": "Main PDF p. 3, printed p. 9465, SAXS in Polymer Films continuation"
            }
          ],
          "derivation": null
        },
        "tube_current": {
          "value": 300,
          "minimum": null,
          "maximum": null,
          "unit": "mA",
          "status": "reported",
          "approximate": false,
          "qualifier": "",
          "basis": "",
          "raw_text": "",
          "evidence": [
            {
              "source_id": "dabbousi1997",
              "locator": "Main PDF p. 2, printed p. 9464, SAXS in Polymer Films"
            },
            {
              "source_id": "dabbousi1997",
              "locator": "Main PDF p. 3, printed p. 9465, SAXS in Polymer Films continuation"
            }
          ],
          "derivation": null
        },
        "scatter_slit": {
          "value": 0.16666666666666666,
          "minimum": null,
          "maximum": null,
          "unit": "degree",
          "status": "reported",
          "approximate": false,
          "qualifier": "",
          "basis": "",
          "raw_text": "1/6 degree",
          "evidence": [
            {
              "source_id": "dabbousi1997",
              "locator": "Main PDF p. 2, printed p. 9464, SAXS in Polymer Films"
            },
            {
              "source_id": "dabbousi1997",
              "locator": "Main PDF p. 3, printed p. 9465, SAXS in Polymer Films continuation"
            }
          ],
          "derivation": null
        },
        "diffraction_slit": {
          "value": 0.16666666666666666,
          "minimum": null,
          "maximum": null,
          "unit": "degree",
          "status": "reported",
          "approximate": false,
          "qualifier": "",
          "basis": "",
          "raw_text": "1/6 degree",
          "evidence": [
            {
              "source_id": "dabbousi1997",
              "locator": "Main PDF p. 2, printed p. 9464, SAXS in Polymer Films"
            },
            {
              "source_id": "dabbousi1997",
              "locator": "Main PDF p. 3, printed p. 9465, SAXS in Polymer Films continuation"
            }
          ],
          "derivation": null
        },
        "collection_slit": {
          "value": 0.3,
          "minimum": null,
          "maximum": null,
          "unit": "mm",
          "status": "reported",
          "approximate": false,
          "qualifier": "",
          "basis": "",
          "raw_text": "",
          "evidence": [
            {
              "source_id": "dabbousi1997",
              "locator": "Main PDF p. 2, printed p. 9464, SAXS in Polymer Films"
            },
            {
              "source_id": "dabbousi1997",
              "locator": "Main PDF p. 3, printed p. 9465, SAXS in Polymer Films continuation"
            }
          ],
          "derivation": null
        }
      },
      "environment": {
        "value": null,
        "status": "not_reported",
        "evidence": [
          {
            "source_id": "dabbousi1997",
            "locator": "Main PDF p. 2, printed p. 9464, SAXS in Polymer Films"
          },
          {
            "source_id": "dabbousi1997",
            "locator": "Main PDF p. 3, printed p. 9465, SAXS in Polymer Films continuation"
          }
        ],
        "note": ""
      },
      "endpoint": {
        "value": null,
        "status": "not_reported",
        "evidence": [
          {
            "source_id": "dabbousi1997",
            "locator": "Main PDF p. 2, printed p. 9464, SAXS in Polymer Films"
          },
          {
            "source_id": "dabbousi1997",
            "locator": "Main PDF p. 3, printed p. 9465, SAXS in Polymer Films continuation"
          }
        ],
        "note": ""
      },
      "retained_fraction": null,
      "description": "Rigaku300Rotaflex, Bragg geometry,CuKa. Subtract polymer background and correct low-angle sample-width effect. Low-angle aggregation limits fitting; data/model boundaries retained in coverage series.",
      "evidence": [
        {
          "source_id": "dabbousi1997",
          "locator": "Main PDF p. 2, printed p. 9464, SAXS in Polymer Films"
        },
        {
          "source_id": "dabbousi1997",
          "locator": "Main PDF p. 3, printed p. 9465, SAXS in Polymer Films continuation"
        },
        {
          "source_id": "dabbousi1997",
          "locator": "Main PDF p. 7, printed p. 9469, Polymer SAXS aggregation and data treatment"
        }
      ]
    }
  ],
  "condition_options": [],
  "products": [],
  "measurements": [],
  "structure_assets": [],
  "quality": {
    "review_status": "source_reviewed",
    "review_scope": "All thirteen supplied main pages read in full and visually inspected, with independent source and canonical scientific audits. SI not located or verified. General synthesis routes, analytical procedures, source model parameters and observation cohorts remain separate; records do not assert independent physical batches.",
    "missing_fields": [
      "Matching supporting information not located or verified.",
      "No sample-resolved atomic coordinates or fully refined core/shell interface structure supplied."
    ],
    "conflicts": [],
    "requested_tasks": [],
    "experimental_outcome": "not_established"
  },
  "context_links": [
    {
      "label": "Complete source review",
      "url": "../paper-review.html?id=dabbousi1997",
      "relation": "Supplied main only; matching SI unverified."
    }
  ],
  "collection": "reviewed_literature"
}

File: data/records/dabbousi-1997-tem-preparation.json
{
  "schema_version": "1.0.0",
  "record_id": "dabbousi-1997-tem-preparation",
  "revision": 1,
  "record_type": "procedure",
  "title": "Dabbousi et al. (1997) · HRTEM specimen preparation and sizing",
  "material": {
    "formula": "CdSe/ZnS",
    "family": "II–VI quantum-dot heterostructures",
    "elements": [
      "Cd",
      "Se",
      "Zn",
      "S"
    ],
    "components": [
      "CdSe",
      "ZnS"
    ],
    "architecture": "unresolved"
  },
  "method": "High-resolution transmission electron microscopy",
  "sources": [
    {
      "id": "dabbousi1997",
      "doi": "10.1021/jp971091y",
      "title": "(CdSe)ZnS Core–Shell Quantum Dots: Synthesis and Characterization of a Size Series of Highly Luminescent Nanocrystallites",
      "authors": "B. O. Dabbousi; J. Rodriguez-Viejo; F. V. Mikulec; J. R. Heine; H. Mattoussi; R. Ober; K. F. Jensen; M. G. Bawendi",
      "year": 1997,
      "url": "https://doi.org/10.1021/jp971091y",
      "main_status": "All thirteen supplied main pages read and visually checked; independent source and canonical audits completed",
      "si_status": "Not located or verified",
      "reuse_status": "Bibliographic and factual extraction; original article/figure rights remain separate"
    }
  ],
  "lineage": {
    "source_group": "dabbousi1997",
    "recipe_family": "dabbousi1997-core-shell",
    "parent_record_id": null,
    "batch_id": null,
    "duplicate_of": null
  },
  "intended_target": {
    "composition": {
      "value": "Source-scoped analytical specimen or preparation; bare and coated states remain separate",
      "status": "reported",
      "evidence": [
        {
          "source_id": "dabbousi1997",
          "locator": "Main PDF p. 2, printed p. 9464, Experimental characterization"
        },
        {
          "source_id": "dabbousi1997",
          "locator": "Main PDF p. 3, printed p. 9465, Experimental continuation"
        }
      ],
      "note": ""
    },
    "phase": {
      "value": null,
      "status": "not_reported",
      "evidence": [
        {
          "source_id": "dabbousi1997",
          "locator": "Main PDF pp. 1–13, printed pp. 9463–9475"
        }
      ],
      "note": ""
    },
    "size": {
      "value": null,
      "minimum": null,
      "maximum": null,
      "unit": "nm",
      "status": "not_reported",
      "approximate": false,
      "qualifier": "",
      "basis": "",
      "raw_text": "",
      "evidence": [
        {
          "source_id": "dabbousi1997",
          "locator": "Main PDF pp. 1–13, printed pp. 9463–9475"
        }
      ],
      "derivation": null
    },
    "morphology": {
      "value": null,
      "status": "not_reported",
      "evidence": [
        {
          "source_id": "dabbousi1997",
          "locator": "Main PDF pp. 1–13, printed pp. 9463–9475"
        }
      ],
      "note": ""
    }
  },
  "materials": [
    {
      "id": "dots",
      "name": "Bare and ZnS-overcoated CdSe dots",
      "formula": "CdSe or CdSe/ZnS",
      "role": "analytical specimen",
      "stage": "characterization",
      "identity": {
        "pubchem_cid": null,
        "smiles": null
      },
      "quantities": {},
      "notes": [],
      "evidence": [
        {
          "source_id": "dabbousi1997",
          "locator": "Main PDF p. 2, printed p. 9464, Transmission Electron Microscopy"
        }
      ]
    },
    {
      "id": "octane",
      "name": "Octane",
      "formula": "C8H18",
      "role": "solvent",
      "stage": "characterization",
      "identity": {
        "pubchem_cid": null,
        "smiles": null
      },
      "quantities": {},
      "notes": [],
      "evidence": [
        {
          "source_id": "dabbousi1997",
          "locator": "Main PDF p. 2, printed p. 9464, Transmission Electron Microscopy"
        }
      ]
    },
    {
      "id": "copper-grid",
      "name": "Copper TEM grid",
      "formula": "Cu",
      "role": "support",
      "stage": "characterization",
      "identity": {
        "pubchem_cid": null,
        "smiles": null
      },
      "quantities": {},
      "notes": [],
      "evidence": [
        {
          "source_id": "dabbousi1997",
          "locator": "Main PDF p. 2, printed p. 9464, Transmission Electron Microscopy"
        }
      ]
    },
    {
      "id": "carbon",
      "name": "Amorphous carbon support and overcoat",
      "formula": "C",
      "role": "support and protective coating",
      "stage": "characterization",
      "identity": {
        "pubchem_cid": null,
        "smiles": null
      },
      "quantities": {},
      "notes": [],
      "evidence": [
        {
          "source_id": "dabbousi1997",
          "locator": "Main PDF p. 2, printed p. 9464, Transmission Electron Microscopy"
        }
      ]
    }
  ],
  "stocks": [],
  "material_states": [
    {
      "id": "wet-grid",
      "name": "Deposit a dilute dispersion on the TEM grid output",
      "kind": "mixture",
      "parent_ids": [
        "dots",
        "octane",
        "copper-grid",
        "carbon"
      ]
    },
    {
      "id": "wicked-grid",
      "name": "Wick away the remaining solvent output",
      "kind": "mixture",
      "parent_ids": [
        "wet-grid"
      ]
    },
    {
      "id": "coated-grid",
      "name": "Evaporate a protective carbon layer output",
      "kind": "mixture",
      "parent_ids": [
        "wicked-grid",
        "carbon"
      ]
    },
    {
      "id": "tem-result",
      "name": "Acquire HRTEM images and size distributions output",
      "kind": "mixture",
      "parent_ids": [
        "coated-grid"
      ]
    }
  ],
  "operations": [
    {
      "id": "drop",
      "action": "drop_casting",
      "label": "Deposit a dilute dispersion on the TEM grid",
      "stage": "characterization",
      "branch": "main",
      "optional": false,
      "depends_on": [],
      "inputs": [
        "dots",
        "octane",
        "copper-grid",
        "carbon"
      ],
      "outputs": [
        "wet-grid"
      ],
      "parameters": {
        "drop_count": {
          "value": 1,
          "minimum": null,
          "maximum": null,
          "unit": "drop",
          "status": "reported",
          "approximate": false,
          "qualifier": "",
          "basis": "",
          "raw_text": "",
          "evidence": [
            {
              "source_id": "dabbousi1997",
              "locator": "Main PDF p. 2, printed p. 9464, Transmission Electron Microscopy"
            }
          ],
          "derivation": null
        }
      },
      "environment": {
        "value": null,
        "status": "not_reported",
        "evidence": [
          {
            "source_id": "dabbousi1997",
            "locator": "Main PDF p. 2, printed p. 9464, Transmission Electron Microscopy"
          }
        ],
        "note": ""
      },
      "endpoint": {
        "value": null,
        "status": "not_reported",
        "evidence": [
          {
            "source_id": "dabbousi1997",
            "locator": "Main PDF p. 2, printed p. 9464, Transmission Electron Microscopy"
          }
        ],
        "note": ""
      },
      "retained_fraction": null,
      "description": "One drop of dilute octane dispersion onto a copper grid supporting amorphous carbon. Drop volume and concentration not given.",
      "evidence": [
        {
          "source_id": "dabbousi1997",
          "locator": "Main PDF p. 2, printed p. 9464, Transmission Electron Microscopy"
        }
      ]
    },
    {
      "id": "wick",
      "action": "wicking",
      "label": "Wick away the remaining solvent",
      "stage": "characterization",
      "branch": "main",
      "optional": false,
      "depends_on": [
        "drop"
      ],
      "inputs": [
        "wet-grid"
      ],
      "outputs": [
        "wicked-grid"
      ],
      "parameters": {
        "contact_time": {
          "value": 30,
          "minimum": null,
          "maximum": null,
          "unit": "s",
          "status": "reported",
          "approximate": false,
          "qualifier": "",
          "basis": "",
          "raw_text": "",
          "evidence": [
            {
              "source_id": "dabbousi1997",
              "locator": "Main PDF p. 2, printed p. 9464, Transmission Electron Microscopy"
            }
          ],
          "derivation": null
        }
      },
      "environment": {
        "value": null,
        "status": "not_reported",
        "evidence": [
          {
            "source_id": "dabbousi1997",
            "locator": "Main PDF p. 2, printed p. 9464, Transmission Electron Microscopy"
          }
        ],
        "note": ""
      },
      "endpoint": {
        "value": null,
        "status": "not_reported",
        "evidence": [
          {
            "source_id": "dabbousi1997",
            "locator": "Main PDF p. 2, printed p. 9464, Transmission Electron Microscopy"
          }
        ],
        "note": ""
      },
      "retained_fraction": null,
      "description": "Wick remaining solvent after30s. This is contact time, not centrifugation or heating.",
      "evidence": [
        {
          "source_id": "dabbousi1997",
          "locator": "Main PDF p. 2, printed p. 9464, Transmission Electron Microscopy"
        }
      ]
    },
    {
      "id": "coat",
      "action": "carbon_evaporation",
      "label": "Evaporate a protective carbon layer",
      "stage": "characterization",
      "branch": "main",
      "optional": false,
      "depends_on": [
        "wick"
      ],
      "inputs": [
        "wicked-grid",
        "carbon"
      ],
      "outputs": [
        "coated-grid"
      ],
      "parameters": {},
      "environment": {
        "value": null,
        "status": "not_reported",
        "evidence": [
          {
            "source_id": "dabbousi1997",
            "locator": "Main PDF p. 2, printed p. 9464, Transmission Electron Microscopy"
          }
        ],
        "note": ""
      },
      "endpoint": {
        "value": null,
        "status": "not_reported",
        "evidence": [
          {
            "source_id": "dabbousi1997",
            "locator": "Main PDF p. 2, printed p. 9464, Transmission Electron Microscopy"
          }
        ],
        "note": ""
      },
      "retained_fraction": null,
      "description": "Second thin amorphous-carbon layer reduces charging and electron-beam damage; thickness not supplied.",
      "evidence": [
        {
          "source_id": "dabbousi1997",
          "locator": "Main PDF p. 2, printed p. 9464, Transmission Electron Microscopy"
        }
      ]
    },
    {
      "id": "tem",
      "action": "tem_analysis",
      "label": "Acquire HRTEM images and size distributions",
      "stage": "characterization",
      "branch": "main",
      "optional": false,
      "depends_on": [
        "coat"
      ],
      "inputs": [
        "coated-grid"
      ],
      "outputs": [
        "tem-result"
      ],
      "parameters": {
        "accelerating_voltage": {
          "value": 200,
          "minimum": null,
          "maximum": null,
          "unit": "kV",
          "status": "reported",
          "approximate": false,
          "qualifier": "",
          "basis": "",
          "raw_text": "",
          "evidence": [
            {
              "source_id": "dabbousi1997",
              "locator": "Main PDF p. 2, printed p. 9464, Transmission Electron Microscopy"
            }
          ],
          "derivation": null
        },
        "particle_count": {
          "value": 150,
          "minimum": null,
          "maximum": null,
          "unit": "count",
          "status": "reported",
          "approximate": false,
          "qualifier": "greater_than",
          "basis": "Over150 crystallites per sample for major-axis statistics; aspect-ratio subset is smaller and unspecified",
          "raw_text": "",
          "evidence": [
            {
              "source_id": "dabbousi1997",
              "locator": "Main PDF p. 6, printed p. 9468, TEM analysis"
            }
          ],
          "derivation": null
        }
      },
      "environment": {
        "value": null,
        "status": "not_reported",
        "evidence": [
          {
            "source_id": "dabbousi1997",
            "locator": "Main PDF p. 2, printed p. 9464, Transmission Electron Microscopy"
          },
          {
            "source_id": "dabbousi1997",
            "locator": "Main PDF p. 6, printed p. 9468, Transmission Electron Microscopy"
          },
          {
            "source_id": "dabbousi1997",
            "locator": "Main PDF p. 7, printed p. 9469, Figure9"
          }
        ],
        "note": ""
      },
      "endpoint": {
        "value": null,
        "status": "not_reported",
        "evidence": [
          {
            "source_id": "dabbousi1997",
            "locator": "Main PDF p. 2, printed p. 9464, Transmission Electron Microscopy"
          },
          {
            "source_id": "dabbousi1997",
            "locator": "Main PDF p. 6, printed p. 9468, Transmission Electron Microscopy"
          },
          {
            "source_id": "dabbousi1997",
            "locator": "Main PDF p. 7, printed p. 9469, Figure9"
          }
        ],
        "note": ""
      },
      "retained_fraction": null,
      "description": "TopconEM002B; objective aperture selects(100),(002),(101) wurtzite lattice planes. Measure longest dimension and aspect ratios. Lattice interface not resolved; noSAED pattern supplied.",
      "evidence": [
        {
          "source_id": "dabbousi1997",
          "locator": "Main PDF p. 2, printed p. 9464, Transmission Electron Microscopy"
        },
        {
          "source_id": "dabbousi1997",
          "locator": "Main PDF p. 6, printed p. 9468, Transmission Electron Microscopy"
        },
        {
          "source_id": "dabbousi1997",
          "locator": "Main PDF p. 7, printed p. 9469, Figure9"
        }
      ]
    }
  ],
  "condition_options": [],
  "products": [],
  "measurements": [],
  "structure_assets": [],
  "quality": {
    "review_status": "source_reviewed",
    "review_scope": "All thirteen supplied main pages read in full and visually inspected, with independent source and canonical scientific audits. SI not located or verified. General synthesis routes, analytical procedures, source model parameters and observation cohorts remain separate; records do not assert independent physical batches.",
    "missing_fields": [
      "Matching supporting information not located or verified.",
      "No sample-resolved atomic coordinates or fully refined core/shell interface structure supplied."
    ],
    "conflicts": [],
    "requested_tasks": [],
    "experimental_outcome": "not_established"
  },
  "context_links": [
    {
      "label": "Complete source review",
      "url": "../paper-review.html?id=dabbousi1997",
      "relation": "Supplied main only; matching SI unverified."
    }
  ],
  "collection": "reviewed_literature"
}
