Repository: cuiyist/mattersyn

# MatterSyn training data pilot

The canonical files in `records/` are the source for generated record pages and task-specific exports. Edit a canonical JSON record, increment its revision when changing published scientific content, then regenerate. Never edit `dist/data/records` or `dist/records` by hand. Read the generated dataset manifest and `inventory-summary.json` for current counts and release version. Record schema 1.1.0 adds typed qualitative measurements and an optional intended surface target; existing 1.0.0 records remain supported.

File: data/records/schwartz-2003-magnetization-model.json
{
  "schema_version": "1.3.0",
  "record_id": "schwartz-2003-magnetization-model",
  "revision": 1,
  "record_type": "observation",
  "title": "Schwartz et al. (2003) · Aggregate domains, magnetic anisotropy and proposed coupling",
  "material": {
    "formula": "ZnO:Co",
    "family": "ZnO and separately Co2+- or Ni2+-doped ZnO quantum dots",
    "elements": [
      "Zn",
      "O",
      "Co"
    ],
    "components": [
      "ZnO:Co"
    ],
    "architecture": "single_material"
  },
  "method": "Source-scoped characterization and interpretation",
  "sources": [
    {
      "id": "schwartz2003",
      "doi": "10.1021/ja036811v",
      "title": "Magnetic Quantum Dots: Synthesis, Spectroscopy, and Magnetism of Co2+- and Ni2+-Doped ZnO Nanocrystals",
      "authors": "Dana A. Schwartz; Nick S. Norberg; Quyen P. Nguyen; Jason M. Parker; Daniel R. Gamelin",
      "year": 2003,
      "url": "https://doi.org/10.1021/ja036811v",
      "main_status": "All14 main and4 matched SI pages text and visually reviewed; independent source and canonical audits completed.",
      "si_status": "Four supplied SI pages, Figures S1–S6, matched by exact main-paper declarations and cross-references plus Gamelin metadata. No standalone SI title/byline. All pages text-read and visually inspected.",
      "reuse_status": "Bibliographic and factual extraction; original article/figure rights remain separate"
    }
  ],
  "lineage": {
    "source_group": "schwartz2003",
    "recipe_family": "schwartz2003-zno-doping",
    "parent_record_id": null,
    "batch_id": null,
    "duplicate_of": null
  },
  "intended_target": {
    "composition": {
      "value": "ZnO:Co",
      "status": "reported",
      "evidence": [
        {
          "source_id": "schwartz2003",
          "locator": "Main PDF p. 1, printed p. 13205, Abstract"
        }
      ],
      "note": "Dopant notation denotes the material family, not a refined site occupancy. Shared analytical records retain distinct compositions in their product/sample contexts."
    },
    "phase": {
      "value": null,
      "status": "not_reported",
      "evidence": [
        {
          "source_id": "schwartz2003",
          "locator": "Complete 14-page main and matched four-page SI"
        }
      ],
      "note": ""
    },
    "size": {
      "value": null,
      "minimum": null,
      "maximum": null,
      "unit": "nm",
      "status": "not_reported",
      "approximate": false,
      "qualifier": "",
      "basis": "",
      "raw_text": "",
      "evidence": [
        {
          "source_id": "schwartz2003",
          "locator": "Complete 14-page main and matched four-page SI"
        }
      ],
      "derivation": null
    },
    "morphology": {
      "value": null,
      "status": "not_reported",
      "evidence": [
        {
          "source_id": "schwartz2003",
          "locator": "Complete 14-page main and matched four-page SI"
        }
      ],
      "note": ""
    }
  },
  "materials": [],
  "stocks": [],
  "material_states": [],
  "operations": [],
  "condition_options": [],
  "products": [
    {
      "sample_id": "aggregate",
      "source_sample_label": "3.6% Co2+:ZnO aggregate interpretation",
      "batch_id": null,
      "material_state_id": null,
      "parent_sample_id": null,
      "composition": {
        "value": "ZnO:Co",
        "status": "reported",
        "evidence": [
          {
            "source_id": "schwartz2003",
            "locator": "Main PDF p. 13, printed p. 13217, IV.D.v"
          }
        ],
        "note": ""
      },
      "phase": {
        "value": null,
        "status": "not_reported",
        "evidence": [
          {
            "source_id": "schwartz2003",
            "locator": "Main PDF p. 13, printed p. 13217, IV.D.v"
          }
        ],
        "note": ""
      },
      "morphology": {
        "value": null,
        "status": "not_reported",
        "evidence": [
          {
            "source_id": "schwartz2003",
            "locator": "Main PDF p. 13, printed p. 13217, IV.D.v"
          }
        ],
        "note": ""
      },
      "surface": {
        "value": null,
        "status": "not_reported",
        "evidence": [
          {
            "source_id": "schwartz2003",
            "locator": "Main PDF p. 13, printed p. 13217, IV.D.v"
          }
        ],
        "note": ""
      },
      "recipe_link": "general_context",
      "link_evidence": [],
      "notes": []
    }
  ],
  "measurements": [
    {
      "id": "eq10",
      "sample_id": "aggregate",
      "property": "equation_magnetization_lifetime",
      "technique": "Source-reported observation",
      "value": {
        "value": "τ = τ0 exp[KV/kT]. KV is the magnetocrystalline anisotropy-energy barrier, K the anisotropy factor and V the magnetic-domain volume. τ0 is the inverse attempt frequency related to Larmor precession.",
        "status": "author_derived",
        "evidence": [
          {
            "source_id": "schwartz2003",
            "locator": "Main PDF p. 13, printed p. 13217, Equation 10"
          }
        ],
        "note": ""
      },
      "conditions": "",
      "derives_from": [],
      "evidence": [
        {
          "source_id": "schwartz2003",
          "locator": "Main PDF p. 13, printed p. 13217, Equation 10"
        }
      ]
    },
    {
      "id": "attempt-time",
      "sample_id": "aggregate",
      "property": "order_of_magnitude_attempt_time",
      "technique": "Source-reported observation",
      "value": {
        "value": 1e-09,
        "minimum": null,
        "maximum": null,
        "unit": "s",
        "status": "author_derived",
        "approximate": true,
        "qualifier": "",
        "basis": "",
        "raw_text": "",
        "evidence": [
          {
            "source_id": "schwartz2003",
            "locator": "Main PDF p. 13, printed p. 13217, Equation 10 discussion"
          }
        ],
        "derivation": null
      },
      "conditions": "",
      "derives_from": [],
      "evidence": [
        {
          "source_id": "schwartz2003",
          "locator": "Main PDF p. 13, printed p. 13217, Equation 10 discussion"
        }
      ]
    },
    {
      "id": "domain-spin",
      "sample_id": "aggregate",
      "property": "effective_domain_spin_lower_bound",
      "technique": "Source-reported observation",
      "value": {
        "value": null,
        "minimum": 8000,
        "maximum": null,
        "unit": "dimensionless",
        "status": "author_derived",
        "approximate": true,
        "qualifier": "",
        "basis": "",
        "raw_text": "",
        "evidence": [
          {
            "source_id": "schwartz2003",
            "locator": "Main PDF p. 13, printed p. 13217, Brillouin-function interpretation"
          }
        ],
        "derivation": null
      },
      "conditions": "",
      "derives_from": [],
      "evidence": [
        {
          "source_id": "schwartz2003",
          "locator": "Main PDF p. 13, printed p. 13217, Brillouin-function interpretation"
        }
      ]
    },
    {
      "id": "domain-co",
      "sample_id": "aggregate",
      "property": "cobalt_ions_per_domain_lower_bound",
      "technique": "Source-reported observation",
      "value": {
        "value": null,
        "minimum": 5000,
        "maximum": null,
        "unit": "ions",
        "status": "author_derived",
        "approximate": true,
        "qualifier": "",
        "basis": "",
        "raw_text": "",
        "evidence": [
          {
            "source_id": "schwartz2003",
            "locator": "Main PDF p. 13, printed p. 13217, Brillouin-function interpretation"
          }
        ],
        "derivation": null
      },
      "conditions": "",
      "derives_from": [],
      "evidence": [
        {
          "source_id": "schwartz2003",
          "locator": "Main PDF p. 13, printed p. 13217, Brillouin-function interpretation"
        }
      ]
    },
    {
      "id": "co-per-dot",
      "sample_id": "aggregate",
      "property": "estimated_cobalt_ions_per_dot",
      "technique": "Source-reported observation",
      "value": {
        "value": 200,
        "minimum": null,
        "maximum": null,
        "unit": "ions",
        "status": "author_derived",
        "approximate": true,
        "qualifier": "",
        "basis": "",
        "raw_text": "",
        "evidence": [
          {
            "source_id": "schwartz2003",
            "locator": "Main PDF p. 13, printed p. 13217, Domain-size calculation"
          }
        ],
        "derivation": null
      },
      "conditions": "Author estimate for 3.6% Co and 4.9 nm dots.",
      "derives_from": [],
      "evidence": [
        {
          "source_id": "schwartz2003",
          "locator": "Main PDF p. 13, printed p. 13217, Domain-size calculation"
        }
      ]
    },
    {
      "id": "dots-per-domain",
      "sample_id": "aggregate",
      "property": "dots_per_domain_lower_bound",
      "technique": "Source-reported observation",
      "value": {
        "value": null,
        "minimum": 25,
        "maximum": null,
        "unit": "nanocrystals",
        "status": "author_derived",
        "approximate": true,
        "qualifier": "",
        "basis": "",
        "raw_text": "",
        "evidence": [
          {
            "source_id": "schwartz2003",
            "locator": "Main PDF p. 13, printed p. 13217, Domain-size calculation"
          }
        ],
        "derivation": null
      },
      "conditions": "",
      "derives_from": [],
      "evidence": [
        {
          "source_id": "schwartz2003",
          "locator": "Main PDF p. 13, printed p. 13217, Domain-size calculation"
        }
      ]
    },
    {
      "id": "domains",
      "sample_id": "aggregate",
      "property": "domain_size_model_limit",
      "technique": "Source-reported observation",
      "value": {
        "value": "Brillouin-function curvature gives a lower-bound effective spin/domain estimate; actual domains may be much larger and may contain walls. These are not measured grain dimensions or counts of particles in the SEM image.",
        "status": "author_derived",
        "evidence": [
          {
            "source_id": "schwartz2003",
            "locator": "Main PDF p. 13, printed p. 13217, IV.D.v"
          }
        ],
        "note": ""
      },
      "conditions": "",
      "derives_from": [],
      "evidence": [
        {
          "source_id": "schwartz2003",
          "locator": "Main PDF p. 13, printed p. 13217, IV.D.v"
        }
      ]
    },
    {
      "id": "interface",
      "sample_id": "aggregate",
      "property": "interface_carrier_hypothesis",
      "technique": "Source-reported observation",
      "value": {
        "value": "Aggregation may introduce fusion-interface defects providing carriers for double exchange, RKKY or Zener coupling, while larger domains raise anisotropy barriers. These mechanisms are proposed, with experiments still in progress.",
        "status": "author_derived",
        "evidence": [
          {
            "source_id": "schwartz2003",
            "locator": "Main PDF p. 13, printed p. 13217, IV.D.v"
          }
        ],
        "note": ""
      },
      "conditions": "",
      "derives_from": [],
      "evidence": [
        {
          "source_id": "schwartz2003",
          "locator": "Main PDF p. 13, printed p. 13217, IV.D.v"
        }
      ]
    },
    {
      "id": "intrinsic",
      "sample_id": "aggregate",
      "property": "author_intrinsic_ferromagnetism_claim",
      "technique": "Source-reported observation",
      "value": {
        "value": "The authors attribute room-temperature ferromagnetism to substitutional dopants rather than segregated phases, using unchanged diffraction and low-temperature aggregation. This is their interpretation of the reported evidence, not an independent modern verification.",
        "status": "author_derived",
        "evidence": [
          {
            "source_id": "schwartz2003",
            "locator": "Main PDF p. 13, printed p. 13217, IV.D.v"
          },
          {
            "source_id": "schwartz2003",
            "locator": "Main PDF p. 14, printed p. 13218, Conclusion"
          }
        ],
        "note": ""
      },
      "conditions": "",
      "derives_from": [],
      "evidence": [
        {
          "source_id": "schwartz2003",
          "locator": "Main PDF p. 13, printed p. 13217, IV.D.v"
        },
        {
          "source_id": "schwartz2003",
          "locator": "Main PDF p. 14, printed p. 13218, Conclusion"
        }
      ]
    }
  ],
  "structure_assets": [],
  "quality": {
    "review_status": "source_reviewed",
    "review_scope": "All14 main and4 matched SI pages text-read and visually inspected with independent source, canonical, molecular, reader and apparatus audits. Separate pure/doped routes, postprocessing, surface-bound control, magnetic aggregates and theoretical models retain distinct sample scopes. Missing parameters and source conflicts remain explicit; cited external works not independently inspected.",
    "missing_fields": [
      "Per-specimen synthesis batches and complete links between nominal feed doping and measured incorporation are not given.",
      "Several workup volumes, separation hardware, stirring speed, aging times, TOPO/powder ratio and exact purification cycles are unreported.",
      "No measured atomic coordinate file, sample-specific refined dopant occupancy, raw spectral array or full statistical error model is supplied."
    ],
    "conflicts": [],
    "requested_tasks": [],
    "experimental_outcome": "not_established"
  },
  "context_links": [
    {
      "label": "Complete source review",
      "url": "../paper-review.html?id=schwartz2003",
      "relation": "Main figures, matched SI, tables, equations and evidence limitations."
    }
  ],
  "collection": "reviewed_literature"
}

File: data/records/stiger-1999-cyclic-voltammetry.json
{
  "schema_version": "1.2.0",
  "record_id": "stiger-1999-cyclic-voltammetry",
  "revision": 1,
  "record_type": "procedure",
  "title": "Stiger et al. (1999) · Cyclic voltammetry of two silicon doping classes",
  "material": {
    "formula": "Ag/Si",
    "family": "Metal nanocrystals on semiconductor substrates",
    "components": [
      "Ag",
      "Si"
    ],
    "elements": [
      "Ag",
      "Si"
    ],
    "architecture": "heterostructure"
  },
  "method": "Supporting procedure",
  "sources": [
    {
      "id": "stiger1999",
      "doi": "10.1021/la980800b",
      "title": "Investigations of Electrochemical Silver Nanocrystal Growth on Hydrogen-Terminated Silicon(100)",
      "authors": "R. M. Stiger; S. Gorer; B. Craft; R. M. Penner",
      "year": 1999,
      "url": "https://doi.org/10.1021/la980800b",
      "main_status": "All nine supplied main pages read and visually checked; independent source and canonical audits completed",
      "si_status": "Not located or verified",
      "reuse_status": "Bibliographic and factual extraction; original article/figure rights remain separate"
    }
  ],
  "lineage": {
    "source_group": "stiger1999",
    "recipe_family": "stiger1999-ag-si-electrodeposition",
    "parent_record_id": null,
    "batch_id": null,
    "duplicate_of": null
  },
  "intended_target": {
    "composition": {
      "value": null,
      "status": "not_reported",
      "evidence": [
        {
          "source_id": "stiger1999",
          "locator": "Main PDF p. 2, printed p. 791, Experimental Section: silicon preparation and electrochemistry"
        }
      ],
      "note": "Analytical or comparison context; not an intended synthesis target."
    },
    "phase": {
      "value": null,
      "status": "not_reported",
      "evidence": [
        {
          "source_id": "stiger1999",
          "locator": "Main PDF pp. 1–9, printed pp. 790–798"
        }
      ],
      "note": ""
    },
    "size": {
      "value": null,
      "minimum": null,
      "maximum": null,
      "unit": "nm",
      "status": "not_reported",
      "approximate": false,
      "qualifier": "",
      "basis": "",
      "raw_text": "",
      "evidence": [
        {
          "source_id": "stiger1999",
          "locator": "Main PDF pp. 1–9, printed pp. 790–798"
        }
      ],
      "derivation": null
    },
    "morphology": {
      "value": null,
      "status": "not_reported",
      "evidence": [
        {
          "source_id": "stiger1999",
          "locator": "Main PDF pp. 1–9, printed pp. 790–798"
        }
      ],
      "note": ""
    },
    "host": {
      "value": null,
      "status": "not_reported",
      "evidence": [
        {
          "source_id": "stiger1999",
          "locator": "Main PDF p. 2, printed p. 791, Experimental Section: silicon preparation and electrochemistry"
        }
      ],
      "note": "Substrate identity and doping remain specific to each source cohort."
    }
  },
  "materials": [
    {
      "id": "si-npp",
      "name": "Antimony-doped degenerate n++ Si(100)",
      "formula": "Si",
      "role": "working electrode",
      "stage": "synthesis",
      "identity": {
        "pubchem_cid": null,
        "smiles": null
      },
      "quantities": {
        "dopant_number_density": {
          "value": 1e+20,
          "minimum": null,
          "maximum": null,
          "unit": "cm^-3",
          "status": "reported",
          "approximate": false,
          "qualifier": "",
          "basis": "",
          "raw_text": "",
          "evidence": [
            {
              "source_id": "stiger1999",
              "locator": "Main PDF p. 2, printed p. 791, Experimental Section: silicon preparation and electrochemistry"
            }
          ],
          "derivation": null
        }
      },
      "notes": [],
      "evidence": [
        {
          "source_id": "stiger1999",
          "locator": "Main PDF p. 3, printed p. 792, III.A and Figure 2; source concentration and panel-doping conflicts"
        }
      ]
    },
    {
      "id": "si-n",
      "name": "Antimony-doped nondegenerate n-Si(100)",
      "formula": "Si",
      "role": "working electrode",
      "stage": "synthesis",
      "identity": {
        "pubchem_cid": null,
        "smiles": null
      },
      "quantities": {
        "dopant_number_density": {
          "value": 1000000000000000.0,
          "minimum": null,
          "maximum": null,
          "unit": "cm^-3",
          "status": "reported",
          "approximate": false,
          "qualifier": "",
          "basis": "",
          "raw_text": "",
          "evidence": [
            {
              "source_id": "stiger1999",
              "locator": "Main PDF p. 2, printed p. 791, Experimental Section: silicon preparation and electrochemistry"
            }
          ],
          "derivation": null
        }
      },
      "notes": [
        "Sb-doped, Wacker Silitronic; nondegenerate comparator."
      ],
      "evidence": [
        {
          "source_id": "stiger1999",
          "locator": "Main PDF p. 3, printed p. 792, III.A and Figure 2; source concentration and panel-doping conflicts"
        }
      ]
    },
    {
      "id": "sce",
      "name": "Saturated calomel reference electrode",
      "formula": null,
      "role": "reference electrode for silver-free sweeps",
      "stage": "synthesis",
      "identity": {
        "pubchem_cid": null,
        "smiles": null
      },
      "quantities": {},
      "notes": [],
      "evidence": [
        {
          "source_id": "stiger1999",
          "locator": "Main PDF p. 2, printed p. 791, Experimental Section: silicon preparation and electrochemistry"
        }
      ]
    },
    {
      "id": "agclo4",
      "name": "Silver perchlorate monohydrate",
      "formula": "AgClO4·H2O",
      "role": "metal_precursor",
      "stage": "synthesis",
      "identity": {
        "pubchem_cid": null,
        "smiles": null
      },
      "quantities": {
        "reagent_purity": {
          "value": 99.9,
          "minimum": null,
          "maximum": null,
          "unit": "%",
          "status": "reported",
          "approximate": false,
          "qualifier": "",
          "basis": "Source supplier specification; not a measured bath composition",
          "raw_text": "",
          "evidence": [
            {
              "source_id": "stiger1999",
              "locator": "Main PDF p. 2, printed p. 791, Experimental Section: silicon preparation and electrochemistry"
            }
          ],
          "derivation": null
        }
      },
      "notes": [
        "Alfa silver perchlorate monohydrate, 99.9%; hydration retained."
      ],
      "evidence": [
        {
          "source_id": "stiger1999",
          "locator": "Main PDF p. 3, printed p. 792, III.A and Figure 2; source concentration and panel-doping conflicts"
        }
      ]
    },
    {
      "id": "liclo4",
      "name": "Lithium perchlorate",
      "formula": "LiClO4",
      "role": "supporting electrolyte",
      "stage": "synthesis",
      "identity": {
        "pubchem_cid": null,
        "smiles": null
      },
      "quantities": {
        "reagent_purity": {
          "value": 99.99,
          "minimum": null,
          "maximum": null,
          "unit": "%",
          "status": "reported",
          "approximate": false,
          "qualifier": "",
          "basis": "Source supplier specification; not a measured bath composition",
          "raw_text": "",
          "evidence": [
            {
              "source_id": "stiger1999",
              "locator": "Main PDF p. 2, printed p. 791, Experimental Section: silicon preparation and electrochemistry"
            }
          ],
          "derivation": null
        }
      },
      "notes": [
        "Aldrich, 99.99%."
      ],
      "evidence": [
        {
          "source_id": "stiger1999",
          "locator": "Main PDF p. 3, printed p. 792, III.A and Figure 2; source concentration and panel-doping conflicts"
        }
      ]
    },
    {
      "id": "mecn",
      "name": "Acetonitrile",
      "formula": "C2H3N",
      "role": "solvent",
      "stage": "synthesis",
      "identity": {
        "pubchem_cid": null,
        "smiles": null
      },
      "quantities": {},
      "notes": [
        "Burdick & Jackson high-purity acetonitrile; atmospheric water not rigorously excluded."
      ],
      "evidence": [
        {
          "source_id": "stiger1999",
          "locator": "Main PDF p. 3, printed p. 792, III.A and Figure 2; source concentration and panel-doping conflicts"
        }
      ]
    },
    {
      "id": "nitrogen",
      "name": "Nitrogen purge gas",
      "formula": "N2",
      "role": "purge gas",
      "stage": "synthesis",
      "identity": {
        "pubchem_cid": null,
        "smiles": null
      },
      "quantities": {},
      "notes": [],
      "evidence": [
        {
          "source_id": "stiger1999",
          "locator": "Main PDF p. 3, printed p. 792, III.A and Figure 2; source concentration and panel-doping conflicts"
        }
      ]
    },
    {
      "id": "pt-wire",
      "name": "Platinum wire counter electrode",
      "formula": "Pt",
      "role": "counter electrode",
      "stage": "synthesis",
      "identity": {
        "pubchem_cid": null,
        "smiles": null
      },
      "quantities": {},
      "notes": [],
      "evidence": [
        {
          "source_id": "stiger1999",
          "locator": "Main PDF p. 3, printed p. 792, III.A and Figure 2; source concentration and panel-doping conflicts"
        }
      ]
    },
    {
      "id": "ag-wire",
      "name": "Silver wire reference electrode",
      "formula": "Ag",
      "role": "reference electrode",
      "stage": "synthesis",
      "identity": {
        "pubchem_cid": null,
        "smiles": null
      },
      "quantities": {},
      "notes": [],
      "evidence": [
        {
          "source_id": "stiger1999",
          "locator": "Main PDF p. 3, printed p. 792, III.A and Figure 2; source concentration and panel-doping conflicts"
        }
      ]
    }
  ],
  "stocks": [
    {
      "id": "plating-solution",
      "name": "Silver plating electrolyte",
      "components": [
        {
          "material_id": "agclo4",
          "quantities": {}
        },
        {
          "material_id": "liclo4",
          "quantities": {}
        },
        {
          "material_id": "mecn",
          "quantities": {}
        }
      ],
      "concentrations": {
        "liclo4_molarity": {
          "value": 0.1,
          "minimum": null,
          "maximum": null,
          "unit": "mol/L",
          "status": "reported",
          "approximate": false,
          "qualifier": "",
          "basis": "",
          "raw_text": "",
          "evidence": [
            {
              "source_id": "stiger1999",
              "locator": "Main PDF p. 3, printed p. 792, III.A and Figure 2; source concentration and panel-doping conflicts"
            }
          ],
          "derivation": null
        },
        "agclo4_molarity": {
          "value": null,
          "minimum": null,
          "maximum": null,
          "unit": "mmol/L",
          "status": "not_reported",
          "approximate": false,
          "qualifier": "Source conflict: 1.0 mM in Figure 2b discussion versus 10 mM in Figure 2 caption and section introduction",
          "basis": "",
          "raw_text": "",
          "evidence": [
            {
              "source_id": "stiger1999",
              "locator": "Main PDF p. 3, printed p. 792, III.A and Figure 2; source concentration and panel-doping conflicts"
            }
          ],
          "derivation": null
        }
      },
      "preparation_operation_ids": [],
      "scope": "Total solution volume and reagent masses unreported. All reported potentials use the Ag reference scale; blank-electrolyte measurements physically use SCE, whose conversion offset is not supplied.",
      "evidence": [
        {
          "source_id": "stiger1999",
          "locator": "Main PDF p. 3, printed p. 792, III.A and Figure 2; source concentration and panel-doping conflicts"
        }
      ]
    },
    {
      "id": "blank-electrolyte",
      "name": "Silver-free CV electrolyte",
      "components": [
        {
          "material_id": "liclo4",
          "quantities": {}
        },
        {
          "material_id": "mecn",
          "quantities": {}
        }
      ],
      "concentrations": {
        "liclo4_molarity": {
          "value": 0.1,
          "minimum": null,
          "maximum": null,
          "unit": "mol/L",
          "status": "reported",
          "approximate": false,
          "qualifier": "",
          "basis": "",
          "raw_text": "",
          "evidence": [
            {
              "source_id": "stiger1999",
              "locator": "Main PDF p. 2, printed p. 791, Experimental Section: silicon preparation and electrochemistry"
            }
          ],
          "derivation": null
        }
      },
      "preparation_operation_ids": [],
      "scope": "Separate blank cell condition, not mixed into silver-containing solution. SCE reference physically used; reported potential scale remains silver.",
      "evidence": [
        {
          "source_id": "stiger1999",
          "locator": "Main PDF p. 2, printed p. 791, Experimental Section: silicon preparation and electrochemistry"
        }
      ]
    }
  ],
  "material_states": [
    {
      "id": "cv-cell",
      "name": "Select the substrate and blank or silver electrolyte output",
      "kind": "mixture",
      "parent_ids": [
        "si-npp",
        "si-n",
        "plating-solution",
        "blank-electrolyte",
        "ag-wire",
        "sce",
        "pt-wire"
      ]
    },
    {
      "id": "cv-purged",
      "name": "Purge before electrochemical measurement output",
      "kind": "mixture",
      "parent_ids": [
        "cv-cell",
        "nitrogen"
      ]
    },
    {
      "id": "cv-data",
      "name": "Acquire successive cyclic voltammograms output",
      "kind": "mixture",
      "parent_ids": [
        "cv-purged"
      ]
    }
  ],
  "operations": [
    {
      "id": "prepare",
      "action": "electrochemical_comparison",
      "label": "Select the substrate and blank or silver electrolyte",
      "stage": "characterization",
      "branch": "main",
      "optional": false,
      "depends_on": [],
      "inputs": [
        "si-npp",
        "si-n",
        "plating-solution",
        "blank-electrolyte",
        "ag-wire",
        "sce",
        "pt-wire"
      ],
      "outputs": [
        "cv-cell"
      ],
      "parameters": {},
      "environment": {
        "value": null,
        "status": "not_reported",
        "evidence": [
          {
            "source_id": "stiger1999",
            "locator": "Main PDF p. 3, printed p. 792, III.A and Figure 2; source concentration and panel-doping conflicts"
          }
        ],
        "note": ""
      },
      "endpoint": {
        "value": null,
        "status": "not_reported",
        "evidence": [
          {
            "source_id": "stiger1999",
            "locator": "Main PDF p. 3, printed p. 792, III.A and Figure 2; source concentration and panel-doping conflicts"
          }
        ],
        "note": ""
      },
      "retained_fraction": null,
      "description": "Four alternative substrate/electrolyte contexts, not both wafers and two solutions combined. Shared wafer pretreatment is linked to the preparation record; silver concentration unresolved between 1 and 10 mM.",
      "evidence": [
        {
          "source_id": "stiger1999",
          "locator": "Main PDF p. 3, printed p. 792, III.A and Figure 2; source concentration and panel-doping conflicts"
        }
      ]
    },
    {
      "id": "purge",
      "action": "gas_purging",
      "label": "Purge before electrochemical measurement",
      "stage": "characterization",
      "branch": "main",
      "optional": false,
      "depends_on": [
        "prepare"
      ],
      "inputs": [
        "cv-cell",
        "nitrogen"
      ],
      "outputs": [
        "cv-purged"
      ],
      "parameters": {},
      "environment": {
        "value": "N2 purge before use",
        "status": "reported",
        "evidence": [
          {
            "source_id": "stiger1999",
            "locator": "Main PDF p. 2, printed p. 791, Experimental Section: silicon preparation and electrochemistry"
          }
        ],
        "note": ""
      },
      "endpoint": {
        "value": null,
        "status": "not_reported",
        "evidence": [
          {
            "source_id": "stiger1999",
            "locator": "Main PDF p. 2, printed p. 791, Experimental Section: silicon preparation and electrochemistry"
          }
        ],
        "note": ""
      },
      "retained_fraction": null,
      "description": "",
      "evidence": [
        {
          "source_id": "stiger1999",
          "locator": "Main PDF p. 2, printed p. 791, Experimental Section: silicon preparation and electrochemistry"
        }
      ]
    },
    {
      "id": "scan",
      "action": "cyclic_voltammetry",
      "label": "Acquire successive cyclic voltammograms",
      "stage": "characterization",
      "branch": "main",
      "optional": false,
      "depends_on": [
        "purge"
      ],
      "inputs": [
        "cv-purged"
      ],
      "outputs": [
        "cv-data"
      ],
      "parameters": {
        "scan_rate": {
          "value": 20,
          "minimum": null,
          "maximum": null,
          "unit": "mV/s",
          "status": "reported",
          "approximate": false,
          "qualifier": "",
          "basis": "",
          "raw_text": "",
          "evidence": [
            {
              "source_id": "stiger1999",
              "locator": "Main PDF p. 3, printed p. 792, III.A and Figure 2; source concentration and panel-doping conflicts"
            }
          ],
          "derivation": null
        }
      },
      "environment": {
        "value": null,
        "status": "not_reported",
        "evidence": [
          {
            "source_id": "stiger1999",
            "locator": "Main PDF p. 3, printed p. 792, III.A and Figure 2; source concentration and panel-doping conflicts"
          }
        ],
        "note": ""
      },
      "endpoint": {
        "value": null,
        "status": "not_reported",
        "evidence": [
          {
            "source_id": "stiger1999",
            "locator": "Main PDF p. 3, printed p. 792, III.A and Figure 2; source concentration and panel-doping conflicts"
          }
        ],
        "note": ""
      },
      "retained_fraction": null,
      "description": "Displayed potential trajectories and cycling remain in original Figure 2; no invented uniform sweep window, hold duration or repeat-count protocol. Potentiostat M273; all published potentials referred to silver. Source panel-d doping discrepancy retained.",
      "evidence": [
        {
          "source_id": "stiger1999",
          "locator": "Main PDF p. 3, printed p. 792, III.A and Figure 2; source concentration and panel-doping conflicts"
        }
      ]
    }
  ],
  "condition_options": [],
  "products": [
    {
      "sample_id": "cv-context",
      "source_sample_label": "Four substrate/electrolyte comparison contexts",
      "batch_id": null,
      "material_state_id": null,
      "parent_sample_id": null,
      "composition": {
        "value": null,
        "status": "not_reported",
        "evidence": [
          {
            "source_id": "stiger1999",
            "locator": "Main PDF p. 3, printed p. 792, III.A and Figure 2; source concentration and panel-doping conflicts"
          }
        ],
        "note": ""
      },
      "phase": {
        "value": null,
        "status": "not_reported",
        "evidence": [
          {
            "source_id": "stiger1999",
            "locator": "Main PDF p. 3, printed p. 792, III.A and Figure 2; source concentration and panel-doping conflicts"
          }
        ],
        "note": ""
      },
      "morphology": {
        "value": null,
        "status": "not_reported",
        "evidence": [
          {
            "source_id": "stiger1999",
            "locator": "Main PDF p. 3, printed p. 792, III.A and Figure 2; source concentration and panel-doping conflicts"
          }
        ],
        "note": ""
      },
      "surface": {
        "value": null,
        "status": "not_reported",
        "evidence": [
          {
            "source_id": "stiger1999",
            "locator": "Main PDF p. 3, printed p. 792, III.A and Figure 2; source concentration and panel-doping conflicts"
          }
        ],
        "note": ""
      },
      "recipe_link": "general_context",
      "link_evidence": [],
      "notes": [
        "Blank and silver-containing sweeps and two doping classes are separate comparisons, not one synthetic product."
      ]
    }
  ],
  "measurements": [],
  "structure_assets": [],
  "quality": {
    "review_status": "source_reviewed",
    "review_scope": "All nine supplied main pages read in full and visually inspected, with independent source and canonical audits. Matching SI not located or verified. Preparation, electrochemical comparisons, controls, AFM and transferred TEM/SAED cohorts retain their separate scopes. Source charge units, CV concentrations, captions and nucleation-rate units remain unresolved; no measured atomic coordinates or exact physical batch joins inferred.",
    "missing_fields": [
      "Matching supporting information not located or verified.",
      "No author-assigned physical batch IDs or complete cross-instrument specimen joins.",
      "No experimental atomic coordinates, interfacial registry or refined Ag/Si unit cell supplied."
    ],
    "conflicts": [
      "Figure 5 and surrounding prose print deposition charges in mC/cm²; Figures 7 and 9 use µC/cm². The monolayer reference is printed 222 mC/cm². Values and upper-limit equivalent-monolayer estimates remain as printed, without a silent factor-of-1000 correction.",
      "Figure 2 caption and section introduction give 10 mM silver, whereas the Figure 2b discussion and Scheme 1 give 1.0 mM. The general preparation is 1 mM; Figure 3 separately specifies 1.5 mM. These contexts are not merged.",
      "Figure 2d caption names n++-Si whereas its discussion assigns nondegenerate n-Si. The body-based assignment is exposed with this conflict.",
      "Figure 7 contains four displayed histograms and lists four pulse durations, but its caption says five samples. The top panel mean 2.2 nm and sigma 2.4 nm differ from body values 2.4 nm and 2 nm. Four source panels are retained, not a reconstructed fifth specimen.",
      "Figure 8 ordinate is particle density (µm−2) and its discussion concerns nucleation density, while its caption says mean height and height-distribution error bars. The axis/body interpretation is retained with ambiguous error-bar semantics.",
      "Nucleation rates on printed p.797 use cm−2 ms−1, whereas the Summary uses cm−2 s−1. These are separately scoped statements, not a normalized rate label.",
      "Table 1 prints expected FCC Ag (111) d spacing 2.32 Å versus experimental 2.37 Å. No corrected reference value is substituted.",
      "Equation 2 includes an undefined A and does not show the F that appears in Equation 1. Preserve the original equation rather than silently repair it. The text on p.798 refers to Figure 8 for the size–charge model plotted in Figure 9."
    ],
    "requested_tasks": [],
    "experimental_outcome": "not_established"
  },
  "context_links": [
    {
      "label": "Full paper review",
      "url": "../paper-review.html?id=stiger1999",
      "relation": "Nine supplied main pages; SI not located or verified."
    },
    {
      "label": "Wafer preparation",
      "url": "../records/stiger-1999-electrodeposition.html",
      "relation": "Shared substrate treatment; plating concentration and potential sequence remain CV-specific."
    }
  ],
  "collection": "reviewed_literature"
}
