Repository: cuiyist/mattersyn

# NanoXtalSyn

[Open the materials atlas](https://cuiyist.github.io/nanoxtalsyn-site/) · [Synthesis dataset](https://cuiyist.github.io/nanoxtalsyn-site/dataset.html)

NanoXtalSyn organizes source-linked materials synthesis recipes, characterization and properties for readers and future machine-learning datasets. Published pages distinguish reported measurements, author interpretations, external reference structures and illustrative models.

This public project repository contains code, structured data, memory, reusable skills and audit history. Work in progress is explicitly labeled; publication in this repository is not scientific approval.

File: dist/assets/murray1993-characterization.json
{
  "source": {
    "title": "Synthesis and Characterization of Nearly Monodisperse CdE (E = S, Se, Te) Semiconductor Nanocrystallites",
    "authors": "C. B. Murray, D. J. Norris, M. G. Bawendi",
    "journal": "JACS",
    "year": 1993,
    "volume": 115,
    "pages": "8706-8715",
    "doi": "10.1021/ja00072a025",
    "url": "https://bpb-us-e1.wpmucdn.com/sites.mit.edu/dist/9/2055/files/2023/10/ja00072a025.pdf",
    "scope": "All 10 main-article pages inspected. Matching SI not located or verified; do not infer no SI ever existed."
  },
  "evidence_rules": [
    "Record IDs identify figure-specific observations, not author-assigned unique batch IDs. No universal cross-figure identity or exact synthesis-time mapping is provided.",
    "Reported diameters mean major axis. Angstrom-to-nanometre conversions do not add measurement precision.",
    "Equal-size TEM, optical and diffraction samples must not automatically be joined as the same specimen, or declared different specimens.",
    "No curves have been digitized; no exact peak positions are inferred from graphs.",
    "An ideal wurtzite rendering is illustrative. Actual particles show stacking faults; surface disorder is compatible with diffraction data and included in the authors' nonunique model.",
    "TOP/TOPO is the synthesis cap; TEM preparation uses a pyridine dispersion. Do not infer exact ligand coverage on an imaged particle."
  ],
  "methods": {
    "tem": {
      "evidence_kind": "reported experiment",
      "source": {
        "pdf_page": 2,
        "printed_page": 8707,
        "section": "Transmission Electron Microscopy"
      },
      "instrument": "Topcon EM002B",
      "accelerating_voltage_kv": 200,
      "imaging": "Bright field; aperture permits lattice images of (100), (002), (101) wurtzite planes.",
      "grid": "300-mesh copper, approximately 50 A amorphous carbon film",
      "preparation": "Apply dilute pyridine dispersion; wait approximately 1 minute; wick away solution. Coverage controlled by concentration and contact time.",
      "sampling_note": "Method discussion describes 30-50 particles measured on a single image. This is not an explicitly assigned N for each panel."
    },
    "xrd": {
      "evidence_kind": "reported experiment",
      "source": {
        "pdf_page": 2,
        "printed_page": 8707,
        "section": "X-ray Powder Diffraction"
      },
      "instrument": "Rigaku 300 Rotaflex",
      "geometry": "Bragg configuration",
      "radiation": "Cu K-alpha",
      "sample": "Approximately 500 mg washed/dried powder pressed at 5000 psi into 0.5-inch pellets, without amorphous binder.",
      "note": "Only unambiguous acquisition fields carried here; do not silently modernize or correct printed instrument parameters."
    },
    "absorption": {
      "evidence_kind": "reported experiment",
      "source": {
        "pdf_page": 2,
        "printed_page": 8707,
        "section": "Optical Characterization"
      },
      "instrument": "Hewlett-Packard 8452 diode-array spectrometer",
      "temperature": "room temperature",
      "sample": "washed CdSe dispersed in hexane",
      "cuvette_path_length_cm": 1
    },
    "photoluminescence": {
      "evidence_kind": "reported experiment",
      "source": {
        "pdf_page": 2,
        "printed_page": 8707,
        "section": "Optical Characterization"
      },
      "instrument": "SPEX Fluorolog-2",
      "geometry": "front-face collection",
      "slit_width_um": 500,
      "temperature": "room temperature",
      "sample": "35 A CdSe dispersed in hexane",
      "reference": "Rhodamine 640 in methanol",
      "matching_optical_density": 0.3,
      "matching_od_wavelength_nm": 460,
      "cuvette_path_length_mm": 1,
      "excitation_wavelength_nm": 460,
      "collected_emission_range_nm": [
        480,
        800
      ],
      "note": "The 1-mm cuvettes apply to the relative-yield comparison; the separate absorption method uses 1-cm cuvettes."
    }
  },
  "structural_experiments": [
    {
      "id": "figure_6",
      "figure": 6,
      "source": {
        "pdf_page": 5,
        "printed_page": 8710,
        "section": "Figure 6"
      },
      "evidence_kind": "reported TEM",
      "caption_paraphrase": "Dispersed, slightly prolate CdSe particles imaged with bright-field lattice contrast.",
      "sample_id": "tem_fig6",
      "dimensions": {
        "major_axis_angstrom": 35,
        "minor_axis_angstrom": 30,
        "major_axis_nm": 3.5,
        "minor_axis_nm": 3,
        "major_relative_spread_percent": 5,
        "minor_relative_spread_percent": 6,
        "calculated_aspect_ratio": 1.1666666666666667
      },
      "findings": [
        "Elongated (002) direction; particles are not aggregated.",
        "Nearly circular cross-section when viewed along the long axis; other projections appear oblong."
      ],
      "scale_bar_nm": 20,
      "discussion_sources": [
        {
          "pdf_page": 5,
          "printed_page": 8710,
          "section": "TEM discussion"
        }
      ],
      "limitations": [
        "Relative spreads describe population size distributions, not single-particle instrumental error bars.",
        "Authors describe boundary uncertainty of approximately one atomic plane; measured distribution widths are measurement-limited.",
        "No atom coordinates or exact sample growth schedule are supplied."
      ]
    },
    {
      "id": "figure_7",
      "figure": 7,
      "source": {
        "pdf_page": 5,
        "printed_page": 8710,
        "section": "Figure 7"
      },
      "evidence_kind": "reported TEM",
      "caption_paraphrase": "Atomic-contrast image of an approximately 80 A CdSe crystallite with planar disorder.",
      "sample_id": "tem_fig7",
      "major_axis_nm": 8,
      "minor_axis_nm": null,
      "scale_bar_nm": 10,
      "findings": [
        "Stacking faults visible along (002)."
      ],
      "limitations": [
        "No short-axis size or complete recipe-time assignment."
      ]
    },
    {
      "id": "figure_8",
      "figure": 8,
      "source": {
        "pdf_page": 6,
        "printed_page": 8711,
        "section": "Figure 8"
      },
      "evidence_kind": "reported TEM",
      "caption_paraphrase": "Two oriented particles illustrate stacking faults and a hexagonal lattice projection.",
      "sample_id": "tem_fig8_left",
      "major_axis_nm_approx": 11,
      "aspect_ratio_caption_approx": 1.3,
      "aspect_ratio_body": 1.33,
      "stacking_faults_reported": 4,
      "scale_bar_nm": 10,
      "findings": [
        "Left particle loses lattice contrast in (101) planes, interpreted as four faults along (002).",
        "Neighboring particle displays the hexagonal lattice projection."
      ],
      "discussion_sources": [
        {
          "pdf_page": 5,
          "printed_page": 8710,
          "section": "TEM discussion continuing on p8711"
        }
      ],
      "limitations": [
        "Caption and body give approximately 1.3 and 1.33; any derived short axis must be marked calculated.",
        "Projection changes fault visibility. Absence of visible faults does not establish defect-free structure."
      ]
    },
    {
      "id": "figure_9",
      "figure": 9,
      "source": {
        "pdf_page": 6,
        "printed_page": 8711,
        "section": "Figure 9"
      },
      "evidence_kind": "reported TEM",
      "caption_paraphrase": "Near-monolayer of 51 A CdSe particles with short-range hexagonal packing.",
      "sample_id": "assembly_fig9",
      "major_axis_nm": 5.1,
      "scale_bar_nm": 20,
      "findings": [
        "Local two-dimensional hexagonal close packing at higher coverage."
      ],
      "limitations": [
        "This is packing of separate particles, not the atomic lattice or evidence of long-range single-crystal order."
      ]
    },
    {
      "id": "figure_10",
      "figure": 10,
      "source": {
        "pdf_page": 6,
        "printed_page": 8711,
        "section": "Figure 10"
      },
      "evidence_kind": "reported XRD plus reference markers",
      "caption_paraphrase": "Approximately 35 A CdS, CdSe and CdTe particles compared with bulk wurtzite CdS peak positions.",
      "sample_id": "xrd_material_comparison_fig10",
      "materials": [
        "CdS",
        "CdSe",
        "CdTe"
      ],
      "major_axis_nm_approx": 3.5,
      "findings": [
        "All three samples described as predominantly wurtzite with bulk-like spacings."
      ],
      "limitations": [
        "Three different materials, not one CdSe sample.",
        "Bulk reference markers in this panel are specifically for wurtzite CdS."
      ]
    },
    {
      "id": "figure_11",
      "figure": 11,
      "source": {
        "pdf_page": 7,
        "printed_page": 8712,
        "section": "Figure 11"
      },
      "evidence_kind": "reported XRD plus reference markers",
      "caption_paraphrase": "CdSe size-series diffraction compared with bulk wurtzite peak positions.",
      "sample_id": "xrd_size_series_fig11",
      "panels": [
        {
          "panel": "a",
          "major_axis_nm": 1.2
        },
        {
          "panel": "b",
          "major_axis_nm": 1.8
        },
        {
          "panel": "c",
          "major_axis_nm": 2
        },
        {
          "panel": "d",
          "major_axis_nm": 3.7
        },
        {
          "panel": "e",
          "major_axis_nm": 4.2
        },
        {
          "panel": "f",
          "major_axis_nm": 8.3
        },
        {
          "panel": "g",
          "major_axis_nm": 11.5
        },
        {
          "panel": "h",
          "reference": "bulk wurtzite peak positions"
        }
      ],
      "findings": [
        "Finite-size broadening affects reflections.",
        "Extra attenuation/broadening of (102) and (103) is associated with stacking disorder.",
        "The 1.2-nm cluster is too small for meaningful wurtzite-versus-zincblende core classification."
      ],
      "limitations": [
        "Optical Figure 3 has different size labels; do not pair arrays by index.",
        "Peak widths mix size, defects and overlapping reflections."
      ]
    }
  ],
  "structural_model_comparisons": [
    {
      "id": "figure_12",
      "figure": 12,
      "source": {
        "pdf_page": 8,
        "printed_page": 8713,
        "section": "Figure 12"
      },
      "evidence_kind": "simulated diffraction with experimental comparison",
      "caption_paraphrase": "Compare ideal zincblende, ideal wurtzite and faulted wurtzite with experiment.",
      "panels": [
        {
          "panel": "a",
          "kind": "simulation",
          "model": "spherical pure zincblende"
        },
        {
          "panel": "b",
          "kind": "simulation",
          "model": "spherical pure wurtzite"
        },
        {
          "panel": "c",
          "kind": "simulation",
          "model": "wurtzite with one stacking fault"
        },
        {
          "panel": "d",
          "kind": "experimental XRD"
        }
      ],
      "findings": [
        "One fault improves agreement, particularly by broadening the (103) feature."
      ],
      "source_internal_difference": "Caption gives approximately 35 A; discussion on p8712 refers to a 1000-atom approximately 37 A sphere. Preserve this source difference.",
      "model_not_measured_atomic_structure": true
    },
    {
      "id": "figure_13",
      "figure": 13,
      "source": {
        "pdf_page": 8,
        "printed_page": 8713,
        "section": "Figure 13"
      },
      "evidence_kind": "experimental XRD overlaid with simulations",
      "caption_paraphrase": "Spherical and prolate models compared with an approximately 80 A sample.",
      "experimental_major_axis_nm_approx": 8,
      "approximate_model_atom_count": 10000,
      "panels": [
        {
          "panel": "a",
          "model": "spherical"
        },
        {
          "panel": "b",
          "model": "prolate, aspect ratio 1.3 along (002)"
        }
      ],
      "curve_key": {
        "dotted": "experiment",
        "solid": "simulation"
      },
      "model_parameters": {
        "average_stacking_faults": 3,
        "lattice": "bulk"
      },
      "findings": [
        "Prolate shape improves the dominant (002) contribution in the first diffraction feature."
      ],
      "limitations": [
        "Aspect ratio and fault density are evidence-constrained model parameters."
      ]
    },
    {
      "id": "figure_14",
      "figure": 14,
      "source": {
        "pdf_page": 8,
        "printed_page": 8713,
        "section": "Figure 14"
      },
      "evidence_kind": "experimental XRD overlaid with simulations",
      "caption_paraphrase": "A small sample tests shape, lattice contraction and surface disorder.",
      "experimental_major_axis_nm_approx": 2,
      "approximate_model_atom_count": 275,
      "curve_key": {
        "dotted": "experiment",
        "solid": "simulation"
      },
      "panels": [
        {
          "panel": "a",
          "model": "sphere, bulk lattice"
        },
        {
          "panel": "b",
          "model": "sphere, 2% isotropic lattice contraction"
        },
        {
          "panel": "c",
          "model": "prolate, aspect ratio 1.3, bulk lattice"
        },
        {
          "panel": "d",
          "model": "same prolate model plus moderate surface disorder"
        }
      ],
      "model_parameters": {
        "stacking_faults_per_crystallite": 1
      },
      "findings": [
        "Shape improves overall agreement without requiring large lattice contraction.",
        "Surface disorder improves the first feature but does not uniquely identify a surface reconstruction."
      ],
      "discussion_sources": [
        {
          "pdf_page": 9,
          "printed_page": 8714,
          "section": "Structural Simulations"
        }
      ],
      "limitations": [
        "The 2% contraction is a tested model, not a measured conclusion."
      ]
    },
    {
      "id": "figure_15",
      "figure": 15,
      "source": {
        "pdf_page": 9,
        "printed_page": 8714,
        "section": "Figure 15"
      },
      "evidence_kind": "experimental XRD overlaid with simulation",
      "caption_paraphrase": "Approximately 37 A crystallites compared with a prolate, faulted, surface-relaxed model.",
      "experimental_major_axis_nm_approx": 3.7,
      "approximate_model_atom_count": 1000,
      "curve_key": {
        "dotted": "experiment",
        "solid": "simulation"
      },
      "model_parameters": {
        "aspect_ratio": 1.3,
        "stacking_faults_caption": 1,
        "average_stacking_faults_body": 1.3,
        "surface_disorder": "included"
      },
      "source_internal_difference": "Caption says one fault; main text gives mean defect density 1.3 faults/crystallite. Do not conceal that difference.",
      "findings": [
        "Faults mainly affect 2theta approximately 30-50 degrees; shape shifts the first feature near 25 degrees; surface disorder changes that feature's shape."
      ],
      "limitations": [
        "Fitted ensemble model, not observed coordinates of a unique particle."
      ]
    }
  ],
  "other_structural_evidence": {
    "saed": {
      "status": "reported qualitatively; no corresponding image/pattern panel",
      "evidence_kind": "reported experiment, text only",
      "source": {
        "pdf_page": 6,
        "printed_page": 8711,
        "section": "Selected-area electron diffraction paragraph"
      },
      "finding": "Supports predominantly wurtzite structure.",
      "limitation": "Preferred orientation on grids impairs electron-diffraction line-shape interpretation, so authors do not emphasize SAED.",
      "do_not": "Do not label TEM lattice images or powder XRD curves as SAED."
    },
    "electron_microdiffraction": {
      "status": "proposed alternative, not demonstrated here",
      "source": {
        "pdf_page": 6,
        "printed_page": 8711,
        "section": "Following SAED discussion"
      },
      "basis": "Cited reference 19, not a new result."
    },
    "edx": {
      "status": "reported for discarded byproduct",
      "evidence_kind": "reported experiment, text only",
      "source": {
        "pdf_page": 2,
        "printed_page": 8707,
        "section": "Isolation and Purification"
      },
      "finding": "XRD and EDX identify gray byproduct as mainly elemental Cd and Se.",
      "do_not": "Do not call this retained-product stoichiometry or purity."
    },
    "exafs": {
      "status": "cited prior work used as simulation constraints; no new EXAFS spectrum",
      "source": {
        "pdf_page": 7,
        "printed_page": 8712,
        "section": "Structural Simulations and reference 22"
      },
      "references": [
        "Marcus et al., J. Phys. Chem. 1991, 95, 1572",
        "Marcus et al., Nanostruct. Mater. 1992, 1, 323"
      ],
      "do_not": "Do not label these as EXAFS measurements newly acquired in Murray 1993.",
      "model_values_guided_by_prior_work": {
        "cdse_bond_length_angstrom": 2.63,
        "mean_square_displacement_angstrom_squared": 0.04
      },
      "model_values_note": "2.63 A is the bulk CdSe bond length adopted with support from prior EXAFS. The 0.04 A^2 mean-square displacement is the constant thermal-disorder parameter used in these diffraction simulations, described as consistent with prior EXAFS; it is not a newly measured EXAFS result in this paper."
    },
    "overall_structure": {
      "evidence_kind": "author interpretation of TEM, XRD fits and cited constraints",
      "source": {
        "pdf_page": 9,
        "printed_page": 8714,
        "section": "Final structural summary"
      },
      "finding": "Predominantly wurtzite, slightly prolate particles with roughly one stacking fault per 6-7 planes along the elongated direction. Bulk-like mean bond length; surface disorder compatible with data.",
      "limitation": "Pure wurtzite/zincblende labels hide stacking disorder; surface geometry is not uniquely resolved."
    }
  },
  "optical_properties": [
    {
      "id": "figure_1",
      "figure": 1,
      "source": {
        "pdf_page": 3,
        "printed_page": 8708,
        "section": "Figure 1"
      },
      "evidence_kind": "reported absorption before/after fractionation",
      "caption_paraphrase": "Size selection narrows the size distribution and sharpens CdSe absorption.",
      "sample_id": "optical_fractionation_fig1",
      "panels": [
        {
          "panel": "a",
          "state": "growth solution before selection"
        },
        {
          "panel": "b",
          "state": "after first methanol selection"
        },
        {
          "panel": "c",
          "state": "after another 1-butanol/methanol selection"
        },
        {
          "panel": "d",
          "state": "after final illustrated 1-butanol/methanol selection"
        }
      ],
      "before": {
        "major_axis_nm": 3.5,
        "relative_spread_percent": 10
      },
      "after": {
        "major_axis_nm_approx": 3.7,
        "relative_spread_percent": 5
      },
      "newly_resolved_absorption_transitions_nm": [
        530,
        400
      ],
      "wavelength_note": "400 nm is approximate; these are absorption transitions, not PL peaks.",
      "temperature": "room temperature",
      "limitations": [
        "Illustrated sequence is not a universal wash count."
      ]
    },
    {
      "id": "figure_2",
      "figure": 2,
      "source": {
        "pdf_page": 4,
        "printed_page": 8709,
        "section": "Figure 2"
      },
      "evidence_kind": "reported absorption",
      "caption_paraphrase": "CdS, CdSe and CdTe of approximately 2-3 nm show confinement-shifted absorption.",
      "sample_id": "optical_materials_fig2",
      "materials": [
        "CdS",
        "CdSe",
        "CdTe"
      ],
      "size_range_nm_approx": [
        2,
        3
      ],
      "temperature": "room temperature",
      "bulk_comparison_wavelengths_nm": {
        "CdS": 512,
        "CdSe": 716,
        "CdTe": 827
      },
      "bulk_value_status": "Bulk band-gap wavelengths used for comparison, not these nanoparticles' peak wavelengths.",
      "exact_nanocrystal_peak_wavelengths_nm": null,
      "findings": [
        "CdSe shows three resolved transitions. Authors attribute spectral-quality differences partly to optimization effort, not intrinsic CdS/CdTe limitations."
      ]
    },
    {
      "id": "figure_3",
      "figure": 3,
      "source": {
        "pdf_page": 4,
        "printed_page": 8709,
        "section": "Figure 3"
      },
      "evidence_kind": "reported absorption",
      "caption_paraphrase": "Size-dependent CdSe absorption in hexane.",
      "sample_id": "optical_cdse_size_series_fig3",
      "major_axis_labels_angstrom": [
        12,
        16,
        19,
        23,
        32,
        37,
        43,
        51,
        65,
        83,
        115
      ],
      "major_axis_labels_nm": [
        1.2,
        1.6,
        1.9,
        2.3,
        3.2,
        3.7,
        4.3,
        5.1,
        6.5,
        8.3,
        11.5
      ],
      "size_label_note": "Three smallest labels have approximate signs; unit conversion adds no precision.",
      "temperature": "room temperature",
      "solvent": "hexane",
      "findings": [
        "Absorption shifts toward longer wavelength with increasing size."
      ],
      "exact_peak_wavelengths_nm": null,
      "limitations": [
        "This is not a measured emission-color or quantum-yield series.",
        "No unique growth times are assigned."
      ]
    },
    {
      "id": "figure_4",
      "figure": 4,
      "source": {
        "pdf_page": 4,
        "printed_page": 8709,
        "section": "Figure 4"
      },
      "evidence_kind": "experimental transition energies compared with theory",
      "caption_paraphrase": "Size-dependent lowest optical transition compared with an effective-mass approximation.",
      "sample_id": "transition_energy_fig4",
      "curve_key": {
        "diamonds": "experimental transition energies",
        "solid": "effective-mass approximation with first-order Coulomb treatment"
      },
      "findings": [
        "Closer agreement for larger particles; the simple theory diverges at small sizes."
      ],
      "size_evidence": "TEM sizes checked by XRD line-shape analysis.",
      "numeric_xy_values": null,
      "limitations": [
        "No numerical table; graph not digitized.",
        "Solid curve is theory, not a universal synthesis-to-property predictor.",
        "Improved tight-binding treatment mentioned is prior work, reference 14."
      ]
    },
    {
      "id": "figure_5",
      "figure": 5,
      "source": {
        "pdf_page": 5,
        "printed_page": 8710,
        "section": "Figure 5"
      },
      "evidence_kind": "reported absorption and photoluminescence",
      "caption_paraphrase": "Absorption and band-edge emission of a 35 A CdSe sample at room temperature.",
      "sample_id": "optical_35A_fig5",
      "major_axis_nm": 3.5,
      "properties": {
        "relative_luminescence_quantum_yield_percent_approx": 9.6,
        "emission_redshift_from_absorption_peak_nm": 4,
        "emission_linewidth_relative_to_absorption": "equal, as stated",
        "numerical_linewidth_nm": null,
        "deep_trap_emission": "not detected",
        "exact_absorption_max_nm": null,
        "exact_emission_max_nm": null
      },
      "conditions_reference": "methods.photoluminescence",
      "discussion_source": {
        "pdf_page": 4,
        "printed_page": 8709,
        "section": "Optical Properties, bottom-right paragraph"
      },
      "limitations": [
        "No numerical lifetime or decay trace.",
        "Do not assign 9.6% to every Figure 3 size.",
        "Identity with Figure 6 TEM sample is unestablished."
      ]
    },
    {
      "id": "storage_observation",
      "source": {
        "pdf_page": 5,
        "printed_page": 8710,
        "section": "Optical discussion, left column"
      },
      "evidence_kind": "reported qualitative observation",
      "finding": "Samples in original growth solution retained strong, sharp emission after more than one year.",
      "numeric_retention_percent": null,
      "sample_specificity": "No figure-specific sample ID or detailed storage conditions.",
      "limitation": "Not a quantified photostability test under continuous illumination."
    }
  ],
  "not_reported_in_inspected_main": {
    "Raman": {
      "status": "not reported",
      "evidence": "No Raman spectrum, acquisition method or result in the 10-page main article. Introductory mention of vibrational confinement is context, not Raman data.",
      "si_scope": "Matching SI unverified; statement applies to inspected main article."
    },
    "other_unreported_quantities": [
      "PL decay lifetime",
      "Tabulated spectra or exact absorption/PL maxima for every size",
      "Measured size-to-growth-time curve",
      "Directly resolved ligand binding geometry"
    ]
  },
  "displayed_figure_assets": {
    "figures": [
      3,
      5,
      6,
      11,
      15
    ],
    "manifest": "murray1993-figures/figure-manifest.json",
    "policy": "Faithful cropped raster extracts of original published panels; axes, internal labels and scale bar retained. No redrawing or curve digitization."
  }
}
