Repository: cuiyist/mattersyn

# NanoXtalSyn

[Open the materials atlas](https://cuiyist.github.io/nanoxtalsyn-site/) · [Synthesis dataset](https://cuiyist.github.io/nanoxtalsyn-site/dataset.html)

NanoXtalSyn organizes source-linked materials synthesis recipes, characterization and properties for readers and future machine-learning datasets. Published pages distinguish reported measurements, author interpretations, external reference structures and illustrative models.

This public project repository contains code, structured data, memory, reusable skills and audit history. Work in progress is explicitly labeled; publication in this repository is not scientific approval.

File: dist/assets/murray1993-recipe.json
{
  "schema_version": "1.0",
  "record_type": "source-grounded historical literature recipe and separately scoped variants",
  "source": {
    "title": "Synthesis and Characterization of Nearly Monodisperse CdE (E = S, Se, Te) Semiconductor Nanocrystallites",
    "authors": [
      "C. B. Murray",
      "D. J. Norris",
      "M. G. Bawendi"
    ],
    "journal": "Journal of the American Chemical Society",
    "year": 1993,
    "volume": 115,
    "issue": 19,
    "pages": "8706-8715",
    "doi": "10.1021/ja00072a025",
    "publisher_url": "https://doi.org/10.1021/ja00072a025",
    "institutional_pdf_url": "https://bpb-us-e1.wpmucdn.com/sites.mit.edu/dist/9/2055/files/2023/10/ja00072a025.pdf",
    "retrieval_date": "2026-09-16",
    "page_count": 10,
    "local_search": "No matching main or SI filename or DOI/title/author record found in the supplied downloaded_papers folder logs and DOI lists. Original main text retrieved from MIT-hosted public copy.",
    "supporting_information": {
      "used": false,
      "status": "Not located or verified. Local filename/log searches and exact-DOI publisher/Figshare searches did not identify matching SI. The main article has no supplementary-material notice. Publisher access was incomplete, so this does not establish that SI never existed."
    },
    "inspection": "All 10 pages text-extracted, rendered and visually inspected; exact methods on PDF pages 1-2."
  },
  "selected_protocol": {
    "id": "method1_cdse",
    "name": "Method 1: TOP/TOPO-capped CdSe nanocrystallites",
    "target": "CdSe",
    "surface_description": "TOP/TOPO capped",
    "synthesis_type": "hot-injection in coordinating solvent, followed by adaptive growth and purification",
    "source": {
      "document": "main article",
      "pdf_page": 2,
      "printed_page": 8707,
      "section_or_figure": "II. Experimental Section: Method 1"
    },
    "scope_note": "The method yields a selectable size series by withdrawing portions at different growth stages; it does not prescribe a single fixed-time recipe for one target diameter.",
    "atmosphere": "Standard airless procedures; drybox precursor preparation; argon during bath preparation and growth setup.",
    "initial_cadmium_mmol": 13.35,
    "initial_selenium_mmol": 10.0,
    "cd_to_se_molar_ratio": {
      "value": 1.335,
      "status": "calculated from the reported mmol, not a separately quoted source ratio"
    },
    "recipe_to_characterization_mapping": "No exact sampling time/temperature history is reported for each figure sample."
  },
  "reagents": [
    {
      "id": "topo",
      "name": "tri-n-octylphosphine oxide",
      "abbreviation": "TOPO",
      "formula": "C24H51OP",
      "formula_status": "normalized chemical identity",
      "supplier": "Alfa",
      "numeric_purity": null,
      "reported_pretreatment": "Distilled; retain fraction transferred between 260 and 300 C at approximately 1 Torr.",
      "role": "hot coordinating medium and surface capping",
      "selected_protocol_amount": {
        "value": 50,
        "unit": "g"
      },
      "source": {
        "document": "main article",
        "pdf_page": 1,
        "printed_page": 8706,
        "section_or_figure": "II. Experimental Section: General; continues on PDF page 2"
      }
    },
    {
      "id": "top",
      "name": "tri-n-octylphosphine",
      "abbreviation": "TOP",
      "formula": "C24H51P",
      "formula_status": "normalized chemical identity",
      "supplier": "Fluka",
      "numeric_purity": null,
      "reported_pretreatment": "Used as purchased.",
      "role": "stock solvent, precursor complex formation and surface capping",
      "source": {
        "document": "main article",
        "pdf_page": 1,
        "printed_page": 8706,
        "section_or_figure": "II. Experimental Section: General; continues on PDF page 2"
      }
    },
    {
      "id": "dimethylcadmium",
      "name": "dimethylcadmium",
      "abbreviation": "Me2Cd",
      "formula": "Cd(CH3)2",
      "normalized_formula": "C2H6Cd",
      "supplier": "Organometallics Inc.",
      "numeric_purity": null,
      "reported_pretreatment": "Filtration through 0.250 micrometre filter and vacuum transfer.",
      "role": "cadmium precursor",
      "selected_protocol_amount": {
        "volume_ml": 1.0,
        "amount_mmol": 13.35
      },
      "source": {
        "document": "main article",
        "pdf_page": 1,
        "printed_page": 8706,
        "section_or_figure": "II. Experimental Section: General; continues on PDF page 2"
      }
    },
    {
      "id": "selenium",
      "name": "selenium",
      "formula": "Se",
      "form": "shot",
      "grade": "electronic grade",
      "purity_as_reported": "99.99+%",
      "supplier": "Alfa",
      "role": "starting material for TOPSe stock",
      "source": {
        "document": "main article",
        "pdf_page": 1,
        "printed_page": 8706,
        "section_or_figure": "II. Experimental Section: General; continues on PDF page 2"
      }
    },
    {
      "id": "topse",
      "name": "trioctylphosphine selenide",
      "abbreviation": "TOPSe",
      "formula": "C24H51PSe",
      "formula_status": "normalized named compound; model should not imply a complete description of all stock species",
      "role": "selenium precursor supplied as 1.0 M stock in TOP",
      "supplier": null,
      "preparation": "Prepared by dissolving selenium shot in sufficient TOP to make a 1.0 M stock solution.",
      "source": {
        "document": "main article",
        "pdf_page": 1,
        "printed_page": 8706,
        "section_or_figure": "II. Experimental Section: General; continues on PDF page 2"
      }
    },
    {
      "id": "argon",
      "name": "argon",
      "formula": "Ar",
      "role": "inert atmosphere and periodic flushing",
      "supplier": null,
      "purity": null,
      "source": {
        "document": "main article",
        "pdf_page": 2,
        "printed_page": 8707,
        "section_or_figure": "II. Experimental Section: Method 1"
      }
    },
    {
      "id": "methanol",
      "name": "methanol",
      "formula": "CH4O",
      "grade": "anhydrous",
      "supplier": "variety of sources; no individual supplier given",
      "role": "flocculation nonsolvent and rinse",
      "source": {
        "document": "main article",
        "pdf_page": 1,
        "printed_page": 8706,
        "section_or_figure": "II. Experimental Section: General; continues on PDF page 2"
      }
    },
    {
      "id": "butanol",
      "name": "1-butanol",
      "formula": "C4H10O",
      "grade": "anhydrous",
      "supplier": "variety of sources; no individual supplier given",
      "role": "redispersion and size-selection solvent",
      "source": {
        "document": "main article",
        "pdf_page": 1,
        "printed_page": 8706,
        "section_or_figure": "II. Experimental Section: General; continues on PDF page 2"
      }
    },
    {
      "id": "pyridine",
      "name": "pyridine",
      "formula": "C5H5N",
      "grade": "anhydrous",
      "supplier": "variety of sources; no individual supplier given",
      "role": "separate optional surface-exchange branch; also TEM dispersion solvent",
      "source": {
        "document": "main article",
        "pdf_page": 1,
        "printed_page": 8706,
        "section_or_figure": "II. Experimental Section: General; continues on PDF page 2"
      }
    },
    {
      "id": "hexane",
      "name": "hexane",
      "formula": "C6H14",
      "grade": "anhydrous",
      "supplier": "variety of sources; no individual supplier given",
      "role": "optical-characterization dispersion medium and optional pyridine-exchange nonsolvent",
      "source": {
        "document": "main article",
        "pdf_page": 1,
        "printed_page": 8706,
        "section_or_figure": "II. Experimental Section: General; continues on PDF page 2"
      }
    }
  ],
  "solutions": [
    {
      "id": "topse_stock",
      "description": "1.0 M TOPSe stock in TOP",
      "preparation": "Dissolve appropriate selenium shot mass directly in sufficient TOP.",
      "concentration_mol_l": 1.0,
      "total_prepared_volume_ml": null,
      "selenium_mass_g": null,
      "dissolution_temperature_c": null,
      "dissolution_duration_min": null,
      "source": {
        "document": "main article",
        "pdf_page": 1,
        "printed_page": 8706,
        "section_or_figure": "II. Experimental Section: General; continues on PDF page 2"
      }
    },
    {
      "id": "A",
      "description": "Cadmium solution",
      "inputs": [
        {
          "reagent": "dimethylcadmium",
          "volume_ml": 1.0,
          "amount_mmol": 13.35
        },
        {
          "reagent": "top",
          "volume_ml": 25.0
        }
      ],
      "preparation_environment": "drybox",
      "reported_final_volume_ml": null,
      "source": {
        "document": "main article",
        "pdf_page": 2,
        "printed_page": 8707,
        "section_or_figure": "II. Experimental Section: Method 1"
      }
    },
    {
      "id": "B",
      "description": "Selenium solution",
      "inputs": [
        {
          "solution": "topse_stock",
          "volume_ml": 10.0,
          "concentration_mol_l": 1.0,
          "amount_mmol": 10.0
        },
        {
          "reagent": "top",
          "volume_ml": 15.0
        }
      ],
      "reported_final_volume_ml": null,
      "source": {
        "document": "main article",
        "pdf_page": 2,
        "printed_page": 8707,
        "section_or_figure": "II. Experimental Section: Method 1"
      }
    },
    {
      "id": "combined_injection",
      "description": "Combine solutions A and B; load into a 50-mL syringe in the drybox.",
      "inputs": [
        "A",
        "B"
      ],
      "syringe_nominal_capacity_ml": 50,
      "reported_measured_total_volume_ml": null,
      "injected_fraction": "the syringe contents in a single injection",
      "source_consistency_note": "Individual listed liquid volumes sum nominally to 51.0 mL, whereas the article says a 50-mL syringe. Preserve those source values. Do not silently change a component volume, equate syringe capacity to measured injected volume, or assume ideal volume additivity.",
      "source": {
        "document": "main article",
        "pdf_page": 2,
        "printed_page": 8707,
        "section_or_figure": "II. Experimental Section: Method 1"
      }
    }
  ],
  "synthesis_steps": [
    {
      "id": "dry_degas",
      "order": 1,
      "action": "Dry and degas TOPO in the reaction vessel.",
      "input": {
        "reagent": "topo",
        "mass_g": 50
      },
      "temperature_c": 200,
      "temperature_approximate": true,
      "pressure_torr": 1,
      "pressure_approximate": true,
      "duration_min": 20,
      "duration_approximate": true,
      "atmosphere_action": "Periodically flush with argon.",
      "source": {
        "document": "main article",
        "pdf_page": 2,
        "printed_page": 8707,
        "section_or_figure": "II. Experimental Section: Method 1"
      }
    },
    {
      "id": "stabilize",
      "order": 2,
      "action": "Stabilize the reaction flask temperature under argon.",
      "temperature_c": 300,
      "temperature_approximate": true,
      "pressure_atm": 1,
      "pressure_approximate": true,
      "stabilization_time_min": null,
      "source": {
        "document": "main article",
        "pdf_page": 2,
        "printed_page": 8707,
        "section_or_figure": "II. Experimental Section: Method 1"
      }
    },
    {
      "id": "prepare_precursors",
      "order": 3,
      "action": "Prepare solutions A and B, combine and load into a 50-mL syringe in the drybox.",
      "solutions": [
        "A",
        "B",
        "combined_injection"
      ],
      "duration_min": null,
      "temperature_c": null,
      "source": {
        "document": "main article",
        "pdf_page": 2,
        "printed_page": 8707,
        "section_or_figure": "II. Experimental Section: Method 1"
      },
      "order_note": "The paper presents bath preparation before stock preparation; these preparations precede injection and may occur independently."
    },
    {
      "id": "remove_heat_and_inject",
      "order": 4,
      "action": "Remove heat from the reaction vessel; quickly take the syringe from the drybox and inject its contents once through a rubber septum into the vigorously stirred bath.",
      "solution": "combined_injection",
      "injection_duration_s": null,
      "duration_description": "rapid; no numerical duration",
      "stirring_description": "vigorous",
      "stirring_rpm": null,
      "source": {
        "document": "main article",
        "pdf_page": 2,
        "printed_page": 8707,
        "section_or_figure": "II. Experimental Section: Method 1"
      }
    },
    {
      "id": "nucleation_temperature_drop",
      "order": 5,
      "action": "Observe a rapid temperature drop and initial nanocrystal formation after injection.",
      "temperature_c": 180,
      "temperature_approximate": true,
      "observed_color": "deep yellow/orange",
      "observed_absorption_feature_nm": [
        440,
        460
      ],
      "source": {
        "document": "main article",
        "pdf_page": 2,
        "printed_page": 8707,
        "section_or_figure": "II. Experimental Section: Method 1"
      },
      "caution": "440-460 nm is the immediate post-injection absorption feature, not the final fluorescence wavelength."
    },
    {
      "id": "restore_heat",
      "order": 6,
      "action": "Restore heating and gradually raise temperature.",
      "target_temperature_range_c": [
        230,
        260
      ],
      "ramp_rate_c_min": null,
      "ramp_duration_min": null,
      "source": {
        "document": "main article",
        "pdf_page": 2,
        "printed_page": 8707,
        "section_or_figure": "II. Experimental Section: Method 1"
      }
    },
    {
      "id": "adaptive_growth",
      "order": 7,
      "action": "Monitor aliquot absorption and adjust growth temperature to maintain steady growth with a narrow size distribution.",
      "sampling_interval_min": [
        5,
        10
      ],
      "aliquot_volume_ml": null,
      "duration_description": "a few hours for best-quality samples",
      "exact_duration_min": null,
      "feedback": [
        {
          "observation": "size distribution broadens, estimated from absorption spectra",
          "action": "lower temperature"
        },
        {
          "observation": "growth appears to stop",
          "action": "increase temperature"
        }
      ],
      "controller_thresholds": null,
      "source": {
        "document": "main article",
        "pdf_page": 2,
        "printed_page": 8707,
        "section_or_figure": "II. Experimental Section: Method 1"
      }
    },
    {
      "id": "withdraw_target_fraction",
      "order": 8,
      "action": "When desired absorption characteristics are reached, transfer a portion by cannula into a vial.",
      "sample_volume_ml": null,
      "temperature_c": null,
      "time_min": null,
      "selected_size_series_as_reported_angstrom": [
        15,
        115
      ],
      "selected_size_series_nm": [
        1.5,
        11.5
      ],
      "source": {
        "document": "main article",
        "pdf_page": 2,
        "printed_page": 8707,
        "section_or_figure": "II. Experimental Section: Method 1"
      },
      "caution": "Different withdrawn portions yield different sizes; the protocol does not map an exact growth time to each size."
    }
  ],
  "purification": {
    "scope": "One 10-mL aliquot of reaction solution, not the entire batch.",
    "source": {
      "document": "main article",
      "pdf_page": 2,
      "printed_page": 8707,
      "section_or_figure": "Isolation and Purification of Crystallites"
    },
    "steps": [
      {
        "order": 1,
        "action": "Withdraw an aliquot by cannula and cool to slightly above the TOPO melting point.",
        "reaction_aliquot_ml": 10,
        "temperature_c": 60,
        "temperature_approximate": true
      },
      {
        "order": 2,
        "action": "Add anhydrous methanol to reversibly flocculate nanocrystallites.",
        "reagent": "methanol",
        "volume_ml": 20
      },
      {
        "order": 3,
        "action": "Centrifuge to separate flocculate from supernatant.",
        "retain": "nanocrystal-containing flocculate",
        "centrifugation_speed": null,
        "centrifugation_duration_min": null
      },
      {
        "order": 4,
        "action": "Disperse flocculate in anhydrous 1-butanol; centrifuge again.",
        "reagent": "butanol",
        "volume_ml": 25,
        "retain": "optically clear nanocrystal supernatant",
        "discard": "gray precipitate, mostly elemental Cd and Se byproduct",
        "centrifugation_speed": null,
        "centrifugation_duration_min": null
      },
      {
        "order": 5,
        "action": "Add anhydrous methanol to the supernatant to flocculate crystallites and remove excess TOP/TOPO.",
        "reagent": "methanol",
        "volume_ml": 25,
        "retain": "nanocrystal flocculate",
        "separation_mechanics_after_flocculation": "not separately specified"
      },
      {
        "order": 6,
        "action": "Rinse flocculate with methanol.",
        "reagent": "methanol",
        "volume_ml": 50,
        "retain": "flocculate"
      },
      {
        "order": 7,
        "action": "Vacuum dry to obtain free-flowing TOP/TOPO-capped CdSe powder.",
        "drying_pressure": null,
        "drying_temperature_c": null,
        "drying_time_min": null
      }
    ],
    "product_mass": {
      "value": 300,
      "unit": "mg",
      "approximate": true,
      "basis": "from the stated 10-mL reaction aliquot; capped nanocrystal powder",
      "percent_yield": null,
      "caution": "This is not a reported whole-batch yield or the mass of bare CdSe alone."
    }
  },
  "optional_postprocessing": [
    {
      "id": "size_selective_precipitation",
      "title": "Size-selective precipitation",
      "source": {
        "document": "main article",
        "pdf_page": 2,
        "printed_page": 8707,
        "section_or_figure": "Size-Selective Precipitation"
      },
      "steps": [
        {
          "order": 1,
          "action": "Disperse purified nanocrystallites in anhydrous 1-butanol to an optically clear solution.",
          "volume_ml": null
        },
        {
          "order": 2,
          "action": "Add anhydrous methanol dropwise until opalescence persists upon stirring or sonication.",
          "volume_ml": null,
          "addition_rate_ml_min": null,
          "endpoint": "persistent opalescence"
        },
        {
          "order": 3,
          "action": "Centrifuge to separate supernatant and flocculate.",
          "retain": "precipitate enriched in the largest crystallites",
          "speed": null,
          "duration_min": null
        },
        {
          "order": 4,
          "action": "Redisperse precipitate in 1-butanol and repeat methanol size selection.",
          "repeat_count": null,
          "endpoint": "no further sharpening of the optical absorption spectrum"
        }
      ],
      "other_pairs_reported": [
        {
          "solvent": "pyridine",
          "nonsolvent": "hexane"
        },
        {
          "solvent": "chloroform",
          "nonsolvent": "methanol"
        }
      ],
      "caution": "Do not replace this endpoint-based repeat with a universal fixed three-wash recipe. Figure 1 is an illustrated fractionation series, not a prescribed number for every batch."
    },
    {
      "id": "surface_exchange",
      "title": "Separate pyridine ligand-exchange branch",
      "source": {
        "document": "main article",
        "pdf_page": 2,
        "printed_page": 8707,
        "section_or_figure": "Surface Exchange"
      },
      "starting_material": "TOP/TOPO-capped crystallites",
      "starting_mass_mg": 50,
      "starting_mass_approximate": true,
      "pyridine_volume_ml": [
        5,
        10
      ],
      "temperature_c": 60,
      "temperature_approximate": true,
      "steps": [
        "Heat crystallites with pyridine until gradually dispersed.",
        "Add excess hexane to flocculate.",
        "Centrifuge and retain crystallites.",
        "Repeat pyridine dispersion and hexane flocculation a number of times."
      ],
      "hexane_volume_ml": null,
      "repeat_count": null,
      "time_min": null,
      "reported_solubility_after_exchange": "Readily disperses in pyridine, methanol and aromatics; no longer disperses in aliphatics.",
      "caution": "Not part of the base TOP/TOPO-capped synthesis. Surface exchange can reduce average size and broaden its distribution (PDF4)."
    }
  ],
  "other_materials_and_routes": [
    {
      "id": "method1_cdte",
      "target": "CdTe",
      "parent_method": "Method 1",
      "change": "Use TOPTe as chalcogen source.",
      "topte_stock_concentration_mol_l": 1.0,
      "topte_preparation": "Dissolve tellurium shot in TOP; Te shot electronic-grade 99.99+%, Alfa.",
      "injection_temperature_c": 240,
      "injection_temperature_approximate": true,
      "growth_temperature_range_c": [
        190,
        220
      ],
      "growth_temperatures_approximate": true,
      "individual_reagent_quantities_repeated": false,
      "source": {
        "document": "main article",
        "pdf_page": 2,
        "printed_page": 8707,
        "section_or_figure": "II. Experimental Section: Method 1"
      },
      "caution": "Do not relabel CdSe measurements or workup mass as CdTe results."
    },
    {
      "id": "method2",
      "targets": [
        "CdS",
        "CdSe",
        "CdTe"
      ],
      "change": "Replace phosphine chalcogenide precursors with silyl chalcogenides, respectively.",
      "precursors": [
        {
          "target": "CdS",
          "name": "bis(trimethylsilyl) sulfide",
          "abbreviation": "(TMS)2S",
          "supplier": "Fluka",
          "pretreatment": "used as purchased"
        },
        {
          "target": "CdSe",
          "name": "bis(trimethylsilyl)selenium",
          "abbreviation": "(TMS)2Se",
          "preparation": "literature method; stored at -35 C in drybox"
        },
        {
          "target": "CdTe",
          "name": "bis(tert-butyldimethylsilyl)tellurium",
          "abbreviation": "(BDMS)2Te",
          "preparation": "literature method; stored at -35 C in drybox"
        }
      ],
      "best_cds_growth_temperature_range_c": [
        290,
        320
      ],
      "temperatures_approximate": true,
      "numerical_reagent_quantities": null,
      "source": {
        "document": "main article",
        "pdf_page": 2,
        "printed_page": 8707,
        "section_or_figure": "Method 2"
      },
      "caution": "These alternative chalcogenide precursors are not combined with TOPSe in the selected CdSe Method 1 recipe."
    },
    {
      "id": "smallest_species_mild_conditions",
      "targets": [
        "CdS",
        "CdSe",
        "CdTe"
      ],
      "source": {
        "document": "main article",
        "pdf_page": 2,
        "printed_page": 8707,
        "section_or_figure": "Method 2, last sentence"
      },
      "size_angstrom": 12,
      "size_approximate": true,
      "size_nm": 1.2,
      "injection_temperature_c": 100,
      "growth_temperature_c": 100,
      "temperatures_approximate": true,
      "specific_quantities_and_duration": null,
      "scope_note": "Reported as milder conditions in the Method 2 paragraph; do not assign the ordinary ~300 C Method 1 injection to these smallest species."
    }
  ],
  "characterization_and_outcomes": {
    "size_definition": {
      "description": "All reported diameters are the major axis of slightly prolate crystallites, not a spherical diameter or necessarily an equivalent-volume diameter.",
      "source": {
        "document": "main article",
        "pdf_page": 5,
        "printed_page": 8710,
        "section_or_figure": "TEM discussion, left column"
      }
    },
    "general_morphology": {
      "shape": "slightly prolate",
      "aspect_ratio_range": [
        1.1,
        1.3
      ],
      "study_range_nm": [
        1.2,
        11.5
      ],
      "studied_tem_shape_range_nm": [
        2.0,
        11.5
      ],
      "source": {
        "document": "main article",
        "pdf_page": 5,
        "printed_page": 8710,
        "section_or_figure": "TEM discussion"
      }
    },
    "structure": {
      "description": "Predominantly wurtzite, with stacking faults along the elongated (002) direction; bulk-like average bond lengths. Pure wurtzite or pure zincblende labels alone are potentially misleading.",
      "average_stacking_fault_spacing_planes": [
        6,
        7
      ],
      "source": {
        "document": "main article",
        "pdf_page": 9,
        "printed_page": 8714,
        "section_or_figure": "Final structural summary"
      },
      "smallest_cluster_exception": {
        "size_nm": 1.2,
        "description": "Authors state that too few atoms define a core crystal structure for the wurtzite/zincblende distinction to be meaningful.",
        "source": {
          "document": "main article",
          "pdf_page": 7,
          "printed_page": 8712,
          "section_or_figure": "Left column after Figure 11"
        }
      }
    },
    "examples": [
      {
        "id": "fig1_fractionation",
        "figure": 1,
        "source": {
          "document": "main article",
          "pdf_page": 3,
          "printed_page": 8708,
          "section_or_figure": "Figure 1 and corresponding text"
        },
        "description": "Size-selection sharpens absorption and narrows a sample from about 35 A +/-10% to about 37 A +/-5%.",
        "before": {
          "major_axis_nm": 3.5,
          "relative_spread_percent": 10
        },
        "after": {
          "major_axis_nm": 3.7,
          "relative_spread_percent": 5
        },
        "revealed_absorption_transitions_nm": [
          530,
          400
        ],
        "wavelength_note": "The 400 nm transition is approximate; these are newly resolved higher-energy features, not a reported PL peak.",
        "recipe_time_mapping": null
      },
      {
        "id": "fig2_material_comparison",
        "figure": 2,
        "source": {
          "document": "main article",
          "pdf_page": 4,
          "printed_page": 8709,
          "section_or_figure": "Figure 2"
        },
        "targets": [
          "CdS",
          "CdSe",
          "CdTe"
        ],
        "major_axis_range_nm": [
          2,
          3
        ],
        "measurement": "room-temperature absorption",
        "exact_absorption_peak_nm": null,
        "recipe_time_mapping": null
      },
      {
        "id": "fig3_cdse_size_series",
        "figure": 3,
        "source": {
          "document": "main article",
          "pdf_page": 4,
          "printed_page": 8709,
          "section_or_figure": "Figure 3"
        },
        "measurement": "room-temperature absorption of CdSe dispersed in hexane",
        "reported_size_labels_angstrom": [
          12,
          16,
          19,
          23,
          32,
          37,
          43,
          51,
          65,
          83,
          115
        ],
        "normalized_size_labels_nm": [
          1.2,
          1.6,
          1.9,
          2.3,
          3.2,
          3.7,
          4.3,
          5.1,
          6.5,
          8.3,
          11.5
        ],
        "labels_note": "The three smallest size labels carry approximate signs; numerical conversion to nm does not add precision.",
        "exact_peak_wavelengths_nm": null,
        "recipe_time_mapping": null
      },
      {
        "id": "fig5_optical_sample",
        "figure": 5,
        "source": {
          "document": "main article",
          "pdf_page": 5,
          "printed_page": 8710,
          "section_or_figure": "Figure 5; numerical discussion on PDF4/printed8709"
        },
        "major_axis_nm": 3.5,
        "quantum_yield_percent": 9.6,
        "quantum_yield_approximate": true,
        "yield_reference": "Rhodamine 640 in methanol",
        "sample_medium": "hexane",
        "measurement_temperature": "room temperature",
        "excitation_nm": 460,
        "optical_density_at_excitation": 0.3,
        "emission_redshift_relative_to_absorption_nm": 4,
        "deep_trap_luminescence": "not detected",
        "exact_absorption_peak_nm": null,
        "exact_emission_peak_nm": null,
        "recipe_time_mapping": null,
        "sample_identity_note": "Do not automatically merge this optical sample with the Figure 6 TEM sample merely because both have a 35 A major-axis size."
      },
      {
        "id": "fig6_tem_sample",
        "figure": 6,
        "source": {
          "document": "main article",
          "pdf_page": 5,
          "printed_page": 8710,
          "section_or_figure": "Figure 6 and TEM discussion"
        },
        "method": "bright-field TEM with lattice contrast",
        "major_axis_angstrom": 35.0,
        "minor_axis_angstrom": 30,
        "major_axis_nm": 3.5,
        "minor_axis_nm": 3.0,
        "major_axis_relative_spread_percent": 5,
        "minor_axis_relative_spread_percent": 6,
        "aspect_ratio_derived": 1.1666666666666667,
        "shape": "slightly prolate",
        "orientation": "long axis along the wurtzite (002) direction",
        "observation": "well dispersed and not aggregated",
        "measurement_caution": "The discussion describes size-distribution standard deviations as measurement-limited, with uncertainty of one atomic plane per crystallite. Percent values are not a single-particle instrumental error bar.",
        "exact_growth_time_min": null,
        "full_recipe_assignment": null
      },
      {
        "id": "fig7_tem_particle",
        "figure": 7,
        "source": {
          "document": "main article",
          "pdf_page": 5,
          "printed_page": 8710,
          "section_or_figure": "Figure 7"
        },
        "major_axis_nm": 8.0,
        "observation": "Individual crystal with stacking faults in (002) direction.",
        "minor_axis_nm": null,
        "full_recipe_assignment": null
      },
      {
        "id": "fig8_tem_particle",
        "figure": 8,
        "source": {
          "document": "main article",
          "pdf_page": 6,
          "printed_page": 8711,
          "section_or_figure": "Figure 8; text on PDF5"
        },
        "major_axis_nm": 11,
        "major_axis_approximate": true,
        "aspect_ratio_caption_approx": 1.3,
        "aspect_ratio_body": 1.33,
        "minor_axis_nm": null,
        "stacking_fault_count": 4,
        "full_recipe_assignment": null,
        "note": "If deriving a short axis for an illustrative model, mark it as calculated from approximate size and aspect ratio, not directly measured."
      },
      {
        "id": "fig9_assembly",
        "figure": 9,
        "source": {
          "document": "main article",
          "pdf_page": 6,
          "printed_page": 8711,
          "section_or_figure": "Figure 9"
        },
        "major_axis_nm": 5.1,
        "observation": "Near-monolayer showing short-range hexagonal close packing.",
        "minor_axis_nm": null,
        "full_recipe_assignment": null
      },
      {
        "id": "fig11_xrd_series",
        "figure": 11,
        "source": {
          "document": "main article",
          "pdf_page": 7,
          "printed_page": 8712,
          "section_or_figure": "Figure 11"
        },
        "major_axis_labels_angstrom": [
          12,
          18,
          20,
          37,
          42,
          83,
          115
        ],
        "normalized_major_axis_labels_nm": [
          1.2,
          1.8,
          2,
          3.7,
          4.2,
          8.3,
          11.5
        ],
        "caution": "This diffraction size series is not identical to the Figure 3 optical size series."
      }
    ]
  },
  "critical_missing_fields": [
    "Detailed dissolution conditions for preparing the 1.0 M TOPSe stock, including temperature and time.",
    "Specific reagent lot numbers and most numerical purity values; named suppliers and Se/Te electronic grades ARE reported.",
    "Reaction-flask capacity and detailed geometry; stirring rpm.",
    "Exact injection duration and independently measured total injection volume.",
    "Exact heating ramp, temperature-versus-time trajectory and numerical feedback thresholds.",
    "Exact growth duration, sampling history and temperature history linked to each reported particle-size sample.",
    "Growth-monitoring aliquot volume; the later 10-mL purification aliquot must not be assigned automatically to every monitoring sample.",
    "Centrifugation forces/speeds and durations, vacuum drying pressure, time and temperature.",
    "Fixed size-selection solvent volumes, number of cycles and final recovery; process is endpoint-based.",
    "Isolated whole-batch product yield or conversion; approximately 300 mg is reported for one 10-mL aliquot and includes capping material.",
    "Full numerical protocols for CdS/CdTe and Method 2 variants beyond the reported substitutions and temperature ranges.",
    "A unique atom-by-atom structure for any individual product; ideal-lattice models omit measured stacking faults and surface disorder."
  ],
  "recommended_display": {
    "main_story": "Prepare separate A/B solutions; inject once to separate nucleation from growth; monitor and adapt temperature; withdraw sizes; purify; optionally narrow the distribution.",
    "suggested_default_structural_example": "Figure 6 TEM: 3.5 x 3.0 nm, clearly labeled separately from the Figure 5 optical sample.",
    "safe_model_label": "Illustrative prolate CdSe model using a wurtzite reference; experimental samples include stacking faults and surface disorder.",
    "thermal_sequence": "~200 C / ~20 min vacuum degas -> ~300 C argon stabilization -> injection drop to ~180 C -> gradual reheating to230-260 C -> adaptive growth over a few hours. Only sampling interval and degas duration are numerical time data.",
    "no_fabricated_controls": [
      "Exact duration-to-size prediction",
      "Continuous temperature-to-PL mapping",
      "Perfectly spherical defect-free experimental product",
      "Fixed numerical total syringe volume substituted for source component volumes",
      "9.6% quantum yield assigned to every product size",
      "300 mg reported as whole-batch yield",
      "CdS/CdTe precursor temperatures inserted into the selected CdSe workflow",
      "Optional pyridine exchange shown as a required base-recipe step"
    ]
  }
}
