Repository: cuiyist/mattersyn

# NanoXtalSyn

[Open the materials atlas](https://cuiyist.github.io/nanoxtalsyn-site/) · [Synthesis dataset](https://cuiyist.github.io/nanoxtalsyn-site/dataset.html)

NanoXtalSyn organizes source-linked materials synthesis recipes, characterization and properties for readers and future machine-learning datasets. Published pages distinguish reported measurements, author interpretations, external reference structures and illustrative models.

This public project repository contains code, structured data, memory, reusable skills and audit history. Work in progress is explicitly labeled; publication in this repository is not scientific approval.

File: dist/data/exports/precursor_selection.jsonl
{"record_id": "feld-2019-iron-oleate-general-thermolysis", "task": "precursor_selection", "input": {"composition": "Fe–O", "method": "Thermal decomposition of carbonate-derived iron oleate"}, "output": {"precursors": [{"name": "carbonate-derived iron oleate mixture", "formula": null, "role": "metal_precursor"}]}, "provenance": [{"doi": "10.1021/acsnano.8b05032", "url": "https://doi.org/10.1021/acsnano.8b05032", "reuse_status": "Bibliographic and factual extraction; original article/figure rights remain separate"}], "group_id": "group-87f54681eca6", "split": "train", "record_sha256": "3130e653c394133986ea2bb69a93cc90e2812fa504e12d1bf1d19a00a0392d2d"}
{"record_id": "feld-2019-iron-oxide-high-dilution-fe-oa-series", "task": "precursor_selection", "input": {"composition": "Fe–O", "method": "Thermal decomposition of carbonate-derived iron oleate"}, "output": {"precursors": [{"name": "carbonate-derived iron oleate mixture", "formula": null, "role": "metal_precursor"}]}, "provenance": [{"doi": "10.1021/acsnano.8b05032", "url": "https://doi.org/10.1021/acsnano.8b05032", "reuse_status": "Bibliographic and factual extraction; original article/figure rights remain separate"}], "group_id": "group-87f54681eca6", "split": "train", "record_sha256": "fff29e53855c90a8866c789a930b153f8fff684faab2931a932daca9b6e623ec"}
{"record_id": "feld-2019-iron-oxide-ode30-growth-family", "task": "precursor_selection", "input": {"composition": "Fe–O", "method": "Thermal decomposition of carbonate-derived iron oleate"}, "output": {"precursors": [{"name": "carbonate-derived iron oleate mixture", "formula": null, "role": "metal_precursor"}]}, "provenance": [{"doi": "10.1021/acsnano.8b05032", "url": "https://doi.org/10.1021/acsnano.8b05032", "reuse_status": "Bibliographic and factual extraction; original article/figure rights remain separate"}], "group_id": "group-87f54681eca6", "split": "train", "record_sha256": "6c60cbeaab90f87e097820f60798c8183ced913fc227e7b72090ecb788a2f82c"}
{"record_id": "feld-2019-iron-oxide-ode34-star-condition", "task": "precursor_selection", "input": {"composition": "Fe–O", "method": "Thermal decomposition of carbonate-derived iron oleate"}, "output": {"precursors": [{"name": "carbonate-derived iron oleate mixture", "formula": null, "role": "metal_precursor"}]}, "provenance": [{"doi": "10.1021/acsnano.8b05032", "url": "https://doi.org/10.1021/acsnano.8b05032", "reuse_status": "Bibliographic and factual extraction; original article/figure rights remain separate"}], "group_id": "group-87f54681eca6", "split": "train", "record_sha256": "17443bee28c342361a0a9151ecdb0e30daf325db726ccfa46d1633f7512712a0"}
{"record_id": "feld-2019-iron-oxide-ode56-growth-family", "task": "precursor_selection", "input": {"composition": "Fe–O", "method": "Thermal decomposition of carbonate-derived iron oleate"}, "output": {"precursors": [{"name": "carbonate-derived iron oleate mixture", "formula": null, "role": "metal_precursor"}]}, "provenance": [{"doi": "10.1021/acsnano.8b05032", "url": "https://doi.org/10.1021/acsnano.8b05032", "reuse_status": "Bibliographic and factual extraction; original article/figure rights remain separate"}], "group_id": "group-87f54681eca6", "split": "train", "record_sha256": "e93f7285678ff3c88b08779c7cc2caa8eb5b0fb3e5c1345d85303344c545c358"}
{"record_id": "feld-2019-iron-oxide-ode8-growth-family", "task": "precursor_selection", "input": {"composition": "Fe–O", "method": "Thermal decomposition of carbonate-derived iron oleate"}, "output": {"precursors": [{"name": "carbonate-derived iron oleate mixture", "formula": null, "role": "metal_precursor"}]}, "provenance": [{"doi": "10.1021/acsnano.8b05032", "url": "https://doi.org/10.1021/acsnano.8b05032", "reuse_status": "Bibliographic and factual extraction; original article/figure rights remain separate"}], "group_id": "group-87f54681eca6", "split": "train", "record_sha256": "9232d2da7afd9118dda8723a03cd1630cec518403f22a29438fb19c67cf589b2"}
{"record_id": "feld-2019-iron-oxide-undiluted-cubic-condition", "task": "precursor_selection", "input": {"composition": "Fe–O", "method": "Thermal decomposition of carbonate-derived iron oleate"}, "output": {"precursors": [{"name": "carbonate-derived iron oleate mixture", "formula": null, "role": "metal_precursor"}]}, "provenance": [{"doi": "10.1021/acsnano.8b05032", "url": "https://doi.org/10.1021/acsnano.8b05032", "reuse_status": "Bibliographic and factual extraction; original article/figure rights remain separate"}], "group_id": "group-87f54681eca6", "split": "train", "record_sha256": "8670d931def9688cb46b671f1fd677e0725f0b270c7fe20da28e2c2c0719ba0f"}
{"record_id": "fu-2007-zno-s1", "task": "precursor_selection", "input": {"composition": "ZnO", "method": "Aqueous solution synthesis with diethanolamine and oleic acid"}, "output": {"precursors": [{"name": "zinc nitrate hexahydrate", "formula": "Zn(NO3)2.6H2O", "role": "metal_precursor"}]}, "provenance": [{"doi": "10.1021/ja075604i", "url": "https://doi.org/10.1021/ja075604i", "reuse_status": "Bibliographic and factual extraction; original article/figure rights remain separate"}], "group_id": "group-eb82980bc6b5", "split": "train", "record_sha256": "712eb93632a13f8a2f3003772a0dd455908a457e27e313c844073a15e8ccc997"}
{"record_id": "fu-2007-zno-s2", "task": "precursor_selection", "input": {"composition": "ZnO", "method": "Aqueous solution synthesis with diethanolamine, without oleic acid"}, "output": {"precursors": [{"name": "zinc nitrate hexahydrate", "formula": "Zn(NO3)2.6H2O", "role": "metal_precursor"}]}, "provenance": [{"doi": "10.1021/ja075604i", "url": "https://doi.org/10.1021/ja075604i", "reuse_status": "Bibliographic and factual extraction; original article/figure rights remain separate"}], "group_id": "group-eb82980bc6b5", "split": "train", "record_sha256": "241927dc20542a56d5b8a8ce32f62d1de52d5ce7e485cfbf769abdc7e1fed7b7"}
{"record_id": "fu-2007-zno-s3", "task": "precursor_selection", "input": {"composition": "ZnO", "method": "Aqueous solution synthesis with ammonia and oleic acid"}, "output": {"precursors": [{"name": "zinc nitrate hexahydrate", "formula": "Zn(NO3)2.6H2O", "role": "metal_precursor"}]}, "provenance": [{"doi": "10.1021/ja075604i", "url": "https://doi.org/10.1021/ja075604i", "reuse_status": "Bibliographic and factual extraction; original article/figure rights remain separate"}], "group_id": "group-eb82980bc6b5", "split": "train", "record_sha256": "6800a97dd6dc9bb5bddba940ccccaf067346bf1029503b530179027ffb9a5dfb"}
{"record_id": "fu-2007-zno-s4", "task": "precursor_selection", "input": {"composition": "ZnO", "method": "Aqueous solution synthesis with diethanolamine and oleic acid"}, "output": {"precursors": [{"name": "zinc nitrate hexahydrate", "formula": "Zn(NO3)2.6H2O", "role": "metal_precursor"}]}, "provenance": [{"doi": "10.1021/ja075604i", "url": "https://doi.org/10.1021/ja075604i", "reuse_status": "Bibliographic and factual extraction; original article/figure rights remain separate"}], "group_id": "group-eb82980bc6b5", "split": "train", "record_sha256": "ed2c8be815f4cabe900fc212a4ca523cf68b93cc92c8f71b538a03c8b2ea2ea2"}
{"record_id": "murray-1993-cdse-method1", "task": "precursor_selection", "input": {"composition": "CdSe", "method": "Hot injection"}, "output": {"precursors": [{"name": "dimethylcadmium", "formula": "C2H6Cd", "role": "metal_precursor"}, {"name": "trioctylphosphine selenide", "formula": "C24H51PSe", "role": "chalcogen_precursor"}]}, "provenance": [{"doi": "10.1021/ja00072a025", "url": "https://doi.org/10.1021/ja00072a025", "reuse_status": "Bibliographic and factual extraction; original article/figure rights remain separate"}], "group_id": "group-20f5d0a3a0ce", "split": "train", "record_sha256": "707c7885195171756058d1fb10189d301e151389ea8c7c572704f4877727920d"}
{"record_id": "murray-1993-cdse-method2", "task": "precursor_selection", "input": {"composition": "CdSe", "method": "Hot injection"}, "output": {"precursors": [{"name": "dimethylcadmium", "formula": "C2H6Cd", "role": "metal_precursor"}, {"name": "bis(trimethylsilyl)selenium", "formula": "C6H18SeSi2", "role": "chalcogen_precursor"}]}, "provenance": [{"doi": "10.1021/ja00072a025", "url": "https://doi.org/10.1021/ja00072a025", "reuse_status": "Bibliographic and factual extraction; original article/figure rights remain separate"}], "group_id": "group-20f5d0a3a0ce", "split": "train", "record_sha256": "1a3ed458bd779501346a0323aea59d63babbe08b2ff931a564bee2fe21b956a6"}
{"record_id": "murray-1993-cdse-small-species", "task": "precursor_selection", "input": {"composition": "CdSe", "method": "Hot injection"}, "output": {"precursors": [{"name": "dimethylcadmium", "formula": "C2H6Cd", "role": "metal_precursor"}, {"name": "bis(trimethylsilyl)selenium", "formula": "C6H18SeSi2", "role": "chalcogen_precursor"}]}, "provenance": [{"doi": "10.1021/ja00072a025", "url": "https://doi.org/10.1021/ja00072a025", "reuse_status": "Bibliographic and factual extraction; original article/figure rights remain separate"}], "group_id": "group-20f5d0a3a0ce", "split": "train", "record_sha256": "f790c7a9b0ce26f327b6ecf981b579c94732682e9a01b86165dbbe75b8f1129a"}
{"record_id": "nakonechnyi-2017-wz-cdse-cds-seeded-growth", "task": "precursor_selection", "input": {"composition": "CdSe/CdS", "method": "Hot injection / seeded growth"}, "output": {"precursors": [{"name": "Cd oxide", "formula": "CdO", "role": "metal_precursor"}, {"name": "S elemental precursor", "formula": "S", "role": "chalcogen_precursor"}]}, "provenance": [{"doi": "10.1021/acs.chemmater.7b00354", "url": "https://doi.org/10.1021/acs.chemmater.7b00354", "reuse_status": "Bibliographic and factual extraction; original article/figure rights remain separate"}], "group_id": "group-6dc4ef62ddb7", "split": "train", "record_sha256": "41500c1a9d07e40e2ab4c0bcc575f6c4908445e181424d1d61c1734ce088fb40"}
{"record_id": "nakonechnyi-2017-wz-cdse-core", "task": "precursor_selection", "input": {"composition": "CdSe", "method": "Hot injection of TOP-Se after TOP pre-injection"}, "output": {"precursors": [{"name": "Cadmium oxide", "formula": "CdO", "role": "metal_precursor"}, {"name": "TOP-Se precursor", "formula": null, "role": "chalcogen_precursor"}]}, "provenance": [{"doi": "10.1021/acs.chemmater.7b00354", "url": "https://doi.org/10.1021/acs.chemmater.7b00354", "reuse_status": "Bibliographic and factual extraction; original article/figure rights remain separate"}], "group_id": "group-6dc4ef62ddb7", "split": "train", "record_sha256": "54e9de1105e7bd7a73913d45c6f5b9052047c130eb268fa912112d5ff5a185ec"}
{"record_id": "nakonechnyi-2017-wz-cdse-znse-seeded-growth", "task": "precursor_selection", "input": {"composition": "CdSe/ZnSe", "method": "Hot injection / seeded growth"}, "output": {"precursors": [{"name": "Zn oxide", "formula": "ZnO", "role": "metal_precursor"}, {"name": "Se elemental precursor", "formula": "Se", "role": "chalcogen_precursor"}]}, "provenance": [{"doi": "10.1021/acs.chemmater.7b00354", "url": "https://doi.org/10.1021/acs.chemmater.7b00354", "reuse_status": "Bibliographic and factual extraction; original article/figure rights remain separate"}], "group_id": "group-6dc4ef62ddb7", "split": "train", "record_sha256": "238e518e5c2bf6b58100934a56b4dec9b93c9e57dd11a293d992490e46b17057"}
{"record_id": "nakonechnyi-2017-zb-cdse-cds-seeded-growth", "task": "precursor_selection", "input": {"composition": "CdSe/CdS", "method": "Seeded growth by rapid core/sulfur coinjection"}, "output": {"precursors": [{"name": "Cadmium oxide", "formula": "CdO", "role": "metal_precursor"}, {"name": "Trioctylphosphine sulfur (TOP-S) precursor", "formula": null, "role": "chalcogen_precursor"}]}, "provenance": [{"doi": "10.1021/acs.chemmater.7b00354", "url": "https://doi.org/10.1021/acs.chemmater.7b00354", "reuse_status": "Bibliographic and factual extraction; original article/figure rights remain separate"}], "group_id": "group-6dc4ef62ddb7", "split": "train", "record_sha256": "11e2b4f5a4a84ac63ce80e62eda47b58f72956611482f92fabfdca4940f35f73"}
{"record_id": "nakonechnyi-2017-zb-cdse-core", "task": "precursor_selection", "input": {"composition": "CdSe", "method": "Hot addition"}, "output": {"precursors": [{"name": "Cadmium oxide", "formula": "CdO", "role": "metal_precursor"}, {"name": "Black selenium powder", "formula": "Se", "role": "chalcogen_precursor"}]}, "provenance": [{"doi": "10.1021/acs.chemmater.7b00354", "url": "https://doi.org/10.1021/acs.chemmater.7b00354", "reuse_status": "Bibliographic and factual extraction; original article/figure rights remain separate"}], "group_id": "group-6dc4ef62ddb7", "split": "train", "record_sha256": "6d75e35334cfcddcf8b384473a92c3490b6f435a2e3a00e4e9c96d5f02edfe2b"}
{"record_id": "nakonechnyi-2017-zb-cdse-znse-100nmol", "task": "precursor_selection", "input": {"composition": "CdSe/ZnSe", "method": "Hot injection / seeded growth"}, "output": {"precursors": [{"name": "Zn oxide", "formula": "ZnO", "role": "metal_precursor"}, {"name": "TOP-Se precursor", "formula": null, "role": "chalcogen_precursor"}]}, "provenance": [{"doi": "10.1021/acs.chemmater.7b00354", "url": "https://doi.org/10.1021/acs.chemmater.7b00354", "reuse_status": "Bibliographic and factual extraction; original article/figure rights remain separate"}], "group_id": "group-6dc4ef62ddb7", "split": "train", "record_sha256": "0981e356349bf6f6d69f19142dc8facca8a8ec4b6471fb0b78acf999c5a6bf83"}
{"record_id": "nakonechnyi-2017-zb-cdse-znse-25nmol", "task": "precursor_selection", "input": {"composition": "CdSe/ZnSe", "method": "Hot injection / seeded growth"}, "output": {"precursors": [{"name": "Zn oxide", "formula": "ZnO", "role": "metal_precursor"}, {"name": "TOP-Se precursor", "formula": null, "role": "chalcogen_precursor"}]}, "provenance": [{"doi": "10.1021/acs.chemmater.7b00354", "url": "https://doi.org/10.1021/acs.chemmater.7b00354", "reuse_status": "Bibliographic and factual extraction; original article/figure rights remain separate"}], "group_id": "group-6dc4ef62ddb7", "split": "train", "record_sha256": "b24f6c2c2841445364675ed7fe3e3eafed9fa6142045ce9f1e43f51ad420e26c"}
{"record_id": "nakonechnyi-2017-zb-cdse-znse-50nmol", "task": "precursor_selection", "input": {"composition": "CdSe/ZnSe", "method": "Hot injection / seeded growth"}, "output": {"precursors": [{"name": "Zn oxide", "formula": "ZnO", "role": "metal_precursor"}, {"name": "TOP-Se precursor", "formula": null, "role": "chalcogen_precursor"}]}, "provenance": [{"doi": "10.1021/acs.chemmater.7b00354", "url": "https://doi.org/10.1021/acs.chemmater.7b00354", "reuse_status": "Bibliographic and factual extraction; original article/figure rights remain separate"}], "group_id": "group-6dc4ef62ddb7", "split": "train", "record_sha256": "5205bf5a833843b3e4f78ba036ddf79c3125d2220a5a011ff5584566a31980f5"}
{"record_id": "peng-2000-cdse-high-aspect", "task": "precursor_selection", "input": {"composition": "CdSe", "method": "Hot injection"}, "output": {"precursors": [{"name": "Selenium", "formula": "Se", "role": "chalcogen_precursor"}, {"name": "Dimethylcadmium", "formula": "C2H6Cd", "role": "metal_precursor"}]}, "provenance": [{"doi": "10.1038/35003535", "url": "https://doi.org/10.1038/35003535", "reuse_status": "Bibliographic and factual extraction; original article/figure rights remain separate"}], "group_id": "group-5b42ab69c286", "split": "train", "record_sha256": "13a8e608e9396c3c79b52fe2b9681800229dffa09dae1911fdaa04dab5699bb4"}
{"record_id": "peng-2000-cdse-typical", "task": "precursor_selection", "input": {"composition": "CdSe", "method": "Hot injection"}, "output": {"precursors": [{"name": "Selenium", "formula": "Se", "role": "chalcogen_precursor"}, {"name": "Dimethylcadmium", "formula": "C2H6Cd", "role": "metal_precursor"}]}, "provenance": [{"doi": "10.1038/35003535", "url": "https://doi.org/10.1038/35003535", "reuse_status": "Bibliographic and factual extraction; original article/figure rights remain separate"}], "group_id": "group-5b42ab69c286", "split": "train", "record_sha256": "d2b9e7b56523e364a1412174d9a43e2c2fb6ec1d98cb40790b55f8093e0e1dcd"}
{"record_id": "saha-2019-coo-cofe2o4-seeded-growth", "task": "precursor_selection", "input": {"composition": "CoO/CoFe2O4", "method": "seeded thermal decomposition"}, "output": {"precursors": [{"name": "Cobalt(II) acetate", "formula": "C4H6CoO4", "role": "metal_precursor"}, {"name": "Iron(II) acetate", "formula": "C4H6FeO4", "role": "metal_precursor"}]}, "provenance": [{"doi": "10.1021/acs.jpcc.8b11124", "url": "https://doi.org/10.1021/acs.jpcc.8b11124", "reuse_status": "Bibliographic and factual extraction; original article/figure rights remain separate"}], "group_id": "group-10f3f939a7d8", "split": "validation", "record_sha256": "da291ce413bfb03e98552525a81ed196a2eede2a16aef99653c17b6d479f3daf"}
{"record_id": "saha-2019-coo-core", "task": "precursor_selection", "input": {"composition": "CoO", "method": "thermal decomposition"}, "output": {"precursors": [{"name": "Cobalt(II) acetate", "formula": "C4H6CoO4", "role": "metal_precursor"}]}, "provenance": [{"doi": "10.1021/acs.jpcc.8b11124", "url": "https://doi.org/10.1021/acs.jpcc.8b11124", "reuse_status": "Bibliographic and factual extraction; original article/figure rights remain separate"}], "group_id": "group-10f3f939a7d8", "split": "validation", "record_sha256": "660192c1cc12f8ca9bb838f58b8a1e53e3df0c1a3b177fe20b2cca90c3859a76"}
{"record_id": "stowell-2005-ir-oa-oleylamine-290c", "task": "precursor_selection", "input": {"composition": "Ir", "method": "Hot injection with hexadecanediol reduction"}, "output": {"precursors": [{"name": "(Methylcyclopentadienyl)(1,5-cyclooctadiene)iridium", "formula": "C14H19Ir", "role": "metal_precursor"}]}, "provenance": [{"doi": "10.1021/nl050648f", "url": "https://doi.org/10.1021/nl050648f", "reuse_status": "Bibliographic and factual extraction; original article/figure rights remain separate"}], "group_id": "group-0da0362d7f53", "split": "train", "record_sha256": "bbcb2361b1ad6d66d99daaa6912ee5ffabbd5be0c3a0c45f824d8fc04814b5e1"}
{"record_id": "stowell-2005-ir-toab-270c", "task": "precursor_selection", "input": {"composition": "Ir", "method": "Single-flask thermal reduction with 1,2-hexadecanediol"}, "output": {"precursors": [{"name": "(Methylcyclopentadienyl)(1,5-cyclooctadiene)iridium", "formula": "C14H19Ir", "role": "metal_precursor"}]}, "provenance": [{"doi": "10.1021/nl050648f", "url": "https://doi.org/10.1021/nl050648f", "reuse_status": "Bibliographic and factual extraction; original article/figure rights remain separate"}], "group_id": "group-0da0362d7f53", "split": "train", "record_sha256": "4eed95f3ae88921c97146c3f657fbebeaf589643b6828355f5a7b61288a5ec16"}
{"record_id": "stowell-2005-ir-top-290c", "task": "precursor_selection", "input": {"composition": "Ir", "method": "Hot injection with hexadecanediol reduction"}, "output": {"precursors": [{"name": "(Methylcyclopentadienyl)(1,5-cyclooctadiene)iridium", "formula": "C14H19Ir", "role": "metal_precursor"}]}, "provenance": [{"doi": "10.1021/nl050648f", "url": "https://doi.org/10.1021/nl050648f", "reuse_status": "Bibliographic and factual extraction; original article/figure rights remain separate"}], "group_id": "group-0da0362d7f53", "split": "train", "record_sha256": "fbd054ae0f00dcfb3e99d3ba4d31e147e49aec11f12d26cbf677de9eec5807fe"}
{"record_id": "stowell-2005-ir-topb-270c", "task": "precursor_selection", "input": {"composition": "Ir", "method": "Single-flask thermal reduction with 1,2-hexadecanediol"}, "output": {"precursors": [{"name": "(Methylcyclopentadienyl)(1,5-cyclooctadiene)iridium", "formula": "C14H19Ir", "role": "metal_precursor"}]}, "provenance": [{"doi": "10.1021/nl050648f", "url": "https://doi.org/10.1021/nl050648f", "reuse_status": "Bibliographic and factual extraction; original article/figure rights remain separate"}], "group_id": "group-0da0362d7f53", "split": "train", "record_sha256": "198df7a25267afc110f43d81cfe67672580ed6b5c5e40cb7ab43599b2a1b256c"}
{"record_id": "tessier2015-inp-incl3-reference1", "task": "precursor_selection", "input": {"composition": "InP", "method": "Aminophosphine hot-injection core synthesis with InCl3"}, "output": {"precursors": [{"name": "Indium(III) chloride", "formula": "InCl3", "role": "metal_precursor"}, {"name": "Tris(diethylamino)phosphine", "formula": null, "role": "nonmetal_precursor"}]}, "provenance": [{"doi": "10.1021/acs.chemmater.5b02138", "url": "https://doi.org/10.1021/acs.chemmater.5b02138", "reuse_status": "Bibliographic and factual extraction; original article/figure rights remain separate"}], "group_id": "group-da7d72740c76", "split": "train", "record_sha256": "a495ff87a3d4e9cc97f0fa409988cdd94ba3a1a0e64107e4f1c386ce463a4c9f"}
{"record_id": "zhang2019-cspbbr3-tdpa-only", "task": "precursor_selection", "input": {"composition": "CsPbBr3", "method": "TDPA-only hot-injection colloidal synthesis"}, "output": {"precursors": [{"name": "Lead(II) acetate trihydrate", "formula": "Pb(CH3COO)2.3H2O", "role": "metal_precursor"}, {"name": "Cesium carbonate", "formula": "Cs2CO3", "role": "metal_precursor"}, {"name": "Benzoyl bromide", "formula": "C6H5COBr", "role": "halide_precursor"}]}, "provenance": [{"doi": "10.1021/acs.chemmater.9b03529", "url": "https://doi.org/10.1021/acs.chemmater.9b03529", "reuse_status": "Bibliographic and factual extraction; original article/figure rights remain separate"}], "group_id": "group-9e66a9e9c18b", "split": "train", "record_sha256": "f3113b7ef0bbd7a1e3d121568f7b8c424bd7ceacb059b66fd297beeddc7c1809"}

File: dist/data/exports/size_conditioned_recipe.jsonl (part 1 of 3)
{"record_id": "fu-2007-zno-s1", "task": "size_conditioned_recipe", "input": {"composition": "ZnO", "method": "Aqueous solution synthesis with diethanolamine and oleic acid", "requested_diameter": {"value": 3.8, "unit": "nm", "approximate": true, "status": "reported"}, "phase": "wurtzite", "size_evidence_method": "HRTEM"}, "output": {"materials": [{"id": "diethanolamine", "name": "diethanolamine", "formula": "C4H11NO2", "role": "base_and_complexing_reagent", "stage": "synthesis", "identity": {"pubchem_cid": null, "smiles": null}, "quantities": {}, "notes": ["Supplier and numerical purity not reported in the inspected recipe.", "Formula is normalized from the named chemical identity; no PubChem CID or SMILES has been independently verified here.", "26.3 mg is charged once to its stock; see stock and preparation operation. Surface association is an author interpretation from characterization."], "evidence": [{"source_id": "fu2007", "locator": "Main article, p. 16030, Experimental Section / Sample Preparation, first paragraph"}]}, {"id": "zinc_nitrate_hexahydrate", "name": "zinc nitrate hexahydrate", "formula": "Zn(NO3)2.6H2O", "role": "metal_precursor", "stage": "synthesis", "identity": {"pubchem_cid": null, "smiles": null}, "quantities": {}, "notes": ["Supplier and numerical purity not reported in the inspected recipe.", "Formula is normalized from the named chemical identity; no PubChem CID or SMILES has been independently verified here.", "The zinc reagent is the hexahydrate, not anhydrous Zn(NO3)2. 37.2 mg is charged once to its stock."], "evidence": [{"source_id": "fu2007", "locator": "Main article, p. 16030, Experimental Section / Sample Preparation, first paragraph"}]}, {"id": "oleic_acid", "name": "oleic acid", "formula": "C18H34O2", "role": "surface_modifying_reagent", "stage": "synthesis", "identity": {"pubchem_cid": null, "smiles": null}, "quantities": {"amount": {"value": 0.35, "minimum": null, "maximum": null, "unit": "mmol", "status": "reported", "approximate": false, "qualifier": "", "basis": "Charge added together with both aqueous stocks", "raw_text": "", "evidence": [{"source_id": "fu2007", "locator": "Main article, p. 16030, Experimental Section / Sample Preparation, first paragraph"}], "derivation": null}, "mass": {"value": null, "minimum": null, "maximum": null, "unit": "mg", "status": "not_reported", "approximate": false, "qualifier": "", "basis": "", "raw_text": "", "evidence": [{"source_id": "fu2007", "locator": "Main article, p. 16030, Experimental Section / Sample Preparation, first paragraph"}], "derivation": null}, "volume": {"value": null, "minimum": null, "maximum": null, "unit": "mL", "status": "not_reported", "approximate": false, "qualifier": "", "basis": "", "raw_text": "", "evidence": [{"source_id": "fu2007", "locator": "Main article, p. 16030, Experimental Section / Sample Preparation, first paragraph"}], "derivation": null}}, "notes": ["Supplier and numerical purity not reported in the inspected recipe.", "Formula is normalized from the named chemical identity; no PubChem CID or SMILES has been independently verified here."], "evidence": [{"source_id": "fu2007", "locator": "Main article, p. 16030, Experimental Section / Sample Preparation, first paragraph"}]}, {"id": "water", "name": "water", "formula": "H2O", "role": "solvent", "stage": "synthesis", "identity": {"pubchem_cid": null, "smiles": null}, "quantities": {}, "notes": ["Supplier and numerical purity not reported in the inspected recipe.", "Formula is normalized from the named chemical identity; no PubChem CID or SMILES has been independently verified here.", "Distilled water is reported for preparation of the two stocks. Water is also the final dispersion medium; its final volume is unspecified."], "evidence": [{"source_id": "fu2007", "locator": "Main article, p. 16030, Experimental Section / Sample Preparation, first paragraph"}]}, {"id": "1_butanol", "name": "1-butanol", "formula": "C4H10O", "role": "purification_solvent", "stage": "workup", "identity": {"pubchem_cid": null, "smiles": null}, "quantities": {}, "notes": ["Supplier and numerical purity not reported in the inspected recipe.", "Formula is normalized from the named chemical identity; no PubChem CID or SMILES has been independently verified here."], "evidence": [{"source_id": "fu2007", "locator": "Main article, p. 16030, Experimental Section / Sample Preparation, first paragraph"}]}, {"id": "1_propanol", "name": "1-propanol", "formula": "C3H8O", "role": "purification_solvent", "stage": "workup", "identity": {"pubchem_cid": null, "smiles": null}, "quantities": {}, "notes": ["Supplier and numerical purity not reported in the inspected recipe.", "Formula is normalized from the named chemical identity; no PubChem CID or SMILES has been independently verified here."], "evidence": [{"source_id": "fu2007", "locator": "Main article, p. 16030, Experimental Section / Sample Preparation, first paragraph"}]}, {"id": "ethanol", "name": "ethanol", "formula": "C2H6O", "role": "purification_solvent", "stage": "workup", "identity": {"pubchem_cid": null, "smiles": null}, "quantities": {}, "notes": ["Supplier and numerical purity not reported in the inspected recipe.", "Formula is normalized from the named chemical identity; no PubChem CID or SMILES has been independently verified here."], "evidence": [{"source_id": "fu2007", "locator": "Main article, p. 16030, Experimental Section / Sample Preparation, first paragraph"}]}], "stocks": [{"id": "dea-stock", "name": "DEA aqueous starting stock", "components": [{"material_id": "diethanolamine", "quantities": {"mass": {"value": 26.3, "minimum": null, "maximum": null, "unit": "mg", "status": "reported", "approximate": false, "qualifier": "", "basis": "", "raw_text": "", "evidence": [{"source_id": "fu2007", "locator": "Main article, p. 16030, Experimental Section / Sample Preparation, first paragraph"}], "derivation": null}, "nominal_amount": {"value": 0.25, "minimum": null, "maximum": null, "unit": "mmol", "status": "calculated", "approximate": false, "qualifier": "", "basis": "Calculated from reported 5.0 mM and 50 mL water charge", "raw_text": "", "evidence": [{"source_id": "fu2007", "locator": "Main article, p. 16030, Experimental Section / Sample Preparation, first paragraph"}], "derivation": "5.0 mmol/L * 0.050 L; inputs: stock.DEA.concentration, stock.DEA.water_volume"}}}, {"material_id": "water", "quantities": {"volume": {"value": 50, "minimum": null, "maximum": null, "unit": "mL", "status": "reported", "approximate": false, "qualifier": "Distilled water charge; final solution volume not independently measured", "basis": "", "raw_text": "", "evidence": [{"source_id": "fu2007", "locator": "Main article, p. 16030, Experimental Section / Sample Preparation, first paragraph"}], "derivation": null}}}], "concentrations": {"dea": {"value": 5.0, "minimum": null, "maximum": null, "unit": "mmol/L", "status": "reported", "approximate": false, "qualifier": "Reported stock concentration, before mixing with zinc stock", "basis": "Starting stock, before mixing", "raw_text": "", "evidence": [{"source_id": "fu2007", "locator": "Main article, p. 16030, Experimental Section / Sample Preparation, first paragraph"}], "derivation": null}}, "preparation_operation_ids": ["prepare-dea-stock"], "scope": "The stated prepared solution is combined with the zinc stock and OA. Measured final stock volume is not independently given. Stock charges repeated in operation parameters are the same charges, not additional inputs.", "evidence": [{"source_id": "fu2007", "locator": "Main article, p. 16030, Experimental Section / Sample Preparation, first paragraph"}]}, {"id": "zinc-stock", "name": "Zinc nitrate aqueous starting stock", "components": [{"material_id": "zinc_nitrate_hexahydrate", "quantities": {"mass": {"value": 37.2, "minimum": null, "maximum": null, "unit": "mg", "status": "reported", "approximate": false, "qualifier": "", "basis": "", "raw_text": "", "evidence": [{"source_id": "fu2007", "locator": "Main article, p. 16030, Experimental Section / Sample Preparation, first paragraph"}], "derivation": null}, "nominal_zinc_amount": {"value": 0.125, "minimum": null, "maximum": null, "unit": "mmol", "status": "calculated", "approximate": false, "qualifier": "", "basis": "Calculated from reported 2.5 mM and 50 mL water charge", "raw_text": "", "evidence": [{"source_id": "fu2007", "locator": "Main article, p. 16030, Experimental Section / Sample Preparation, first paragraph"}], "derivation": "2.5 mmol/L * 0.050 L; inputs: stock.zinc.concentration, stock.zinc.water_volume"}}}, {"material_id": "water", "quantities": {"volume": {"value": 50, "minimum": null, "maximum": null, "unit": "mL", "status": "reported", "approximate": false, "qualifier": "Distilled water charge; final solution volume not independently measured", "basis": "", "raw_text": "", "evidence": [{"source_id": "fu2007", "locator": "Main article, p. 16030, Experimental Section / Sample Preparation, first paragraph"}], "derivation": null}}}], "concentrations": {"zinc_nitrate": {"value": 2.5, "minimum": null, "maximum": null, "unit": "mmol/L", "status": "reported", "approximate": false, "qualifier": "Reported zinc nitrate stock concentration, before mixing", "basis": "Starting stock, before mixing", "raw_text": "", "evidence": [{"source_id": "fu2007", "locator": "Main article, p. 16030, Experimental Section / Sample Preparation, first paragraph"}], "derivation": null}}, "preparation_operation_ids": ["prepare-zinc-stock"], "scope": "The stated prepared solution is combined with the DEA stock and OA. Starting stock molarity is not post-mixing reaction molarity.", "evidence": [{"source_id": "fu2007", "locator": "Main article, p. 16030, Experimental Section / Sample Preparation, first paragraph"}]}], "material_states": [{"id": "combined-mixture", "name": "Both aqueous stocks combined with OA", "kind": "mixture", "parent_ids": ["dea-stock", "zinc-stock", "oleic_acid"]}, {"id": "stirred-mixture", "name": "Mixture stirred at room temperature", "kind": "mixture", "parent_ids": ["combined-mixture"]}, {"id": "as-prepared-dispersion", "name": "ZnO dispersion after the 80 C treatment", "kind": "product", "parent_ids": ["stirred-mixture"]}, {"id": "filtered-dispersion", "name": "Filtered as-prepared dispersion", "kind": "fraction", "parent_ids": ["as-prepared-dispersion"]}, {"id": "recovered-product", "name": "Product recovered by centrifugation", "kind": "fraction", "parent_ids": ["filtered-dispersion"]}, {"id": "alcohol-purified-product", "name": "Product sequentially redispersed in alcohols", "kind": "fraction", "parent_ids": ["recovered-product", "1_butanol", "1_propanol", "ethanol"]}, {"id": "final-qd-product", "name": "QDs obtained by final centrifugation", "kind": "product", "parent_ids": ["alcohol-purified-product"]}, {"id": "aqueous-s1", "name": "S1 product dispersed in water", "kind": "product", "parent_ids": ["final-qd-product", "water"]}], "operations": [{"id": "prepare-dea-stock", "action": "dissolve", "label": "Prepare DEA aqueous stock", "stage": "precursor_preparation", "branch": "main", "optional": false, "depends_on": [], "inputs": ["diethanolamine", "water"], "outputs": ["dea-stock"], "parameters": {"dea_mass": {"value": 26.3, "minimum": null, "maximum": null, "unit": "mg", "status": "reported", "approximate": false, "qualifier": "", "basis": "", "raw_text": "", "evidence": [{"source_id": "fu2007", "locator": "Main article, p. 16030, Experimental Section / Sample Preparation, first paragraph"}], "derivation": null}, "water_volume": {"value": 50, "minimum": null, "maximum": null, "unit": "mL", "status": "reported", "approximate": false, "qualifier": "Distilled water charge; final solution volume not independently measured", "basis": "", "raw_text": "", "evidence": [{"source_id": "fu2007", "locator": "Main article, p. 16030, Experimental Section / Sample Preparation, first paragraph"}], "derivation": null}, "stock_concentration": {"value": 5.0, "minimum": null, "maximum": null, "unit": "mmol/L", "status": "reported", "approximate": false, "qualifier": "Reported stock concentration, before mixing with zinc stock", "basis": "", "raw_text": "", "evidence": [{"source_id": "fu2007", "locator": "Main article, p. 16030, Experimental Section / Sample Preparation, first paragraph"}], "derivation": null}, "preparation_temperature": {"value": null, "minimum": null, "maximum": null, "unit": "degC", "status": "not_reported", "approximate": false, "qualifier": "", "basis": "", "raw_text": "", "evidence": [{"source_id": "fu2007", "locator": "Main article, p. 16030, Experimental Section / Sample Preparation, first paragraph"}], "derivation": null}, "preparation_duration": {"value": null, "minimum": null, "maximum": null, "unit": "min", "status": "not_reported", "approximate": false, "qualifier": "", "basis": "", "raw_text": "", "evidence": [{"source_id": "fu2007", "locator": "Main article, p. 16030, Experimental Section / Sample Preparation, first paragraph"}], "derivation": null}}, "environment": {"value": null, "status": "not_reported", "evidence": [{"source_id": "fu2007", "locator": "Main article, p. 16030, Experimental Section / Sample Preparation, first paragraph"}], "note": "Stock dissolution temperature, duration and atmosphere are not specified."}, "endpoint": {"value": null, "status": "not_reported", "evidence": [{"source_id": "fu2007", "locator": "Main article, p. 16030, Experimental Section / Sample Preparation, first paragraph"}], "note": ""}, "retained_fraction": null, "description": "Dissolve 26.3 mg DEA in 50 mL distilled water; authors state 5.0 mM.", "evidence": [{"source_id": "fu2007", "locator": "Main article, p. 16030, Experimental Section / Sample Preparation, first paragraph"}]}, {"id": "prepare-zinc-stock", "action": "dissolve", "label": "Prepare zinc nitrate aqueous stock", "stage": "precursor_preparation", "branch": "main", "optional": false, "depends_on": [], "inputs": ["zinc_nitrate_hexahydrate", "water"], "outputs": ["zinc-stock"], "parameters": {"precursor_mass": {"value": 37.2, "minimum": null, "maximum": null, "unit": "mg", "status": "reported", "approximate": false, "qualifier": "", "basis": "", "raw_text": "", "evidence": [{"source_id": "fu2007", "locator": "Main article, p. 16030, Experimental Section / Sample Preparation, first paragraph"}], "derivation": null}, "water_volume": {"value": 50, "minimum": null, "maximum": null, "unit": "mL", "status": "reported", "approximate": false, "qualifier": "Distilled water charge; final solution volume not independently measured", "basis": "", "raw_text": "", "evidence": [{"source_id": "fu2007", "locator": "Main article, p. 16030, Experimental Section / Sample Preparation, first paragraph"}], "derivation": null}, "stock_concentration": {"value": 2.5, "minimum": null, "maximum": null, "unit": "mmol/L", "status": "reported", "approximate": false, "qualifier": "Reported zinc nitrate stock concentration, before mixing", "basis": "", "raw_text": "", "evidence": [{"source_id": "fu2007", "locator": "Main article, p. 16030, Experimental Section / Sample Preparation, first paragraph"}], "derivation": null}, "preparation_temperature": {"value": null, "minimum": null, "maximum": null, "unit": "degC", "status": "not_reported", "approximate": false, "qualifier": "", "basis": "", "raw_text": "", "evidence": [{"source_id": "fu2007", "locator": "Main article, p. 16030, Experimental Section / Sample Preparation, first paragraph"}], "derivation": null}, "preparation_duration": {"value": null, "minimum": null, "maximum": null, "unit": "min", "status": "not_reported", "approximate": false, "qualifier": "", "basis": "", "raw_text": "", "evidence": [{"source_id": "fu2007", "locator": "Main article, p. 16030, Experimental Section / Sample Preparation, first paragraph"}], "derivation": null}}, "environment": {"value": null, "status": "not_reported", "evidence": [{"source_id": "fu2007", "locator": "Main article, p. 16030, Experimental Section / Sample Preparation, first paragraph"}], "note": "Stock dissolution temperature, duration and atmosphere are not specified."}, "endpoint": {"value": null, "status": "not_reported", "evidence": [{"source_id": "fu2007", "locator": "Main article, p. 16030, Experimental Section / Sample Preparation, first paragraph"}], "note": ""}, "retained_fraction": null, "description": "Dissolve 37.2 mg zinc nitrate hexahydrate in 50 mL distilled water; authors state 2.5 mM.", "evidence": [{"source_id": "fu2007", "locator": "Main article, p. 16030, Experimental Section / Sample Preparation, first paragraph"}]}, {"id": "combine-stocks-oa", "action": "combine", "label": "Combine both stocks and OA", "stage": "synthesis", "branch": "main", "optional": false, "depends_on": ["prepare-dea-stock", "prepare-zinc-stock"], "inputs": ["dea-stock", "zinc-stock", "oleic_acid"], "outputs": ["combined-mixture"], "parameters": {"oleic_acid_amount": {"value": 0.35, "minimum": null, "maximum": null, "unit": "mmol", "status": "reported", "approximate": false, "qualifier": "", "basis": "", "raw_text": "", "evidence": [{"source_id": "fu2007", "locator": "Main article, p. 16030, Experimental Section / Sample Preparation, first paragraph"}], "derivation": null}, "nominal_water_charge_sum": {"value": 100, "minimum": null, "maximum": null, "unit": "mL", "status": "calculated", "approximate": false, "qualifier": "Water-charge arithmetic only; not measured final volume including OA, dissolved solutes, or volume changes.", "basis": "", "raw_text": "", "evidence": [{"source_id": "fu2007", "locator": "Main article, p. 16030, Experimental Section / Sample Preparation, first paragraph"}], "derivation": "50 + 50; inputs: stock.DEA.water_volume, stock.zinc.water_volume"}, "measured_final_volume": {"value": null, "minimum": null, "maximum": null, "unit": "mL", "status": "not_reported", "approximate": false, "qualifier": "", "basis": "", "raw_text": "", "evidence": [{"source_id": "fu2007", "locator": "Main article, p. 16030, Experimental Section / Sample Preparation, first paragraph"}], "derivation": null}, "nominal_DEA_to_Zn_ratio": {"value": 2.0, "minimum": null, "maximum": null, "unit": "dimensionless", "status": "calculated", "approximate": false, "qualifier": "", "basis": "", "raw_text": "", "evidence": [{"source_id": "fu2007", "locator": "Main article, p. 16030, Experimental Section / Sample Preparation, first paragraph"}], "derivation": "0.250 / 0.125; inputs: stock.DEA.nominal_amount, stock.zinc.nominal_amount"}, "nominal_OA_to_Zn_ratio": {"value": 2.8, "minimum": null, "maximum": null, "unit": "dimensionless", "status": "calculated", "approximate": false, "qualifier": "", "basis": "", "raw_text": "", "evidence": [{"source_id": "fu2007", "locator": "Main article, p. 16030, Experimental Section / Sample Preparation, first paragraph"}], "derivation": "0.35 / 0.125; inputs: OA.amount, stock.zinc.nominal_amount"}}, "environment": {"value": null, "status": "not_reported", "evidence": [{"source_id": "fu2007", "locator": "Main article, p. 16030, Experimental Section / Sample Preparation, first paragraph"}], "note": "Atmosphere, pressure and reactor construction are not reported."}, "endpoint": {"value": null, "status": "not_reported", "evidence": [{"source_id": "fu2007", "locator": "Main article, p. 16030, Experimental Section / Sample Preparation, first paragraph"}], "note": ""}, "retained_fraction": null, "description": "The two above solutions and 0.35 mmol OA are added to a reactor together. Order within this combination, addition rates and any separate aliquot are not specified. The nominal 100 mL water-charge sum is not a measured final volume.", "evidence": [{"source_id": "fu2007", "locator": "Main article, p. 16030, Experimental Section / Sample Preparation, first paragraph"}]}, {"id": "stir-room-temperature", "action": "stir", "label": "Stir at room temperature for 30 min", "stage": "synthesis", "branch": "main", "optional": false, "depends_on": ["combine-stocks-oa"], "inputs": ["combined-mixture"], "outputs": ["stirred-mixture"], "parameters": {"duration": {"value": 30, "minimum": null, "maximum": null, "unit": "min", "status": "reported", "approximate": false, "qualifier": "", "basis": "", "raw_text": "", "evidence": [{"source_id": "fu2007", "locator": "Main article, p. 16030, Experimental Section / Sample Preparation, first paragraph"}], "derivation": null}, "temperature": {"value": null, "minimum": null, "maximum": null, "unit": "degC", "status": "not_reported", "approximate": false, "qualifier": "", "basis": "", "raw_text": "", "evidence": [{"source_id": "fu2007", "locator": "Main article, p. 16030, Experimental Section / Sample Preparation, first paragraph"}], "derivation": null}, "stirring_speed": {"value": null, "minimum": null, "maximum": null, "unit": "rpm", "status": "not_reported", "approximate": false, "qualifier": "", "basis": "", "raw_text": "", "evidence": [{"source_id": "fu2007", "locator": "Main article, p. 16030, Experimental Section / Sample Preparation, first paragraph"}], "derivation": null}}, "environment": {"value": "room temperature", "status": "reported", "evidence": [{"source_id": "fu2007", "locator": "Main article, p. 16030, Experimental Section / Sample Preparation, first paragraph"}], "note": "No numerical room-temperature value, atmosphere or pressure reported."}, "endpoint": {"value": null, "status": "not_reported", "evidence": [{"source_id": "fu2007", "locator": "Main article, p. 16030, Experimental Section / Sample Preparation, first paragraph"}], "note": ""}, "retained_fraction": null, "description": "Stir the combined mixture at room temperature for 30 min; no stirring speed is supplied.", "evidence": [{"source_id": "fu2007", "locator": "Main article, p. 16030, Experimental Section / Sample Preparation, first paragraph"}]}, {"id": "heat-stir-80c", "action": "heat_and_stir", "label": "Increase to 80 C and continue stirring for 2.0 h", "stage": "synthesis", "branch": "main", "optional": false, "depends_on": ["stir-room-temperature"], "inputs": ["stirred-mixture"], "outputs": ["as-prepared-dispersion"], "parameters": {"temperature": {"value": 80, "minimum": null, "maximum": null, "unit": "degC", "status": "reported", "approximate": false, "qualifier": "", "basis": "", "raw_text": "", "evidence": [{"source_id": "fu2007", "locator": "Main article, p. 16030, Experimental Section / Sample Preparation, first paragraph"}], "derivation": null}, "duration": {"value": 2.0, "minimum": null, "maximum": null, "unit": "h", "status": "reported", "approximate": false, "qualifier": "", "basis": "", "raw_text": "", "evidence": [{"source_id": "fu2007", "locator": "Main article, p. 16030, Experimental Section / Sample Preparation, first paragraph"}], "derivation": null}, "heating_ramp": {"value": null, "minimum": null, "maximum": null, "unit": "degC/min", "status": "not_reported", "approximate": false, "qualifier": "", "basis": "", "raw_text": "", "evidence": [{"source_id": "fu2007", "locator": "Main article, p. 16030, Experimental Section / Sample Preparation, first paragraph"}], "derivation": null}, "stirring_speed": {"value": null, "minimum": null, "maximum": null, "unit": "rpm", "status": "not_reported", "approximate": false, "qualifier": "", "basis": "", "raw_text": "", "evidence": [{"source_id": "fu2007", "locator": "Main article, p. 16030, Experimental Section / Sample Preparation, first paragraph"}], "derivation": null}, "pressure": {"value": null, "minimum": null, "maximum": null, "unit": "Pa", "status": "not_reported", "approximate": false, "qualifier": "", "basis": "", "raw_text": "", "evidence": [{"source_id": "fu2007", "locator": "Main article, p. 16030, Experimental Section / Sample Preparation, first paragraph"}], "derivation": null}}, "environment": {"value": null, "status": "not_reported", "evidence": [{"source_id": "fu2007", "locator": "Main article, p. 16030, Experimental Section / Sample Preparation, first paragraph"}], "note": "Atmosphere, pressure and reactor construction are not reported."}, "endpoint": {"value": null, "status": "not_reported", "evidence": [{"source_id": "fu2007", "locator": "Main article, p. 16030, Experimental Section / Sample Preparation, first paragraph"}], "note": ""}, "retained_fraction": null, "description": "Increase the temperature to 80 C with continuous stirring for another 2.0 h. Exact heating ramp and whether any ramp time enters that duration are unresolved; do not assume reflux, a sealed vessel or inert gas.", "evidence": [{"source_id": "fu2007", "locator": "Main article, p. 16030, Experimental Section / Sample Preparation, first paragraph"}]}, {"id": "filter-dispersion", "action": "filter", "label": "Filter the as-prepared dispersion", "stage": "workup", "branch": "main", "optional": false, "depends_on": ["heat-stir-80c"], "inputs": ["as-prepared-dispersion"], "outputs": ["filtered-dispersion"], "parameters": {"filter_pore_size": {"value": null, "minimum": null, "maximum": null, "unit": "um", "status": "not_reported", "approximate": false, "qualifier": "", "basis": "", "raw_text": "", "evidence": [{"source_id": "fu2007", "locator": "Main article, p. 16030, Experimental Section / Sample Preparation, first paragraph"}], "derivation": null}}, "environment": {"value": null, "status": "not_reported", "evidence": [{"source_id": "fu2007", "locator": "Main article, p. 16030, Experimental Section / Sample Preparation, first paragraph"}], "note": "Atmosphere, pressure and reactor construction are not reported."}, "endpoint": {"value": null, "status": "not_reported", "evidence": [{"source_id": "fu2007", "locator": "Main article, p. 16030, Experimental Section / Sample Preparation, first paragraph"}], "note": ""}, "retained_fraction": null, "description": "Filter the dispersion. Filter material and explicit filtrate/residue terminology are not stated; the subsequent operation acts on the dispersion.", "evidence": [{"source_id": "fu2007", "locator": "Main article, p. 16030, Experimental Section / Sample Preparation, first paragraph"}]}, {"id": "initial-centrifugation", "action": "centrifuge", "label": "Recover product by centrifugation", "stage": "workup", "branch": "main", "optional": false, "depends_on": ["filter-dispersion"], "inputs": ["filtered-dispersion"], "outputs": ["recovered-product"], "parameters": {"speed": {"value": null, "minimum": null, "maximum": null, "unit": "rpm", "status": "not_reported", "approximate": false, "qualifier": "", "basis": "", "raw_text": "", "evidence": [{"source_id": "fu2007", "locator": "Main article, p. 16030, Experimental Section / Sample Preparation, first paragraph"}], "derivation": null}, "relative_force": {"value": null, "minimum": null, "maximum": null, "unit": "g_relative", "status": "not_reported", "approximate": false, "qualifier": "", "basis": "", "raw_text": "", "evidence": [{"source_id": "fu2007", "locator": "Main article, p. 16030, Experimental Section / Sample Preparation, first paragraph"}], "derivation": null}, "duration": {"value": null, "minimum": null, "maximum": null, "unit": "min", "status": "not_reported", "approximate": false, "qualifier": "", "basis": "", "raw_text": "", "evidence": [{"source_id": "fu2007", "locator": "Main article, p. 16030, Experimental Section / Sample Preparation, first paragraph"}], "derivation": null}}, "environment": {"value": null, "status": "not_reported", "evidence": [{"source_id": "fu2007", "locator": "Main article, p. 16030, Experimental Section / Sample Preparation, first paragraph"}], "note": "Atmosphere, pressure and reactor construction are not reported."}, "endpoint": {"value": null, "status": "not_reported", "evidence": [{"source_id": "fu2007", "locator": "Main article, p. 16030, Experimental Section / Sample Preparation, first paragraph"}], "note": ""}, "retained_fraction": null, "description": "Centrifuge the dispersion and recover product for redispersion. The paper does not explicitly name pellet/supernatant or give centrifuge settings.", "evidence": [{"source_id": "fu2007", "locator": "Main article, p. 16030, Experimental Section / Sample Preparation, first paragraph"}]}, {"id": "alcohol-purification", "action": "sequential_redispersion", "label": "Redisperse sequentially in 1-butanol, 1-propanol and ethanol", "stage": "workup", "branch": "main", "optional": false, "depends_on": ["initial-centrifugation"], "inputs": ["recovered-product", "1_butanol", "1_propanol", "ethanol"], "outputs": ["alcohol-purified-product"], "parameters": {"1_butanol_volume": {"value": null, "minimum": null, "maximum": null, "unit": "mL", "status": "not_reported", "approximate": false, "qualifier": "", "basis": "", "raw_text": "", "evidence": [{"source_id": "fu2007", "locator": "Main article, p. 16030, Experimental Section / Sample Preparation, first paragraph"}], "derivation": null}, "1_propanol_volume": {"value": null, "minimum": null, "maximum": null, "unit": "mL", "status": "not_reported", "approximate": false, "qualifier": "", "basis": "", "raw_text": "", "evidence": [{"source_id": "fu2007", "locator": "Main article, p. 16030, Experimental Section / Sample Preparation, first paragraph"}], "derivation": null}, "ethanol_volume": {"value": null, "minimum": null, "maximum": null, "unit": "mL", "status": "not_reported", "approximate": false, "qualifier": "", "basis": "", "raw_text": "", "evidence": [{"source_id": "fu2007", "locator": "Main article, p. 16030, Experimental Section / Sample Preparation, first paragraph"}], "derivation": null}}, "environment": {"value": null, "status": "not_reported", "evidence": [{"source_id": "fu2007", "locator": "Main article, p. 16030, Experimental Section / Sample Preparation, first paragraph"}], "note": "Atmosphere, pressure and reactor construction are not reported."}, "endpoint": {"value": null, "status": "not_reported", "evidence": [{"source_id": "fu2007", "locator": "Main article, p. 16030, Experimental Section / Sample Preparation, first paragraph"}], "note": ""}, "retained_fraction": null, "description": "Reported solvent order is 1-butanol, then 1-propanol, then ethanol, to remove unreacted molecules. Intermediate solvent-exchange mechanics, centrifugation counts and wash repetitions are not specified.", "evidence": [{"source_id": "fu2007", "locator": "Main article, p. 16030, Experimental Section / Sample Preparation, first paragraph"}]}, {"id": "final-centrifugation", "action": "centrifuge", "label": "Obtain QDs by final centrifugation", "stage": "workup", "branch": "main", "optional": false, "depends_on": ["alcohol-purification"], "inputs": ["alcohol-purified-product"], "outputs": ["final-qd-product"], "parameters": {"speed": {"value": null, "minimum": null, "maximum": null, "unit": "rpm", "status": "not_reported", "approximate": false, "qualifier": "", "basis": "", "raw_text": "", "evidence": [{"source_id": "fu2007", "locator": "Main article, p. 16030, Experimental Section / Sample Preparation, first paragraph"}], "derivation": null}, "relative_force": {"value": null, "minimum": null, "maximum": null, "unit": "g_relative", "status": "not_reported", "approximate": false, "qualifier": "", "basis": "", "raw_text": "", "evidence": [{"source_id": "fu2007", "locator": "Main article, p. 16030, Experimental Section / Sample Preparation, first paragraph"}], "derivation": null}, "duration": {"value": null, "minimum": null, "maximum": null, "unit": "min", "status": "not_reported", "approximate": false, "qualifier": "", "basis": "", "raw_text": "", "evidence": [{"source_id": "fu2007", "locator": "Main article, p. 16030, Experimental Section / Sample Preparation, first paragraph"}], "derivation": null}, "isolated_product_mass": {"value": null, "minimum": null, "maximum": null, "unit": "mg", "status": "not_reported", "approximate": false, "qualifier": "", "basis": "", "raw_text": "", "evidence": [{"source_id": "fu2007", "locator": "Main article, p. 16030, Experimental Section / Sample Preparation, first paragraph"}], "derivation": null}, "isolated_synthesis_yield": {"value": null, "minimum": null, "maximum": null, "unit": "percent", "status": "not_reported", "approximate": false, "qualifier": "", "basis": "", "raw_text": "", "evidence": [{"source_id": "fu2007", "locator": "Main article, p. 16030, Experimental Section / Sample Preparation, first paragraph"}], "derivation": null}}, "environment": {"value": null, "status": "not_reported", "evidence": [{"source_id": "fu2007", "locator": "Main article, p. 16030, Experimental Section / Sample Preparation, first paragraph"}], "note": "Atmosphere, pressure and reactor construction are not reported."}, "endpoint": {"value": null, "status": "not_reported", "evidence": [{"source_id": "fu2007", "locator": "Main article, p. 16030, Experimental Section / Sample Preparation, first paragraph"}], "note": ""}, "retained_fraction": null, "description": "Obtain QDs by centrifugation. Neither product mass nor isolated synthesis yield is reported.", "evidence": [{"source_id": "fu2007", "locator": "Main article, p. 16030, Experimental Section / Sample Preparation, first paragraph"}]}, {"id": "disperse-in-water", "action": "disperse", "label": "Disperse final S1 QDs in water", "stage": "workup", "branch": "main", "optional": false, "depends_on": ["final-centrifugation"], "inputs": ["final-qd-product", "water"], "outputs": ["aqueous-s1"], "parameters": {"water_volume": {"value": null, "minimum": null, "maximum": null, "unit": "mL", "status": "not_reported", "approximate": false, "qualifier": "", "basis": "", "raw_text": "", "evidence": [{"source_id": "fu2007", "locator": "Main article, p. 16030, Experimental Section / Sample Preparation, first paragraph"}], "derivation": null}}, "environment": {"value": null, "status": "not_reported", "evidence": [{"source_id": "fu2007", "locator": "Main article, p. 16030, Experimental Section / Sample Preparation, first paragraph"}], "note": "Atmosphere, pressure and reactor construction are not reported."}, "endpoint": {"value": null, "status": "not_reported", "evidence": [{"source_id": "fu2007", "locator": "Main article, p. 16030, Experimental Section / Sample Preparation, first paragraph"}], "note": ""}, "retained_fraction": null, "description": "Disperse the QDs in water for further characterization. Final volume and concentration are not supplied. Freeze drying is specific to XRD specimen preparation, not this aqueous-product workup.", "evidence": [{"source_id": "fu2007", "locator": "Main article, p. 16030, Experimental Section / Sample Preparation, first paragraph"}]}], "condition_options": [], "missing_fields": ["supplier and numerical purity of reagents", "OA mass/volume or formulation beyond 0.35 mmol", "measured final stock/mixture volumes", "stock dissolution temperature and time", "reactor capacity/material/geometry", "atmosphere and pressure", "numeric room temperature", "stirring rate", "heating ramp and ramp/hold timing boundary", "filter type and pore size", "centrifugation speed/force/time", "individual alcohol volumes and detailed intermediate solvent exchange/separation mechanics", "final water volume and product concentration", "isolated mass or synthesis yield", "replicate or unique batch count", "definition of +/-0.4 nm size spread", "experimentally refined atomic coordinates/CIF"]}, "provenance": [{"doi": "10.1021/ja075604i", "url": "https://doi.org/10.1021/ja075604i", "reuse_status": "Bibliographic and factual extraction; original article/figure rights remain separate"}], "group_id": "group-eb82980bc6b5", "split": "development", "record_sha256": "ce0923d36ece87615e9e24d7c3b69aca852daed7447e7112eb881162694cdd64"}
