Repository: cuiyist/mattersyn

# NanoXtalSyn

[Open the materials atlas](https://cuiyist.github.io/nanoxtalsyn-site/) · [Synthesis dataset](https://cuiyist.github.io/nanoxtalsyn-site/dataset.html)

NanoXtalSyn organizes source-linked materials synthesis recipes, characterization and properties for readers and future machine-learning datasets. Published pages distinguish reported measurements, author interpretations, external reference structures and illustrative models.

This public project repository contains code, structured data, memory, reusable skills and audit history. Work in progress is explicitly labeled; publication in this repository is not scientific approval.

File: dist/data/exports/size_conditioned_recipe.jsonl (part 2 of 3)
{"record_id": "nakonechnyi-2017-zb-cdse-core", "task": "size_conditioned_recipe", "input": {"composition": "CdSe", "method": "Hot addition", "requested_diameter": {"value": 3, "unit": "nm", "approximate": true, "status": "author_derived"}, "phase": "zinc blende", "size_evidence_method": "Author sizing relation applied to first-exciton absorption"}, "output": {"materials": [{"id": "cadmium_oxide", "name": "Cadmium oxide", "formula": "CdO", "role": "metal_precursor", "stage": "synthesis", "identity": {"pubchem_cid": null, "smiles": null}, "quantities": {"amount": {"value": 0.5, "minimum": null, "maximum": null, "unit": "mmol", "status": "reported", "approximate": false, "qualifier": "", "basis": "", "raw_text": "", "evidence": [{"source_id": "nakonechnyi2017", "locator": "Main p. 4720; Zinc Blende CdSe Core QDs"}], "derivation": null}}, "notes": ["Cadmium precursor"], "evidence": [{"source_id": "nakonechnyi2017", "locator": "Main p. 4720; Zinc Blende CdSe Core QDs"}]}, {"id": "myristic_acid", "name": "Myristic acid", "formula": "C14H28O2", "role": "ligand", "stage": "synthesis", "identity": {"pubchem_cid": null, "smiles": null}, "quantities": {"amount": {"value": 1.6, "minimum": null, "maximum": null, "unit": "mmol", "status": "reported", "approximate": false, "qualifier": "", "basis": "", "raw_text": "", "evidence": [{"source_id": "nakonechnyi2017", "locator": "Main p. 4720; Zinc Blende CdSe Core QDs"}], "derivation": null}}, "notes": ["Precursor ligand; original surface ligand source"], "evidence": [{"source_id": "nakonechnyi2017", "locator": "Main p. 4720; Zinc Blende CdSe Core QDs"}]}, {"id": "ode_reactor", "name": "1-Octadecene", "formula": "C18H36", "role": "solvent", "stage": "synthesis", "identity": {"pubchem_cid": null, "smiles": null}, "quantities": {"amount": {"value": 10, "minimum": null, "maximum": null, "unit": "mL", "status": "reported", "approximate": false, "qualifier": "", "basis": "", "raw_text": "", "evidence": [{"source_id": "nakonechnyi2017", "locator": "Main p. 4720; Zinc Blende CdSe Core QDs"}], "derivation": null}}, "notes": ["Reaction solvent"], "evidence": [{"source_id": "nakonechnyi2017", "locator": "Main p. 4720; Zinc Blende CdSe Core QDs"}]}, {"id": "selenium_dispersion", "name": "Black selenium powder", "formula": "Se", "role": "chalcogen_precursor", "stage": "synthesis", "identity": {"pubchem_cid": null, "smiles": null}, "quantities": {"amount": {"value": null, "minimum": null, "maximum": null, "unit": "", "status": "not_reported", "approximate": false, "qualifier": "", "basis": "", "raw_text": "", "evidence": [{"source_id": "nakonechnyi2017", "locator": "Main p. 4720; Zinc Blende CdSe Core QDs"}], "derivation": null}, "selenium": {"value": 0.24, "minimum": null, "maximum": null, "unit": "mmol", "status": "reported", "approximate": false, "qualifier": "", "basis": "Component of selenium dispersion", "raw_text": "", "evidence": [{"source_id": "nakonechnyi2017", "locator": "Main p. 4720; Zinc Blende CdSe Core QDs"}], "derivation": null}, "1-octadecene": {"value": null, "minimum": null, "maximum": null, "unit": "mL", "status": "not_reported", "approximate": false, "qualifier": "", "basis": "Component of selenium dispersion", "raw_text": "", "evidence": [{"source_id": "nakonechnyi2017", "locator": "Main p. 4720; Zinc Blende CdSe Core QDs"}], "derivation": null}}, "notes": ["Selenium precursor dispersion"], "evidence": [{"source_id": "nakonechnyi2017", "locator": "Main p. 4720; Zinc Blende CdSe Core QDs"}]}, {"id": "isopropanol", "name": "2-Propanol (isopropanol)", "formula": "C3H8O", "role": "workup_solvent", "stage": "workup", "identity": {"pubchem_cid": null, "smiles": null}, "quantities": {"amount": {"value": 1, "minimum": null, "maximum": null, "unit": "volume equivalent relative to reaction mixture", "status": "reported", "approximate": false, "qualifier": "", "basis": "", "raw_text": "", "evidence": [{"source_id": "nakonechnyi2017", "locator": "Main p. 4720; Zinc Blende CdSe Core QDs"}], "derivation": null}}, "notes": ["Precipitation nonsolvent"], "evidence": [{"source_id": "nakonechnyi2017", "locator": "Main p. 4720; Zinc Blende CdSe Core QDs"}]}, {"id": "toluene_ligand_exchange", "name": "Toluene", "formula": "C7H8", "role": "workup_solvent", "stage": "workup", "identity": {"pubchem_cid": null, "smiles": null}, "quantities": {"amount": {"value": 1, "minimum": null, "maximum": null, "unit": "mL", "status": "reported", "approximate": false, "qualifier": "", "basis": "", "raw_text": "", "evidence": [{"source_id": "nakonechnyi2017", "locator": "Main p. 4720; Zinc Blende CdSe Core QDs"}], "derivation": null}}, "notes": ["Redispersion solvent"], "evidence": [{"source_id": "nakonechnyi2017", "locator": "Main p. 4720; Zinc Blende CdSe Core QDs"}]}, {"id": "oleic_acid", "name": "Oleic acid", "formula": "C18H34O2", "role": "surface_ligand", "stage": "workup", "identity": {"pubchem_cid": null, "smiles": null}, "quantities": {"amount": {"value": 1, "minimum": null, "maximum": null, "unit": "mL", "status": "reported", "approximate": false, "qualifier": "", "basis": "", "raw_text": "", "evidence": [{"source_id": "nakonechnyi2017", "locator": "Main p. 4720; Zinc Blende CdSe Core QDs"}], "derivation": null}}, "notes": ["Replaces myristate surface ligands with oleate"], "evidence": [{"source_id": "nakonechnyi2017", "locator": "Main p. 4720; Zinc Blende CdSe Core QDs"}]}, {"id": "toluene_wash", "name": "Toluene", "formula": "C7H8", "role": "workup_solvent", "stage": "workup", "identity": {"pubchem_cid": null, "smiles": null}, "quantities": {"amount": {"value": 1, "minimum": null, "maximum": null, "unit": "mL", "status": "reported", "approximate": false, "qualifier": "", "basis": "per purification cycle", "raw_text": "", "evidence": [{"source_id": "nakonechnyi2017", "locator": "Main p. 4720; Zinc Blende CdSe Core QDs"}], "derivation": null}}, "notes": ["Purification solvent"], "evidence": [{"source_id": "nakonechnyi2017", "locator": "Main p. 4720; Zinc Blende CdSe Core QDs"}]}, {"id": "methanol_wash", "name": "Methanol", "formula": "CH4O", "role": "workup_solvent", "stage": "workup", "identity": {"pubchem_cid": null, "smiles": null}, "quantities": {"amount": {"value": 1, "minimum": null, "maximum": null, "unit": "mL", "status": "reported", "approximate": false, "qualifier": "", "basis": "per purification cycle", "raw_text": "", "evidence": [{"source_id": "nakonechnyi2017", "locator": "Main p. 4720; Zinc Blende CdSe Core QDs"}], "derivation": null}}, "notes": ["Purification nonsolvent"], "evidence": [{"source_id": "nakonechnyi2017", "locator": "Main p. 4720; Zinc Blende CdSe Core QDs"}]}, {"id": "ode_se_dispersion", "name": "1-Octadecene", "formula": "C18H36", "role": "solvent", "stage": "synthesis", "identity": {"pubchem_cid": null, "smiles": null}, "quantities": {"volume": {"value": null, "minimum": null, "maximum": null, "unit": "mL", "status": "not_reported", "approximate": false, "qualifier": "", "basis": "", "raw_text": "", "evidence": [{"source_id": "nakonechnyi2017", "locator": "Main p. 4720; Zinc Blende CdSe Core QDs"}], "derivation": null}}, "notes": ["Carrier for 0.24 mmol Se; volume unreported."], "evidence": [{"source_id": "nakonechnyi2017", "locator": "Main p. 4720; Zinc Blende CdSe Core QDs"}]}], "stocks": [{"id": "se-ode-stock", "name": "Selenium dispersion in 1-octadecene", "components": [{"material_id": "selenium_dispersion", "quantities": {"amount": {"value": null, "minimum": null, "maximum": null, "unit": "", "status": "not_reported", "approximate": false, "qualifier": "", "basis": "", "raw_text": "", "evidence": [{"source_id": "nakonechnyi2017", "locator": "Main p. 4720; Zinc Blende CdSe Core QDs"}], "derivation": null}, "selenium": {"value": 0.24, "minimum": null, "maximum": null, "unit": "mmol", "status": "reported", "approximate": false, "qualifier": "", "basis": "Component of selenium dispersion", "raw_text": "", "evidence": [{"source_id": "nakonechnyi2017", "locator": "Main p. 4720; Zinc Blende CdSe Core QDs"}], "derivation": null}, "1-octadecene": {"value": null, "minimum": null, "maximum": null, "unit": "mL", "status": "not_reported", "approximate": false, "qualifier": "", "basis": "Component of selenium dispersion", "raw_text": "", "evidence": [{"source_id": "nakonechnyi2017", "locator": "Main p. 4720; Zinc Blende CdSe Core QDs"}], "derivation": null}}}, {"material_id": "ode_se_dispersion", "quantities": {"volume": {"value": null, "minimum": null, "maximum": null, "unit": "mL", "status": "not_reported", "approximate": false, "qualifier": "", "basis": "", "raw_text": "", "evidence": [{"source_id": "nakonechnyi2017", "locator": "Main p. 4720; Zinc Blende CdSe Core QDs"}], "derivation": null}}}], "concentrations": {"concentration": {"value": null, "minimum": null, "maximum": null, "unit": "mol/L", "status": "not_reported", "approximate": false, "qualifier": "", "basis": "", "raw_text": "", "evidence": [{"source_id": "nakonechnyi2017", "locator": "Main p. 4720; Zinc Blende CdSe Core QDs"}], "derivation": null}}, "preparation_operation_ids": [], "scope": "Separate black-Se solid and ODE carrier; preparation mechanics and carrier amount unreported.", "evidence": [{"source_id": "nakonechnyi2017", "locator": "Main p. 4720; Zinc Blende CdSe Core QDs"}]}], "material_states": [{"id": "initial_mixture", "name": "initial mixture", "kind": "mixture", "parent_ids": ["cadmium_oxide", "myristic_acid", "ode_reactor"]}, {"id": "clear_cadmium_solution", "name": "clear cadmium solution", "kind": "mixture", "parent_ids": ["initial_mixture"]}, {"id": "growth_mixture", "name": "growth mixture", "kind": "mixture", "parent_ids": ["clear_cadmium_solution", "se-ode-stock"]}, {"id": "myristate_capped_cdse_pellet", "name": "myristate capped cdse pellet", "kind": "product", "parent_ids": ["growth_mixture", "isopropanol"]}, {"id": "oleate_capped_cdse_dispersion", "name": "oleate capped cdse dispersion", "kind": "product", "parent_ids": ["myristate_capped_cdse_pellet", "toluene_ligand_exchange", "oleic_acid"]}, {"id": "purified_oleate_capped_zb_cdse", "name": "purified oleate capped zb cdse", "kind": "product", "parent_ids": ["oleate_capped_cdse_dispersion", "toluene_wash", "methanol_wash"]}], "operations": [{"id": "s1", "action": "Mix", "label": "Prepare cadmium mixture", "stage": "synthesis", "branch": "main", "optional": false, "depends_on": [], "inputs": ["cadmium_oxide", "myristic_acid", "ode_reactor"], "outputs": ["initial_mixture"], "parameters": {}, "environment": {"value": null, "status": "not_reported", "evidence": [{"source_id": "nakonechnyi2017", "locator": "Main p. 4720; Zinc Blende CdSe Core QDs"}], "note": ""}, "endpoint": {"value": null, "status": "not_reported", "evidence": [{"source_id": "nakonechnyi2017", "locator": "Main p. 4720; Zinc Blende CdSe Core QDs"}], "note": ""}, "retained_fraction": null, "description": "Mix 0.5 mmol CdO, 1.6 mmol myristic acid and 10 mL ODE.", "evidence": [{"source_id": "nakonechnyi2017", "locator": "Main p. 4720; Zinc Blende CdSe Core QDs"}]}, {"id": "s2", "action": "Heat", "label": "Heat until dissolved", "stage": "synthesis", "branch": "main", "optional": false, "depends_on": ["s1"], "inputs": ["initial_mixture"], "outputs": ["clear_cadmium_solution"], "parameters": {"temperature": {"value": 260, "minimum": null, "maximum": null, "unit": "degC", "status": "reported", "approximate": false, "qualifier": "", "basis": "", "raw_text": "", "evidence": [{"source_id": "nakonechnyi2017", "locator": "Main p. 4720; Zinc Blende CdSe Core QDs"}], "derivation": null}, "duration": {"value": null, "minimum": null, "maximum": null, "unit": "", "status": "not_reported", "approximate": false, "qualifier": "", "basis": "", "raw_text": "", "evidence": [{"source_id": "nakonechnyi2017", "locator": "Main p. 4720; Zinc Blende CdSe Core QDs"}], "derivation": null}}, "environment": {"value": "ambient conditions", "status": "reported", "evidence": [{"source_id": "nakonechnyi2017", "locator": "Main p. 4720; Zinc Blende CdSe Core QDs"}], "note": "Retain author wording; humidity and atmospheric composition are not quantified."}, "endpoint": {"value": "total dissolution of CdO", "status": "reported", "evidence": [{"source_id": "nakonechnyi2017", "locator": "Main p. 4720; Zinc Blende CdSe Core QDs"}], "note": ""}, "retained_fraction": null, "description": "Heat under ambient conditions until total dissolution at 260 degrees C.", "evidence": [{"source_id": "nakonechnyi2017", "locator": "Main p. 4720; Zinc Blende CdSe Core QDs"}]}, {"id": "s3", "action": "Add", "label": "Add selenium dispersion", "stage": "synthesis", "branch": "main", "optional": false, "depends_on": ["s2"], "inputs": ["clear_cadmium_solution", "se-ode-stock"], "outputs": ["growth_mixture"], "parameters": {}, "environment": {"value": null, "status": "not_reported", "evidence": [{"source_id": "nakonechnyi2017", "locator": "Main p. 4720; Zinc Blende CdSe Core QDs"}], "note": ""}, "endpoint": {"value": null, "status": "not_reported", "evidence": [{"source_id": "nakonechnyi2017", "locator": "Main p. 4720; Zinc Blende CdSe Core QDs"}], "note": ""}, "retained_fraction": null, "description": "Swiftly add 0.24 mmol black Se dispersed in 1-octadecene. The dispersion volume and numerical injection duration are not reported.", "evidence": [{"source_id": "nakonechnyi2017", "locator": "Main p. 4720; Zinc Blende CdSe Core QDs"}]}, {"id": "s4", "action": "React", "label": "Grow for five minutes", "stage": "synthesis", "branch": "main", "optional": false, "depends_on": ["s3"], "inputs": ["growth_mixture"], "outputs": ["growth_mixture"], "parameters": {"duration": {"value": 5, "minimum": null, "maximum": null, "unit": "min", "status": "reported", "approximate": false, "qualifier": "", "basis": "", "raw_text": "", "evidence": [{"source_id": "nakonechnyi2017", "locator": "Main p. 4720; Zinc Blende CdSe Core QDs"}], "derivation": null}}, "environment": {"value": null, "status": "not_reported", "evidence": [{"source_id": "nakonechnyi2017", "locator": "Main p. 4720; Zinc Blende CdSe Core QDs"}], "note": ""}, "endpoint": {"value": null, "status": "not_reported", "evidence": [{"source_id": "nakonechnyi2017", "locator": "Main p. 4720; Zinc Blende CdSe Core QDs"}], "note": ""}, "retained_fraction": null, "description": "Allow reaction for 5 min after adding Se.", "evidence": [{"source_id": "nakonechnyi2017", "locator": "Main p. 4720; Zinc Blende CdSe Core QDs"}]}, {"id": "s5", "action": "QuenchThenPrecipitate", "label": "Quench and isolate", "stage": "workup", "branch": "main", "optional": false, "depends_on": ["s4"], "inputs": ["growth_mixture", "isopropanol"], "outputs": ["myristate_capped_cdse_pellet"], "parameters": {"centrifugation_force": {"value": 3000, "minimum": null, "maximum": null, "unit": "g", "status": "reported", "approximate": false, "qualifier": "", "basis": "", "raw_text": "", "evidence": [{"source_id": "nakonechnyi2017", "locator": "Main p. 4720; Zinc Blende CdSe Core QDs"}], "derivation": null}, "centrifugation_duration": {"value": null, "minimum": null, "maximum": null, "unit": "", "status": "not_reported", "approximate": false, "qualifier": "", "basis": "", "raw_text": "", "evidence": [{"source_id": "nakonechnyi2017", "locator": "Main p. 4720; Zinc Blende CdSe Core QDs"}], "derivation": null}}, "environment": {"value": null, "status": "not_reported", "evidence": [{"source_id": "nakonechnyi2017", "locator": "Main p. 4720; Zinc Blende CdSe Core QDs"}], "note": ""}, "endpoint": {"value": null, "status": "not_reported", "evidence": [{"source_id": "nakonechnyi2017", "locator": "Main p. 4720; Zinc Blende CdSe Core QDs"}], "note": ""}, "retained_fraction": "myristate_capped_cdse_pellet", "description": "Quench with a water bath. Add 2-propanol at 1:1 volume relative to the reaction mixture and centrifuge at 3000 g to obtain the pellet.", "evidence": [{"source_id": "nakonechnyi2017", "locator": "Main p. 4720; Zinc Blende CdSe Core QDs"}]}, {"id": "s6", "action": "Redisperse", "label": "Exchange surface ligands", "stage": "workup", "branch": "main", "optional": false, "depends_on": ["s5"], "inputs": ["myristate_capped_cdse_pellet", "toluene_ligand_exchange", "oleic_acid"], "outputs": ["oleate_capped_cdse_dispersion"], "parameters": {"duration": {"value": null, "minimum": null, "maximum": null, "unit": "", "status": "not_reported", "approximate": false, "qualifier": "", "basis": "", "raw_text": "", "evidence": [{"source_id": "nakonechnyi2017", "locator": "Main p. 4720; Zinc Blende CdSe Core QDs"}], "derivation": null}}, "environment": {"value": null, "status": "not_reported", "evidence": [{"source_id": "nakonechnyi2017", "locator": "Main p. 4720; Zinc Blende CdSe Core QDs"}], "note": ""}, "endpoint": {"value": null, "status": "not_reported", "evidence": [{"source_id": "nakonechnyi2017", "locator": "Main p. 4720; Zinc Blende CdSe Core QDs"}], "note": ""}, "retained_fraction": null, "description": "Redisperse the QDs in 1 mL toluene plus 1 mL oleic acid to replace myristate ligands with oleate.", "evidence": [{"source_id": "nakonechnyi2017", "locator": "Main p. 4720; Zinc Blende CdSe Core QDs"}]}, {"id": "s7", "action": "Purify", "label": "Purify three times", "stage": "workup", "branch": "main", "optional": false, "depends_on": ["s6"], "inputs": ["oleate_capped_cdse_dispersion", "toluene_wash", "methanol_wash"], "outputs": ["purified_oleate_capped_zb_cdse"], "parameters": {"cycles": {"value": 3, "minimum": null, "maximum": null, "unit": "count", "status": "reported", "approximate": false, "qualifier": "", "basis": "", "raw_text": "", "evidence": [{"source_id": "nakonechnyi2017", "locator": "Main p. 4720; Zinc Blende CdSe Core QDs"}], "derivation": null}, "centrifugation_force": {"value": 3000, "minimum": null, "maximum": null, "unit": "g_relative", "status": "inherited", "approximate": false, "qualifier": "", "basis": "Paragraph-wide centrifugation condition", "raw_text": "", "evidence": [{"source_id": "nakonechnyi2017", "locator": "Main p. 4720; Zinc Blende CdSe Core QDs"}], "derivation": null}}, "environment": {"value": null, "status": "not_reported", "evidence": [{"source_id": "nakonechnyi2017", "locator": "Main p. 4720; Zinc Blende CdSe Core QDs"}], "note": ""}, "endpoint": {"value": null, "status": "not_reported", "evidence": [{"source_id": "nakonechnyi2017", "locator": "Main p. 4720; Zinc Blende CdSe Core QDs"}], "note": ""}, "retained_fraction": null, "description": "For use in seeded growth, purify three times using 1 mL toluene and 1 mL methanol as solvent/nonsolvent. Centrifugation force is 3000 g according to the paragraph-wide condition; cycle duration and final storage solvent/volume are not stated.", "evidence": [{"source_id": "nakonechnyi2017", "locator": "Main p. 4720; Zinc Blende CdSe Core QDs"}]}], "condition_options": [], "missing_fields": ["Volume of ODE in selenium dispersion", "Numerical addition/injection duration", "Heating rate and time to reach dissolution", "Measured temperature recovery after addition", "Water-bath temperature and cooling rate", "Centrifugation duration", "Ligand-exchange duration", "Final storage solvent and volume", "Reagent supplier, purity and batch: not found in the inspected main paper or its Supporting Information for this core protocol"]}, "provenance": [{"doi": "10.1021/acs.chemmater.7b00354", "url": "https://doi.org/10.1021/acs.chemmater.7b00354", "reuse_status": "Bibliographic and factual extraction; original article/figure rights remain separate"}], "group_id": "group-bee25f4ea09f", "split": "development", "record_sha256": "f2e213a0f82f8232b04f7aeb5a8671b773a4bfcb3589199cc766141b22295a78"}
{"record_id": "tessier2015-inp-incl3-reference1", "task": "size_conditioned_recipe", "input": {"composition": "InP", "method": "Aminophosphine hot-injection core synthesis with InCl3", "requested_diameter": {"value": 3.2, "unit": "nm", "approximate": false, "status": "author_derived"}, "phase": null, "size_evidence_method": "author-reported estimated diameter; method not specified in the recipe sentence"}, "output": {"materials": [{"id": "m-indium_chloride", "name": "Indium(III) chloride", "formula": "InCl3", "role": "metal_precursor", "stage": "synthesis", "identity": {"pubchem_cid": null, "smiles": null}, "quantities": {"mass": {"value": 100, "minimum": null, "maximum": null, "unit": "mg", "status": "reported", "approximate": false, "qualifier": "", "basis": "", "raw_text": "", "evidence": [{"source_id": "tessier2015", "locator": "Main PDF p. 2 / printed p. 4894; Experimental Section > Full Chemical Yield Synthesis of 3.2 nm InP QDs"}, {"source_id": "tessier2015", "locator": "SI PDF p. 2 / printed p. 2; S1.1 Chemicals and S1.2 Reference 1"}], "derivation": null}, "amount": {"value": 0.45, "minimum": null, "maximum": null, "unit": "mmol", "status": "reported", "approximate": false, "qualifier": "", "basis": "", "raw_text": "", "evidence": [{"source_id": "tessier2015", "locator": "Main PDF p. 2 / printed p. 4894; Experimental Section > Full Chemical Yield Synthesis of 3.2 nm InP QDs"}, {"source_id": "tessier2015", "locator": "SI PDF p. 2 / printed p. 2; S1.1 Chemicals and S1.2 Reference 1"}], "derivation": null}, "purity": {"value": 99.999, "minimum": null, "maximum": null, "unit": "percent", "status": "reported", "approximate": false, "qualifier": "", "basis": "", "raw_text": "", "evidence": [{"source_id": "tessier2015", "locator": "Main PDF p. 2 / printed p. 4894; Experimental Section > Full Chemical Yield Synthesis of 3.2 nm InP QDs"}, {"source_id": "tessier2015", "locator": "SI PDF p. 2 / printed p. 2; S1.1 Chemicals and S1.2 Reference 1"}], "derivation": null}}, "notes": ["indium precursor", "Reported supplier: Sigma-Aldrich"], "evidence": [{"source_id": "tessier2015", "locator": "Main PDF p. 2 / printed p. 4894; Experimental Section > Full Chemical Yield Synthesis of 3.2 nm InP QDs"}, {"source_id": "tessier2015", "locator": "SI PDF p. 2 / printed p. 2; S1.1 Chemicals and S1.2 Reference 1"}]}, {"id": "m-zinc_chloride", "name": "Zinc(II) chloride", "formula": "ZnCl2", "role": "additive", "stage": "synthesis", "identity": {"pubchem_cid": null, "smiles": null}, "quantities": {"mass": {"value": 300, "minimum": null, "maximum": null, "unit": "mg", "status": "reported", "approximate": false, "qualifier": "", "basis": "", "raw_text": "", "evidence": [{"source_id": "tessier2015", "locator": "Main PDF p. 2 / printed p. 4894; Experimental Section > Full Chemical Yield Synthesis of 3.2 nm InP QDs"}, {"source_id": "tessier2015", "locator": "SI PDF p. 2 / printed p. 2; S1.1 Chemicals and S1.2 Reference 1"}], "derivation": null}, "amount": {"value": 2.2, "minimum": null, "maximum": null, "unit": "mmol", "status": "reported", "approximate": false, "qualifier": "", "basis": "", "raw_text": "", "evidence": [{"source_id": "tessier2015", "locator": "Main PDF p. 2 / printed p. 4894; Experimental Section > Full Chemical Yield Synthesis of 3.2 nm InP QDs"}, {"source_id": "tessier2015", "locator": "SI PDF p. 2 / printed p. 2; S1.1 Chemicals and S1.2 Reference 1"}], "derivation": null}, "purity": {"value": 98, "minimum": null, "maximum": null, "unit": "percent", "status": "reported", "approximate": false, "qualifier": "greater_than_or_equal", "basis": "", "raw_text": "", "evidence": [{"source_id": "tessier2015", "locator": "Main PDF p. 2 / printed p. 4894; Experimental Section > Full Chemical Yield Synthesis of 3.2 nm InP QDs"}, {"source_id": "tessier2015", "locator": "SI PDF p. 2 / printed p. 2; S1.1 Chemicals and S1.2 Reference 1"}], "derivation": null}}, "notes": ["additive; paper discusses reduced size dispersion and later shell-growth utility", "Reported supplier: Sigma-Aldrich", "Its presence does not establish an InZnP alloy; main text does not exclude Zn incorporation."], "evidence": [{"source_id": "tessier2015", "locator": "Main PDF p. 2 / printed p. 4894; Experimental Section > Full Chemical Yield Synthesis of 3.2 nm InP QDs"}, {"source_id": "tessier2015", "locator": "SI PDF p. 2 / printed p. 2; S1.1 Chemicals and S1.2 Reference 1"}]}, {"id": "m-oleylamine", "name": "Technical oleylamine", "formula": null, "role": "ligand_solvent", "stage": "synthesis", "identity": {"pubchem_cid": null, "smiles": null}, "quantities": {"volume": {"value": 5, "minimum": null, "maximum": null, "unit": "mL", "status": "reported", "approximate": false, "qualifier": "", "basis": "", "raw_text": "", "evidence": [{"source_id": "tessier2015", "locator": "Main PDF p. 2 / printed p. 4894; Experimental Section > Full Chemical Yield Synthesis of 3.2 nm InP QDs"}, {"source_id": "tessier2015", "locator": "SI PDF p. 2 / printed p. 2; S1.1 Chemicals and S1.2 Reference 1"}], "derivation": null}, "amount": {"value": 15, "minimum": null, "maximum": null, "unit": "mmol", "status": "reported", "approximate": false, "qualifier": "", "basis": "", "raw_text": "", "evidence": [{"source_id": "tessier2015", "locator": "Main PDF p. 2 / printed p. 4894; Experimental Section > Full Chemical Yield Synthesis of 3.2 nm InP QDs"}, {"source_id": "tessier2015", "locator": "SI PDF p. 2 / printed p. 2; S1.1 Chemicals and S1.2 Reference 1"}], "derivation": null}, "purity": {"value": null, "minimum": 80, "maximum": 90, "unit": "percent", "status": "reported", "approximate": false, "qualifier": "range", "basis": "", "raw_text": "", "evidence": [{"source_id": "tessier2015", "locator": "Main PDF p. 2 / printed p. 4894; Experimental Section > Full Chemical Yield Synthesis of 3.2 nm InP QDs"}, {"source_id": "tessier2015", "locator": "SI PDF p. 2 / printed p. 2; S1.1 Chemicals and S1.2 Reference 1"}], "derivation": null}}, "notes": ["coordinating solvent and ligand source", "Reported supplier: Acros Organics"], "evidence": [{"source_id": "tessier2015", "locator": "Main PDF p. 2 / printed p. 4894; Experimental Section > Full Chemical Yield Synthesis of 3.2 nm InP QDs"}, {"source_id": "tessier2015", "locator": "SI PDF p. 2 / printed p. 2; S1.1 Chemicals and S1.2 Reference 1"}]}, {"id": "m-dea3p", "name": "Tris(diethylamino)phosphine", "formula": null, "role": "nonmetal_precursor", "stage": "synthesis", "identity": {"pubchem_cid": null, "smiles": null}, "quantities": {"volume": {"value": 0.45, "minimum": null, "maximum": null, "unit": "mL", "status": "reported", "approximate": false, "qualifier": "", "basis": "", "raw_text": "", "evidence": [{"source_id": "tessier2015", "locator": "Main PDF p. 2 / printed p. 4894; Experimental Section > Full Chemical Yield Synthesis of 3.2 nm InP QDs"}, {"source_id": "tessier2015", "locator": "SI PDF p. 2 / printed p. 2; S1.1 Chemicals and S1.2 Reference 1"}], "derivation": null}, "amount": {"value": 1.6, "minimum": null, "maximum": null, "unit": "mmol", "status": "reported", "approximate": false, "qualifier": "", "basis": "", "raw_text": "", "evidence": [{"source_id": "tessier2015", "locator": "Main PDF p. 2 / printed p. 4894; Experimental Section > Full Chemical Yield Synthesis of 3.2 nm InP QDs"}, {"source_id": "tessier2015", "locator": "SI PDF p. 2 / printed p. 2; S1.1 Chemicals and S1.2 Reference 1"}], "derivation": null}, "purity": {"value": 97, "minimum": null, "maximum": null, "unit": "percent", "status": "reported", "approximate": false, "qualifier": "", "basis": "", "raw_text": "", "evidence": [{"source_id": "tessier2015", "locator": "Main PDF p. 2 / printed p. 4894; Experimental Section > Full Chemical Yield Synthesis of 3.2 nm InP QDs"}, {"source_id": "tessier2015", "locator": "SI PDF p. 2 / printed p. 2; S1.1 Chemicals and S1.2 Reference 1"}], "derivation": null}}, "notes": ["phosphorus precursor", "Reported supplier: Sigma-Aldrich"], "evidence": [{"source_id": "tessier2015", "locator": "Main PDF p. 2 / printed p. 4894; Experimental Section > Full Chemical Yield Synthesis of 3.2 nm InP QDs"}, {"source_id": "tessier2015", "locator": "SI PDF p. 2 / printed p. 2; S1.1 Chemicals and S1.2 Reference 1"}]}, {"id": "m-ethanol", "name": "Ethanol", "formula": "C2H6O", "role": "nonsolvent", "stage": "workup", "identity": {"pubchem_cid": null, "smiles": null}, "quantities": {"volume": {"value": null, "minimum": null, "maximum": null, "unit": "mL", "status": "not_reported", "approximate": false, "qualifier": "", "basis": "", "raw_text": "", "evidence": [{"source_id": "tessier2015", "locator": "Main PDF p. 2 / printed p. 4894; Experimental Section > Full Chemical Yield Synthesis of 3.2 nm InP QDs"}, {"source_id": "tessier2015", "locator": "SI PDF p. 2 / printed p. 2; S1.1 Chemicals and S1.2 Reference 1"}], "derivation": null}}, "notes": ["precipitation nonsolvent"], "evidence": [{"source_id": "tessier2015", "locator": "Main PDF p. 2 / printed p. 4894; Experimental Section > Full Chemical Yield Synthesis of 3.2 nm InP QDs"}, {"source_id": "tessier2015", "locator": "SI PDF p. 2 / printed p. 2; S1.1 Chemicals and S1.2 Reference 1"}]}, {"id": "m-chloroform", "name": "Chloroform", "formula": "CHCl3", "role": "solvent", "stage": "workup", "identity": {"pubchem_cid": null, "smiles": null}, "quantities": {"volume": {"value": null, "minimum": null, "maximum": null, "unit": "mL", "status": "not_reported", "approximate": false, "qualifier": "", "basis": "", "raw_text": "", "evidence": [{"source_id": "tessier2015", "locator": "Main PDF p. 2 / printed p. 4894; Experimental Section > Full Chemical Yield Synthesis of 3.2 nm InP QDs"}, {"source_id": "tessier2015", "locator": "SI PDF p. 2 / printed p. 2; S1.1 Chemicals and S1.2 Reference 1"}], "derivation": null}}, "notes": ["final redispersion solvent"], "evidence": [{"source_id": "tessier2015", "locator": "Main PDF p. 2 / printed p. 4894; Experimental Section > Full Chemical Yield Synthesis of 3.2 nm InP QDs"}, {"source_id": "tessier2015", "locator": "SI PDF p. 2 / printed p. 2; S1.1 Chemicals and S1.2 Reference 1"}]}], "stocks": [{"id": "stock-metal-amine", "name": "InCl3/ZnCl2 mixture in oleylamine", "components": [{"material_id": "m-indium_chloride", "quantities": {"mass": {"value": 100, "minimum": null, "maximum": null, "unit": "mg", "status": "reported", "approximate": false, "qualifier": "", "basis": "", "raw_text": "", "evidence": [{"source_id": "tessier2015", "locator": "Main PDF p. 2 / printed p. 4894; Experimental Section > Full Chemical Yield Synthesis of 3.2 nm InP QDs"}, {"source_id": "tessier2015", "locator": "SI PDF p. 2 / printed p. 2; S1.1 Chemicals and S1.2 Reference 1"}], "derivation": null}, "amount": {"value": 0.45, "minimum": null, "maximum": null, "unit": "mmol", "status": "reported", "approximate": false, "qualifier": "", "basis": "", "raw_text": "", "evidence": [{"source_id": "tessier2015", "locator": "Main PDF p. 2 / printed p. 4894; Experimental Section > Full Chemical Yield Synthesis of 3.2 nm InP QDs"}, {"source_id": "tessier2015", "locator": "SI PDF p. 2 / printed p. 2; S1.1 Chemicals and S1.2 Reference 1"}], "derivation": null}, "purity": {"value": 99.999, "minimum": null, "maximum": null, "unit": "percent", "status": "reported", "approximate": false, "qualifier": "", "basis": "", "raw_text": "", "evidence": [{"source_id": "tessier2015", "locator": "Main PDF p. 2 / printed p. 4894; Experimental Section > Full Chemical Yield Synthesis of 3.2 nm InP QDs"}, {"source_id": "tessier2015", "locator": "SI PDF p. 2 / printed p. 2; S1.1 Chemicals and S1.2 Reference 1"}], "derivation": null}}}, {"material_id": "m-zinc_chloride", "quantities": {"mass": {"value": 300, "minimum": null, "maximum": null, "unit": "mg", "status": "reported", "approximate": false, "qualifier": "", "basis": "", "raw_text": "", "evidence": [{"source_id": "tessier2015", "locator": "Main PDF p. 2 / printed p. 4894; Experimental Section > Full Chemical Yield Synthesis of 3.2 nm InP QDs"}, {"source_id": "tessier2015", "locator": "SI PDF p. 2 / printed p. 2; S1.1 Chemicals and S1.2 Reference 1"}], "derivation": null}, "amount": {"value": 2.2, "minimum": null, "maximum": null, "unit": "mmol", "status": "reported", "approximate": false, "qualifier": "", "basis": "", "raw_text": "", "evidence": [{"source_id": "tessier2015", "locator": "Main PDF p. 2 / printed p. 4894; Experimental Section > Full Chemical Yield Synthesis of 3.2 nm InP QDs"}, {"source_id": "tessier2015", "locator": "SI PDF p. 2 / printed p. 2; S1.1 Chemicals and S1.2 Reference 1"}], "derivation": null}, "purity": {"value": 98, "minimum": null, "maximum": null, "unit": "percent", "status": "reported", "approximate": false, "qualifier": "greater_than_or_equal", "basis": "", "raw_text": "", "evidence": [{"source_id": "tessier2015", "locator": "Main PDF p. 2 / printed p. 4894; Experimental Section > Full Chemical Yield Synthesis of 3.2 nm InP QDs"}, {"source_id": "tessier2015", "locator": "SI PDF p. 2 / printed p. 2; S1.1 Chemicals and S1.2 Reference 1"}], "derivation": null}}}, {"material_id": "m-oleylamine", "quantities": {"volume": {"value": 5, "minimum": null, "maximum": null, "unit": "mL", "status": "reported", "approximate": false, "qualifier": "", "basis": "", "raw_text": "", "evidence": [{"source_id": "tessier2015", "locator": "Main PDF p. 2 / printed p. 4894; Experimental Section > Full Chemical Yield Synthesis of 3.2 nm InP QDs"}, {"source_id": "tessier2015", "locator": "SI PDF p. 2 / printed p. 2; S1.1 Chemicals and S1.2 Reference 1"}], "derivation": null}, "amount": {"value": 15, "minimum": null, "maximum": null, "unit": "mmol", "status": "reported", "approximate": false, "qualifier": "", "basis": "", "raw_text": "", "evidence": [{"source_id": "tessier2015", "locator": "Main PDF p. 2 / printed p. 4894; Experimental Section > Full Chemical Yield Synthesis of 3.2 nm InP QDs"}, {"source_id": "tessier2015", "locator": "SI PDF p. 2 / printed p. 2; S1.1 Chemicals and S1.2 Reference 1"}], "derivation": null}, "purity": {"value": null, "minimum": 80, "maximum": 90, "unit": "percent", "status": "reported", "approximate": false, "qualifier": "range", "basis": "", "raw_text": "", "evidence": [{"source_id": "tessier2015", "locator": "Main PDF p. 2 / printed p. 4894; Experimental Section > Full Chemical Yield Synthesis of 3.2 nm InP QDs"}, {"source_id": "tessier2015", "locator": "SI PDF p. 2 / printed p. 2; S1.1 Chemicals and S1.2 Reference 1"}], "derivation": null}}}], "concentrations": {"measured_molarity": {"value": null, "minimum": null, "maximum": null, "unit": "mol/L", "status": "not_reported", "approximate": false, "qualifier": "", "basis": "", "raw_text": "", "evidence": [{"source_id": "tessier2015", "locator": "Main PDF p. 2 / printed p. 4894; Experimental Section > Full Chemical Yield Synthesis of 3.2 nm InP QDs"}, {"source_id": "tessier2015", "locator": "SI PDF p. 2 / printed p. 2; S1.1 Chemicals and S1.2 Reference 1"}], "derivation": null}}, "preparation_operation_ids": ["mix", "degas", "heat"], "scope": "Reported ingredients; unique dissolved complex/speciation not established. State lineage separately identifies the prepared mixture.", "evidence": [{"source_id": "tessier2015", "locator": "Main PDF p. 2 / printed p. 4894; Experimental Section > Full Chemical Yield Synthesis of 3.2 nm InP QDs"}, {"source_id": "tessier2015", "locator": "SI PDF p. 2 / printed p. 2; S1.1 Chemicals and S1.2 Reference 1"}]}, {"id": "stock-phosphorus-feed", "name": "Tris(diethylamino)phosphine feed", "components": [{"material_id": "m-dea3p", "quantities": {"volume": {"value": 0.45, "minimum": null, "maximum": null, "unit": "mL", "status": "reported", "approximate": false, "qualifier": "", "basis": "", "raw_text": "", "evidence": [{"source_id": "tessier2015", "locator": "Main PDF p. 2 / printed p. 4894; Experimental Section > Full Chemical Yield Synthesis of 3.2 nm InP QDs"}, {"source_id": "tessier2015", "locator": "SI PDF p. 2 / printed p. 2; S1.1 Chemicals and S1.2 Reference 1"}], "derivation": null}, "amount": {"value": 1.6, "minimum": null, "maximum": null, "unit": "mmol", "status": "reported", "approximate": false, "qualifier": "", "basis": "", "raw_text": "", "evidence": [{"source_id": "tessier2015", "locator": "Main PDF p. 2 / printed p. 4894; Experimental Section > Full Chemical Yield Synthesis of 3.2 nm InP QDs"}, {"source_id": "tessier2015", "locator": "SI PDF p. 2 / printed p. 2; S1.1 Chemicals and S1.2 Reference 1"}], "derivation": null}, "purity": {"value": 97, "minimum": null, "maximum": null, "unit": "percent", "status": "reported", "approximate": false, "qualifier": "", "basis": "", "raw_text": "", "evidence": [{"source_id": "tessier2015", "locator": "Main PDF p. 2 / printed p. 4894; Experimental Section > Full Chemical Yield Synthesis of 3.2 nm InP QDs"}, {"source_id": "tessier2015", "locator": "SI PDF p. 2 / printed p. 2; S1.1 Chemicals and S1.2 Reference 1"}], "derivation": null}}}], "concentrations": {"P_to_In_ratio": {"value": 3.6, "minimum": null, "maximum": null, "unit": "dimensionless", "status": "reported", "approximate": false, "qualifier": "", "basis": "P:In molar ratio = 3.6:1 as printed; rounded source value", "raw_text": "", "evidence": [{"source_id": "tessier2015", "locator": "Main PDF p. 2 / printed p. 4894; Experimental Section > Full Chemical Yield Synthesis of 3.2 nm InP QDs"}, {"source_id": "tessier2015", "locator": "SI PDF p. 2 / printed p. 2; S1.1 Chemicals and S1.2 Reference 1"}], "derivation": null}, "molarity": {"value": null, "minimum": null, "maximum": null, "unit": "mol/L", "status": "not_reported", "approximate": false, "qualifier": "", "basis": "No carrier solvent or dilution described", "raw_text": "", "evidence": [{"source_id": "tessier2015", "locator": "Main PDF p. 2 / printed p. 4894; Experimental Section > Full Chemical Yield Synthesis of 3.2 nm InP QDs"}, {"source_id": "tessier2015", "locator": "SI PDF p. 2 / printed p. 2; S1.1 Chemicals and S1.2 Reference 1"}], "derivation": null}}, "preparation_operation_ids": [], "scope": "Reported liquid precursor feed; no invented stock dilution or preparation steps.", "evidence": [{"source_id": "tessier2015", "locator": "Main PDF p. 2 / printed p. 4894; Experimental Section > Full Chemical Yield Synthesis of 3.2 nm InP QDs"}, {"source_id": "tessier2015", "locator": "SI PDF p. 2 / printed p. 2; S1.1 Chemicals and S1.2 Reference 1"}]}], "material_states": [{"id": "st-mixture", "name": "Initial metal/oleylamine mixture", "kind": "mixture", "parent_ids": ["m-indium_chloride", "m-zinc_chloride", "m-oleylamine"]}, {"id": "st-degassed", "name": "Degassed metal/oleylamine mixture", "kind": "mixture", "parent_ids": ["st-mixture"]}, {"id": "st-hot", "name": "Heated precursor mixture", "kind": "mixture", "parent_ids": ["st-degassed"]}, {"id": "st-growth", "name": "Mixture after phosphorus addition", "kind": "reaction_batch", "parent_ids": ["st-hot", "m-dea3p"]}, {"id": "st-reacted", "name": "Mixture after the reported reaction hold", "kind": "reaction_batch", "parent_ids": ["st-growth"]}, {"id": "st-cooled", "name": "Cooled reaction mixture", "kind": "mixture", "parent_ids": ["st-reacted"]}, {"id": "st-precipitate", "name": "InP precipitate", "kind": "fraction", "parent_ids": ["st-cooled", "m-ethanol"]}, {"id": "st-product", "name": "InP dispersion in chloroform", "kind": "product", "parent_ids": ["st-precipitate", "m-chloroform"]}], "operations": [{"id": "mix", "action": "mix", "label": "Mix metal salts and oleylamine", "stage": "precursor_preparation", "branch": "main", "optional": false, "depends_on": [], "inputs": ["m-indium_chloride", "m-zinc_chloride", "m-oleylamine"], "outputs": ["st-mixture"], "parameters": {}, "environment": {"value": null, "status": "not_reported", "evidence": [{"source_id": "tessier2015", "locator": "Main PDF p. 2 / printed p. 4894; Experimental Section > Full Chemical Yield Synthesis of 3.2 nm InP QDs"}, {"source_id": "tessier2015", "locator": "SI PDF p. 2 / printed p. 2; S1.1 Chemicals and S1.2 Reference 1"}], "note": ""}, "endpoint": {"value": null, "status": "not_reported", "evidence": [{"source_id": "tessier2015", "locator": "Main PDF p. 2 / printed p. 4894; Experimental Section > Full Chemical Yield Synthesis of 3.2 nm InP QDs"}, {"source_id": "tessier2015", "locator": "SI PDF p. 2 / printed p. 2; S1.1 Chemicals and S1.2 Reference 1"}], "note": ""},
