Repository: cuiyist/mattersyn

# NanoXtalSyn

[Open the materials atlas](https://cuiyist.github.io/nanoxtalsyn-site/) · [Synthesis dataset](https://cuiyist.github.io/nanoxtalsyn-site/dataset.html)

NanoXtalSyn organizes source-linked materials synthesis recipes, characterization and properties for readers and future machine-learning datasets. Published pages distinguish reported measurements, author interpretations, external reference structures and illustrative models.

This public project repository contains code, structured data, memory, reusable skills and audit history. Work in progress is explicitly labeled; publication in this repository is not scientific approval.

File: dist/data/records/dabbousi-1997-air-exposure.json
{
  "schema_version": "1.0.0",
  "record_id": "dabbousi-1997-air-exposure",
  "revision": 1,
  "record_type": "procedure",
  "title": "Dabbousi et al. (1997) · Air-exposure XPS comparison",
  "material": {
    "formula": "CdSe/ZnS",
    "family": "II–VI quantum-dot heterostructures",
    "elements": [
      "Cd",
      "Se",
      "Zn",
      "S"
    ],
    "components": [
      "CdSe",
      "ZnS"
    ],
    "architecture": "unresolved"
  },
  "method": "Post-synthesis oxidation comparison",
  "sources": [
    {
      "id": "dabbousi1997",
      "doi": "10.1021/jp971091y",
      "title": "(CdSe)ZnS Core–Shell Quantum Dots: Synthesis and Characterization of a Size Series of Highly Luminescent Nanocrystallites",
      "authors": "B. O. Dabbousi; J. Rodriguez-Viejo; F. V. Mikulec; J. R. Heine; H. Mattoussi; R. Ober; K. F. Jensen; M. G. Bawendi",
      "year": 1997,
      "url": "https://doi.org/10.1021/jp971091y",
      "main_status": "All thirteen supplied main pages read and visually checked; independent source and canonical audits completed",
      "si_status": "Not located or verified",
      "reuse_status": "Bibliographic and factual extraction; original article/figure rights remain separate"
    }
  ],
  "lineage": {
    "source_group": "dabbousi1997",
    "recipe_family": "dabbousi1997-core-shell",
    "parent_record_id": null,
    "batch_id": null,
    "duplicate_of": null
  },
  "intended_target": {
    "composition": {
      "value": "Source-scoped analytical specimen or preparation; bare and coated states remain separate",
      "status": "reported",
      "evidence": [
        {
          "source_id": "dabbousi1997",
          "locator": "Main PDF p. 2, printed p. 9464, Experimental characterization"
        },
        {
          "source_id": "dabbousi1997",
          "locator": "Main PDF p. 3, printed p. 9465, Experimental continuation"
        }
      ],
      "note": ""
    },
    "phase": {
      "value": null,
      "status": "not_reported",
      "evidence": [
        {
          "source_id": "dabbousi1997",
          "locator": "Main PDF pp. 1–13, printed pp. 9463–9475"
        }
      ],
      "note": ""
    },
    "size": {
      "value": null,
      "minimum": null,
      "maximum": null,
      "unit": "nm",
      "status": "not_reported",
      "approximate": false,
      "qualifier": "",
      "basis": "",
      "raw_text": "",
      "evidence": [
        {
          "source_id": "dabbousi1997",
          "locator": "Main PDF pp. 1–13, printed pp. 9463–9475"
        }
      ],
      "derivation": null
    },
    "morphology": {
      "value": null,
      "status": "not_reported",
      "evidence": [
        {
          "source_id": "dabbousi1997",
          "locator": "Main PDF pp. 1–13, printed pp. 9463–9475"
        }
      ],
      "note": ""
    }
  },
  "materials": [
    {
      "id": "xps-films",
      "name": "Bare or ZnS-coated particle XPS films",
      "formula": "CdSe or CdSe/ZnS",
      "role": "analytical specimen",
      "stage": "characterization",
      "identity": {
        "pubchem_cid": null,
        "smiles": null
      },
      "quantities": {},
      "notes": [],
      "evidence": [
        {
          "source_id": "dabbousi1997",
          "locator": "Main PDF p. 5, printed p. 9467, XPS atmospheric exposure"
        },
        {
          "source_id": "dabbousi1997",
          "locator": "Main PDF p. 6, printed p. 9468, XPS oxidation discussion and Figure7"
        }
      ]
    },
    {
      "id": "air",
      "name": "Air",
      "formula": null,
      "role": "exposure atmosphere",
      "stage": "characterization",
      "identity": {
        "pubchem_cid": null,
        "smiles": null
      },
      "quantities": {},
      "notes": [],
      "evidence": [
        {
          "source_id": "dabbousi1997",
          "locator": "Main PDF p. 5, printed p. 9467, XPS atmospheric exposure"
        },
        {
          "source_id": "dabbousi1997",
          "locator": "Main PDF p. 6, printed p. 9468, XPS oxidation discussion and Figure7"
        }
      ]
    }
  ],
  "stocks": [],
  "material_states": [
    {
      "id": "exposed-film",
      "name": "Expose XPS specimens to air output",
      "kind": "mixture",
      "parent_ids": [
        "xps-films",
        "air"
      ]
    }
  ],
  "operations": [
    {
      "id": "expose",
      "action": "air_exposure",
      "label": "Expose XPS specimens to air",
      "stage": "characterization",
      "branch": "main",
      "optional": false,
      "depends_on": [],
      "inputs": [
        "xps-films",
        "air"
      ],
      "outputs": [
        "exposed-film"
      ],
      "parameters": {
        "temperature": {
          "value": null,
          "minimum": null,
          "maximum": null,
          "unit": "degC",
          "status": "not_reported",
          "approximate": false,
          "qualifier": "",
          "basis": "",
          "raw_text": "",
          "evidence": [
            {
              "source_id": "dabbousi1997",
              "locator": "Main PDF p. 5, printed p. 9467, XPS atmospheric exposure"
            },
            {
              "source_id": "dabbousi1997",
              "locator": "Main PDF p. 6, printed p. 9468, XPS oxidation discussion and Figure7"
            }
          ],
          "derivation": null
        },
        "humidity": {
          "value": null,
          "minimum": null,
          "maximum": null,
          "unit": "%",
          "status": "not_reported",
          "approximate": false,
          "qualifier": "",
          "basis": "",
          "raw_text": "",
          "evidence": [
            {
              "source_id": "dabbousi1997",
              "locator": "Main PDF p. 5, printed p. 9467, XPS atmospheric exposure"
            },
            {
              "source_id": "dabbousi1997",
              "locator": "Main PDF p. 6, printed p. 9468, XPS oxidation discussion and Figure7"
            }
          ],
          "derivation": null
        },
        "duration": {
          "value": null,
          "minimum": null,
          "maximum": null,
          "unit": "h",
          "status": "not_reported",
          "approximate": false,
          "qualifier": "Distinct exposure states; see condition sets",
          "basis": "",
          "raw_text": "",
          "evidence": [
            {
              "source_id": "dabbousi1997",
              "locator": "Main PDF p. 5, printed p. 9467, XPS atmospheric exposure"
            },
            {
              "source_id": "dabbousi1997",
              "locator": "Main PDF p. 6, printed p. 9468, XPS oxidation discussion and Figure7"
            }
          ],
          "derivation": null
        }
      },
      "environment": {
        "value": "Air",
        "status": "reported",
        "evidence": [
          {
            "source_id": "dabbousi1997",
            "locator": "Main PDF p. 5, printed p. 9467, XPS atmospheric exposure"
          },
          {
            "source_id": "dabbousi1997",
            "locator": "Main PDF p. 6, printed p. 9468, XPS oxidation discussion and Figure7"
          }
        ],
        "note": ""
      },
      "endpoint": {
        "value": null,
        "status": "not_reported",
        "evidence": [
          {
            "source_id": "dabbousi1997",
            "locator": "Main PDF p. 5, printed p. 9467, XPS atmospheric exposure"
          },
          {
            "source_id": "dabbousi1997",
            "locator": "Main PDF p. 6, printed p. 9468, XPS oxidation discussion and Figure7"
          }
        ],
        "note": ""
      },
      "retained_fraction": null,
      "description": "Brief ordinary exposure typically15min is separate from16h and80h oxidation comparisons. Do not turn measured time points into a compulsory sequential synthesis. Temperature and humidity not supplied.",
      "evidence": [
        {
          "source_id": "dabbousi1997",
          "locator": "Main PDF p. 5, printed p. 9467, XPS atmospheric exposure"
        },
        {
          "source_id": "dabbousi1997",
          "locator": "Main PDF p. 6, printed p. 9468, XPS oxidation discussion and Figure7"
        }
      ]
    }
  ],
  "condition_options": [
    {
      "id": "exposure-15min",
      "label": "Typical brief exposure",
      "parameters": {
        "exposure_duration": {
          "value": 15,
          "minimum": null,
          "maximum": null,
          "unit": "min",
          "status": "reported",
          "approximate": true,
          "qualifier": "",
          "basis": "",
          "raw_text": "",
          "evidence": [
            {
              "source_id": "dabbousi1997",
              "locator": "Main PDF p. 5, printed p. 9467, XPS atmospheric exposure"
            },
            {
              "source_id": "dabbousi1997",
              "locator": "Main PDF p. 6, printed p. 9468, XPS oxidation discussion and Figure7"
            }
          ],
          "derivation": null
        }
      },
      "evidence": [
        {
          "source_id": "dabbousi1997",
          "locator": "Main PDF p. 5, printed p. 9467, XPS atmospheric exposure"
        },
        {
          "source_id": "dabbousi1997",
          "locator": "Main PDF p. 6, printed p. 9468, XPS oxidation discussion and Figure7"
        }
      ]
    },
    {
      "id": "exposure-16h",
      "label": "BareCdSe16h comparison",
      "parameters": {
        "exposure_duration": {
          "value": 16,
          "minimum": null,
          "maximum": null,
          "unit": "h",
          "status": "reported",
          "approximate": false,
          "qualifier": "",
          "basis": "",
          "raw_text": "",
          "evidence": [
            {
              "source_id": "dabbousi1997",
              "locator": "Main PDF p. 5, printed p. 9467, XPS atmospheric exposure"
            },
            {
              "source_id": "dabbousi1997",
              "locator": "Main PDF p. 6, printed p. 9468, XPS oxidation discussion and Figure7"
            }
          ],
          "derivation": null
        }
      },
      "evidence": [
        {
          "source_id": "dabbousi1997",
          "locator": "Main PDF p. 5, printed p. 9467, XPS atmospheric exposure"
        },
        {
          "source_id": "dabbousi1997",
          "locator": "Main PDF p. 6, printed p. 9468, XPS oxidation discussion and Figure7"
        }
      ]
    },
    {
      "id": "exposure-80h",
      "label": "Extended exposure comparison",
      "parameters": {
        "exposure_duration": {
          "value": 80,
          "minimum": null,
          "maximum": null,
          "unit": "h",
          "status": "reported",
          "approximate": false,
          "qualifier": "",
          "basis": "",
          "raw_text": "",
          "evidence": [
            {
              "source_id": "dabbousi1997",
              "locator": "Main PDF p. 5, printed p. 9467, XPS atmospheric exposure"
            },
            {
              "source_id": "dabbousi1997",
              "locator": "Main PDF p. 6, printed p. 9468, XPS oxidation discussion and Figure7"
            }
          ],
          "derivation": null
        }
      },
      "evidence": [
        {
          "source_id": "dabbousi1997",
          "locator": "Main PDF p. 5, printed p. 9467, XPS atmospheric exposure"
        },
        {
          "source_id": "dabbousi1997",
          "locator": "Main PDF p. 6, printed p. 9468, XPS oxidation discussion and Figure7"
        }
      ]
    }
  ],
  "products": [],
  "measurements": [],
  "structure_assets": [],
  "quality": {
    "review_status": "source_reviewed",
    "review_scope": "All thirteen supplied main pages read in full and visually inspected, with independent source and canonical scientific audits. SI not located or verified. General synthesis routes, analytical procedures, source model parameters and observation cohorts remain separate; records do not assert independent physical batches.",
    "missing_fields": [
      "Matching supporting information not located or verified.",
      "No sample-resolved atomic coordinates or fully refined core/shell interface structure supplied."
    ],
    "conflicts": [],
    "requested_tasks": [],
    "experimental_outcome": "not_established"
  },
  "context_links": [
    {
      "label": "Complete source review",
      "url": "../paper-review.html?id=dabbousi1997",
      "relation": "Supplied main only; matching SI unverified."
    },
    {
      "label": "XPS specimen and acquisition",
      "url": "../records/dabbousi-1997-xps-preparation.html",
      "relation": "Companion methodological procedure."
    },
    {
      "label": "Oxidation measurements",
      "url": "../records/dabbousi-1997-air-exposure-observations.html",
      "relation": "Preserves specimen and exposure state."
    }
  ],
  "collection": "reviewed_literature"
}

File: dist/data/records/dabbousi-1997-cds-overgrowth.json (part 1 of 2)
{
  "schema_version": "1.0.0",
  "record_id": "dabbousi-1997-cds-overgrowth",
  "revision": 1,
  "record_type": "literature_protocol",
  "title": "Dabbousi et al. (1997) · CdS overgrowth on CdSe seeds",
  "material": {
    "formula": "CdSe/CdS",
    "family": "II–VI quantum-dot heterostructures",
    "elements": [
      "Cd",
      "Se",
      "S"
    ],
    "components": [
      "CdSe",
      "CdS"
    ],
    "architecture": "core_shell"
  },
  "method": "Seeded CdS overgrowth in TOPO/TOP",
  "sources": [
    {
      "id": "dabbousi1997",
      "doi": "10.1021/jp971091y",
      "title": "(CdSe)ZnS Core–Shell Quantum Dots: Synthesis and Characterization of a Size Series of Highly Luminescent Nanocrystallites",
      "authors": "B. O. Dabbousi; J. Rodriguez-Viejo; F. V. Mikulec; J. R. Heine; H. Mattoussi; R. Ober; K. F. Jensen; M. G. Bawendi",
      "year": 1997,
      "url": "https://doi.org/10.1021/jp971091y",
      "main_status": "All thirteen supplied main pages read and visually checked; independent source and canonical audits completed",
      "si_status": "Not located or verified",
      "reuse_status": "Bibliographic and factual extraction; original article/figure rights remain separate"
    }
  ],
  "lineage": {
    "source_group": "dabbousi1997",
    "recipe_family": "dabbousi1997-core-shell",
    "parent_record_id": null,
    "batch_id": null,
    "duplicate_of": null
  },
  "intended_target": {
    "composition": {
      "value": "CdSe/CdS",
      "status": "reported",
      "evidence": [
        {
          "source_id": "dabbousi1997",
          "locator": "Main PDF pp. 1–13, printed pp. 9463–9475"
        }
      ],
      "note": ""
    },
    "phase": {
      "value": null,
      "status": "not_reported",
      "evidence": [
        {
          "source_id": "dabbousi1997",
          "locator": "Main PDF pp. 1–13, printed pp. 9463–9475"
        }
      ],
      "note": ""
    },
    "size": {
      "value": null,
      "minimum": null,
      "maximum": null,
      "unit": "angstrom",
      "status": "not_reported",
      "approximate": false,
      "qualifier": "Final composite size not specified; input CdSe cores are 33.5–35 angstrom diameter",
      "basis": "",
      "raw_text": "",
      "evidence": [
        {
          "source_id": "dabbousi1997",
          "locator": "Main PDF p. 2, printed p. 9464, Synthesis of Composite Quantum Dots: (CdSe)CdS"
        }
      ],
      "derivation": null
    },
    "morphology": {
      "value": null,
      "status": "not_reported",
      "evidence": [
        {
          "source_id": "dabbousi1997",
          "locator": "Main PDF pp. 1–13, printed pp. 9463–9475"
        }
      ],
      "note": ""
    }
  },
  "materials": [
    {
      "id": "cdse-seeds",
      "name": "TOPO/TOP-capped CdSe seeds dispersed in hexane",
      "formula": "CdSe",
      "role": "seed",
      "stage": "synthesis",
      "identity": {
        "pubchem_cid": null,
        "smiles": null
      },
      "quantities": {
        "particle_amount": {
          "value": null,
          "minimum": 0.1,
          "maximum": 0.4,
          "unit": "umol",
          "status": "reported",
          "approximate": true,
          "qualifier": "",
          "basis": "Amount of CdSe quantum dots, not CdSe formula units; general ZnS procedure inherited only through same-basic-procedure statement",
          "raw_text": "",
          "evidence": [
            {
              "source_id": "dabbousi1997",
              "locator": "Main PDF p. 2, printed p. 9464, Synthesis of Composite Quantum Dots: (CdSe)CdS"
            },
            {
              "source_id": "dabbousi1997",
              "locator": "Main PDF p. 2, printed p. 9464, Synthesis of Composite Quantum Dots: (CdSe)ZnS"
            }
          ],
          "derivation": null
        }
      },
      "notes": [
        "Seed core size is a source-specific input, not final composite size."
      ],
      "evidence": [
        {
          "source_id": "dabbousi1997",
          "locator": "Main PDF p. 2, printed p. 9464, Synthesis of Composite Quantum Dots: (CdSe)CdS"
        },
        {
          "source_id": "dabbousi1997",
          "locator": "Main PDF p. 2, printed p. 9464, Synthesis of Composite Quantum Dots: (CdSe)ZnS"
        }
      ]
    },
    {
      "id": "topo",
      "name": "Trioctylphosphine oxide",
      "formula": "C24H51OP",
      "role": "solvent",
      "stage": "synthesis",
      "identity": {
        "pubchem_cid": null,
        "smiles": null
      },
      "quantities": {
        "mass": {
          "value": 5,
          "minimum": null,
          "maximum": null,
          "unit": "g",
          "status": "reported",
          "approximate": false,
          "qualifier": "",
          "basis": "",
          "raw_text": "",
          "evidence": [
            {
              "source_id": "dabbousi1997",
              "locator": "Main PDF p. 2, printed p. 9464, Synthesis of Composite Quantum Dots: (CdSe)CdS"
            },
            {
              "source_id": "dabbousi1997",
              "locator": "Main PDF p. 2, printed p. 9464, Synthesis of Composite Quantum Dots: (CdSe)ZnS"
            }
          ],
          "derivation": null
        }
      },
      "notes": [
        "Strem, 90% pure."
      ],
      "evidence": [
        {
          "source_id": "dabbousi1997",
          "locator": "Main PDF p. 2, printed p. 9464, Materials"
        }
      ]
    },
    {
      "id": "top",
      "name": "Trioctylphosphine",
      "formula": "C24H51P",
      "role": "solvent",
      "stage": "synthesis",
      "identity": {
        "pubchem_cid": null,
        "smiles": null
      },
      "quantities": {},
      "notes": [
        "Fluka, 95% pure; vessel and precursor-stock portions remain separate."
      ],
      "evidence": [
        {
          "source_id": "dabbousi1997",
          "locator": "Main PDF p. 2, printed p. 9464, Materials"
        }
      ]
    },
    {
      "id": "cdme2",
      "name": "Dimethylcadmium",
      "formula": "C2H6Cd",
      "role": "metal_precursor",
      "stage": "synthesis",
      "identity": {
        "pubchem_cid": null,
        "smiles": null
      },
      "quantities": {},
      "notes": [
        "Alfa; filtered separately through 0.2 um filter in inert-atmosphere box; filter material unspecified."
      ],
      "evidence": [
        {
          "source_id": "dabbousi1997",
          "locator": "Main PDF p. 2, printed p. 9464, Materials"
        }
      ]
    },
    {
      "id": "tms2s",
      "name": "Hexamethyldisilathiane / bis(trimethylsilyl) sulfide",
      "formula": "C6H18SSi2",
      "role": "chalcogen_precursor",
      "stage": "synthesis",
      "identity": {
        "pubchem_cid": null,
        "smiles": null
      },
      "quantities": {},
      "notes": [
        "Aldrich; used as purchased."
      ],
      "evidence": [
        {
          "source_id": "dabbousi1997",
          "locator": "Main PDF p. 2, printed p. 9464, Materials"
        }
      ]
    },
    {
      "id": "hexane",
      "name": "n-Hexane",
      "formula": "C6H14",
      "role": "solvent",
      "stage": "workup",
      "identity": {
        "pubchem_cid": null,
        "smiles": null
      },
      "quantities": {},
      "notes": [
        "HPLC grade, EM Sciences."
      ],
      "evidence": [
        {
          "source_id": "dabbousi1997",
          "locator": "Main PDF p. 2, printed p. 9464, Materials"
        }
      ]
    },
    {
      "id": "butanol",
      "name": "1-Butanol",
      "formula": "C4H10O",
      "role": "storage cosolvent",
      "stage": "storage",
      "identity": {
        "pubchem_cid": null,
        "smiles": null
      },
      "quantities": {},
      "notes": [
        "HPLC grade, EM Sciences. Added to prevent TOPO solidifying; not stated as an alcoholysis quench."
      ],
      "evidence": [
        {
          "source_id": "dabbousi1997",
          "locator": "Main PDF p. 2, printed p. 9464, Materials"
        }
      ]
    },
    {
      "id": "methanol",
      "name": "Methanol",
      "formula": "CH4O",
      "role": "antisolvent",
      "stage": "workup",
      "identity": {
        "pubchem_cid": null,
        "smiles": null
      },
      "quantities": {},
      "notes": [
        "HPLC grade, EM Sciences."
      ],
      "evidence": [
        {
          "source_id": "dabbousi1997",
          "locator": "Main PDF p. 2, printed p. 9464, Materials"
        }
      ]
    },
    {
      "id": "n2",
      "name": "Nitrogen",
      "formula": "N2",
      "role": "inert atmosphere",
      "stage": "synthesis",
      "identity": {
        "pubchem_cid": null,
        "smiles": null
      },
      "quantities": {},
      "notes": [],
      "evidence": [
        {
          "source_id": "dabbousi1997",
          "locator": "Main PDF p. 2, printed p. 9464, Synthesis of Composite Quantum Dots: (CdSe)CdS"
        },
        {
          "source_id": "dabbousi1997",
          "locator": "Main PDF p. 2, printed p. 9464, Synthesis of Composite Quantum Dots: (CdSe)ZnS"
        }
      ]
    },
    {
      "id": "chloroform",
      "name": "Chloroform",
      "formula": "CHCl3",
      "role": "solvent",
      "stage": "workup",
      "identity": {
        "pubchem_cid": null,
        "smiles": null
      },
      "quantities": {},
      "notes": [
        "Named later redispersion solvent; no source-specific charge provided."
      ],
      "evidence": [
        {
          "source_id": "dabbousi1997",
          "locator": "Main PDF p. 2, printed p. 9464, Synthesis of Composite Quantum Dots: (CdSe)ZnS"
        }
      ]
    },
    {
      "id": "toluene",
      "name": "Toluene",
      "formula": "C7H8",
      "role": "solvent",
      "stage": "workup",
      "identity": {
        "pubchem_cid": null,
        "smiles": null
      },
      "quantities": {},
      "notes": [
        "Named later redispersion solvent; no source-specific charge provided."
      ],
      "evidence": [
        {
          "source_id": "dabbousi1997",
          "locator": "Main PDF p. 2, printed p. 9464, Synthesis of Composite Quantum Dots: (CdSe)ZnS"
        }
      ]
    },
    {
      "id": "thf",
      "name": "Tetrahydrofuran",
      "formula": "C4H8O",
      "role": "solvent",
      "stage": "workup",
      "identity": {
        "pubchem_cid": null,
        "smiles": null
      },
      "quantities": {},
      "notes": [
        "Named later redispersion solvent; no source-specific charge provided."
      ],
      "evidence": [
        {
          "source_id": "dabbousi1997",
          "locator": "Main PDF p. 2, printed p. 9464, Synthesis of Composite Quantum Dots: (CdSe)ZnS"
        }
      ]
    },
    {
      "id": "pyridine",
      "name": "Pyridine",
      "formula": "C5H5N",
      "role": "solvent",
      "stage": "workup",
      "identity": {
        "pubchem_cid": null,
        "smiles": null
      },
      "quantities": {},
      "notes": [
        "Named later redispersion solvent; no source-specific charge provided."
      ],
      "evidence": [
        {
          "source_id": "dabbousi1997",
          "locator": "Main PDF p. 2, printed p. 9464, Synthesis of Composite Quantum Dots: (CdSe)ZnS"
        }
      ]
    }
  ],
  "stocks": [
    {
      "id": "seed-charge",
      "name": "CdSe seed charge in hexane",
      "components": [
        {
          "material_id": "cdse-seeds",
          "quantities": {}
        },
        {
          "material_id": "hexane",
          "quantities": {}
        }
      ],
      "concentrations": {},
      "preparation_operation_ids": [],
      "scope": "Seed dispersion volume and concentration unreported; particle amount is approximately 0.1–0.4 umol in the general ZnS procedure.",
      "evidence": [
        {
          "source_id": "dabbousi1997",
          "locator": "Main PDF p. 2, printed p. 9464, Synthesis of Composite Quantum Dots: (CdSe)CdS"
        },
        {
          "source_id": "dabbousi1997",
          "locator": "Main PDF p. 2, printed p. 9464, Synthesis of Composite Quantum Dots: (CdSe)ZnS"
        }
      ]
    },
    {
      "id": "shell-feed",
      "name": "CdS precursor solution in TOP",
      "components": [
        {
          "material_id": "cdme2",
          "quantities": {}
        },
        {
          "material_id": "tms2s",
          "quantities": {}
        },
        {
          "material_id": "top",
          "quantities": {
            "volume": {
              "value": null,
              "minimum": 2,
              "maximum": 4,
              "unit": "mL",
              "status": "reported",
              "approximate": false,
              "qualifier": "",
              "basis": "",
              "raw_text": "",
              "evidence": [
                {
                  "source_id": "dabbousi1997",
                  "locator": "Main PDF p. 2, printed p. 9464, Synthesis of Composite Quantum Dots: (CdSe)CdS"
                },
                {
                  "source_id": "dabbousi1997",
                  "locator": "Main PDF p. 2, printed p. 9464, Synthesis of Composite Quantum Dots: (CdSe)ZnS"
                }
              ],
              "derivation": null
            }
          }
        }
      ],
      "concentrations": {
        "metal_to_sulfur_precursor_molar_ratio": {
          "value": 1,
          "minimum": null,
          "maximum": null,
          "unit": "",
          "status": "reported",
          "approximate": false,
          "qualifier": "",
          "basis": "Equimolar precursors; CdS inherits common procedure explicitly, with replacement metal precursor",
          "raw_text": "",
          "evidence": [
            {
              "source_id": "dabbousi1997",
              "locator": "Main PDF p. 2, printed p. 9464, Synthesis of Composite Quantum Dots: (CdSe)CdS"
            },
            {
              "source_id": "dabbousi1997",
              "locator": "Main PDF p. 2, printed p. 9464, Synthesis of Composite Quantum Dots: (CdSe)ZnS"
            }
          ],
          "derivation": null
        }
      },
      "preparation_operation_ids": [
        "prepare-feed"
      ],
      "scope": "Absolute precursor amounts calculated for desired shell geometry but not enumerated. Source stock TOP volume is 2–4 mL; do not equate it with total delivered solution volume.",
      "evidence": [
        {
          "source_id": "dabbousi1997",
          "locator": "Main PDF p. 2, printed p. 9464, Synthesis of Composite Quantum Dots: (CdSe)CdS"
        },
        {
          "source_id": "dabbousi1997",
          "locator": "Main PDF p. 2, printed p. 9464, Synthesis of Composite Quantum Dots: (CdSe)ZnS"
        }
      ]
    }
  ],
  "material_states": [
    {
      "id": "filtered-metal",
      "name": "Filter the organometallic precursor output",
      "kind": "mixture",
      "parent_ids": [
        "cdme2"
      ]
    },
    {
      "id": "degassed-topo",
      "name": "Degas the TOPO charge output",
      "kind": "mixture",
      "parent_ids": [
        "topo"
      ]
    },
    {
      "id": "topo-top",
      "name": "Cool TOPO and add TOP output",
      "kind": "mixture",
      "parent_ids": [
        "degassed-topo",
        "top"
      ]
    },
    {
      "id": "seed-mixture",
      "name": "Transfer the CdSe seed dispersion output",
      "kind": "mixture",
      "parent_ids": [
        "topo-top",
        "seed-charge"
      ]
    },
    {
      "id": "seed-host",
      "name": "Remove hexane from the seed mixture output",
      "kind": "mixture",
      "parent_ids": [
        "seed-mixture"
      ]
    },
    {
      "id": "feed-ready",
      "name": "Prepare the shell precursor stock output",
      "kind": "mixture",
      "parent_ids": [
        "filtered-metal",
        "tms2s",
        "top"
      ]
    },
    {
      "id": "hot-seeds",
      "name": "Heat the seed dispersion under nitrogen output",
      "kind": "mixture",
      "parent_ids": [
        "seed-host",
        "n2"
      ]
    },
    {
      "id": "overcoated-mixture",
      "name": "Add shell precursors while stirring output",
      "kind": "mixture",
      "parent_ids": [
        "hot-seeds",
        "shell-feed"
      ]
    },
    {
      "id": "cooled-stirred",
      "name": "Cool and stir after addition output",
      "kind": "mixture",
      "parent_ids": [
        "overcoated-mixture"
      ]
    },
    {
      "id": "storage-mixture",
      "name": "Add storage cosolvent output",
      "kind": "product",
      "parent_ids": [
        "cooled-stirred",
        "butanol",
        "hexane"
      ]
    },
    {
      "id": "stored",
      "name": "Store the passivated dots in growth solution output",
      "kind": "product",
      "parent_ids": [
        "storage-mixture"
      ]
    },
    {
      "id": "powder",
      "name": "Recover powders when required output",
      "kind": "mixture",
      "parent_ids": [
        "stored",
        "methanol"
      ]
    },
    {
      "id": "redispersed",
      "name": "Redisperse recovered particles output",
      "kind": "mixture",
      "parent_ids": [
        "powder"
      ]
    }
  ],
  "operations": [
    {
      "id": "filter-metal",
      "action": "filtration",
      "label": "Filter the organometallic precursor",
      "stage": "precursor_preparation",
      "branch": "main",
      "optional": false,
      "depends_on": [],
      "inputs": [
        "cdme2"
      ],
      "outputs": [
        "filtered-metal"
      ],
      "parameters": {
        "filter_pore_size": {
          "value": 0.2,
          "minimum": null,
          "maximum": null,
          "unit": "um",
          "status": "reported",
          "approximate": false,
          "qualifier": "",
          "basis": "",
          "raw_text": "",
          "evidence": [
            {
              "source_id": "dabbousi1997",
              "locator": "Main PDF p. 2, printed p. 9464, Materials"
            }
          ],
          "derivation": null
        }
      },
      "environment": {
        "value": "Inert-atmosphere box; gas unspecified",
        "status": "reported",
        "evidence": [
          {
            "source_id": "dabbousi1997",
            "locator": "Main PDF p. 2, printed p. 9464, Materials"
          }
        ],
        "note": ""
      },
      "endpoint": {
        "value": null,
        "status": "not_reported",
        "evidence": [
          {
            "source_id": "dabbousi1997",
            "locator": "Main PDF p. 2, printed p. 9464, Materials"
          }
        ],
        "note": ""
      },
      "retained_fraction": "filtered-metal",
      "description": "Filter separately; membrane material is not stated. Do not inherit PTFE from another paper.",
      "evidence": [
        {
          "source_id": "dabbousi1997",
          "locator": "Main PDF p. 2, printed p. 9464, Materials"
        }
      ]
    },
    {
      "id": "degas",
      "action": "vacuum_heating",
      "label": "Degas the TOPO charge",
      "stage": "synthesis",
      "branch": "main",
      "optional": false,
      "depends_on": [],
      "inputs": [
        "topo"
      ],
      "outputs": [
        "degassed-topo"
      ],
      "parameters": {
        "temperature": {
          "value": 190,
          "minimum": null,
          "maximum": null,
          "unit": "degC",
          "status": "reported",
          "approximate": false,
          "qualifier": "",
          "basis": "",
          "raw_text": "",
          "evidence": [
            {
              "source_id": "dabbousi1997",
              "locator": "Main PDF p. 2, printed p. 9464, Synthesis of Composite Quantum Dots: (CdSe)CdS"
            },
            {
              "source_id": "dabbousi1997",
              "locator": "Main PDF p. 2, printed p. 9464, Synthesis of Composite Quantum Dots: (CdSe)ZnS"
            }
          ],
          "derivation": null
        },
        "duration": {
          "value": null,
          "minimum": null,
          "maximum": null,
          "unit": "h",
          "status": "not_reported",
          "approximate": false,
          "qualifier": "several hours",
          "basis": "",
          "raw_text": "",
          "evidence": [
            {
              "source_id": "dabbousi1997",
              "locator": "Main PDF p. 2, printed p. 9464, Synthesis of Composite Quantum Dots: (CdSe)CdS"
            },
            {
              "source_id": "dabbousi1997",
              "locator": "Main PDF p. 2, printed p. 9464, Synthesis of Composite Quantum Dots: (CdSe)ZnS"
            }
          ],
          "derivation": null
        },
        "pressure": {
          "value": null,
          "minimum": null,
          "maximum": null,
          "unit": "Torr",
          "status": "not_reported",
          "approximate": false,
          "qualifier": "vacuum; numerical pressure not reported",
          "basis": "",
          "raw_text": "",
          "evidence": [
            {
              "source_id": "dabbousi1997",
              "locator": "Main PDF p. 2, printed p. 9464, Synthesis of Composite Quantum Dots: (CdSe)CdS"
            },
            {
              "source_id": "dabbousi1997",
              "locator": "Main PDF p. 2, printed p. 9464, Synthesis of Composite Quantum Dots: (CdSe)ZnS"
            }
          ],
          "derivation": null
        }
      },
      "environment": {
        "value": "Vacuum",
        "status": "reported",
        "evidence": [
          {
            "source_id": "dabbousi1997",
            "locator": "Main PDF p. 2, printed p. 9464, Synthesis of Composite Quantum Dots: (CdSe)CdS"
          },
          {
            "source_id": "dabbousi1997",
            "locator": "Main PDF p. 2, printed p. 9464, Synthesis of Composite Quantum Dots: (CdSe)ZnS"
          }
        ],
        "note": ""
      },
      "endpoint": {
        "value": null,
        "status": "not_reported",
        "evidence": [
          {
            "source_id": "dabbousi1997",
            "locator": "Main PDF p. 2, printed p. 9464, Synthesis of Composite Quantum Dots: (CdSe)CdS"
          },
          {
            "source_id": "dabbousi1997",
            "locator": "Main PDF p. 2, printed p. 9464, Synthesis of Composite Quantum Dots: (CdSe)ZnS"
          }
        ],
        "note": ""
      },
      "retained_fraction": null,
      "description": "Heat 5 g TOPO at 190 degrees C under vacuum for several hours. This preparation is inherited through the source same-basic-procedure statement.",
      "evidence": [
        {
          "source_id": "dabbousi1997",
          "locator": "Main PDF p. 2, printed p. 9464, Synthesis of Composite Quantum Dots: (CdSe)CdS"
        },
        {
          "source_id": "dabbousi1997",
          "locator": "Main PDF p. 2, printed p. 9464, Synthesis of Composite Quantum Dots: (CdSe)ZnS"
        }
      ]
    },
    {
      "id": "cool-top",
      "action": "cooling_and_solvent_addition",
      "label": "Cool TOPO and add TOP",
      "stage": "synthesis",
      "branch": "main",
      "optional": false,
      "depends_on": [
        "degas"
      ],
      "inputs": [
        "degassed-topo",
        "top"
      ],
      "outputs": [
        "topo-top"
      ],
      "parameters": {
        "temperature": {
          "value": 60,
          "minimum": null,
          "maximum": null,
          "unit": "degC",
          "status": "reported",
          "approximate": false,
          "qualifier": "",
          "basis": "",
          "raw_text": "",
          "evidence": [
            {
              "source_id": "dabbousi1997",
              "locator": "Main PDF p. 2, printed p. 9464, Synthesis of Composite Quantum Dots: (CdSe)CdS"
            },
            {
              "source_id": "dabbousi1997",
              "locator": "Main PDF p. 2, printed p. 9464, Synthesis of Composite Quantum Dots: (CdSe)ZnS"
            }
          ],
          "derivation": null
        },
        "top_volume": {
          "value": 0.5,
          "minimum": null,
          "maximum": null,
          "unit": "mL",
          "status": "reported",
          "approximate": false,
          "qualifier": "",
          "basis": "",
          "raw_text": "",
          "evidence": [
            {
              "source_id": "dabbousi1997",
              "locator": "Main PDF p. 2, printed p. 9464, Synthesis of Composite Quantum Dots: (CdSe)CdS"
            },
            {
              "source_id": "dabbousi1997",
              "locator": "Main PDF p. 2, printed p. 9464, Synthesis of Composite Quantum Dots: (CdSe)ZnS"
            }
          ],
          "derivation": null
        }
      },
      "environment": {
        "value": null,
        "status": "not_reported",
        "evidence": [
          {
            "source_id": "dabbousi1997",
            "locator": "Main PDF p. 2, printed p. 9464, Synthesis of Composite Quantum Dots: (CdSe)CdS"
          },
          {
            "source_id": "dabbousi1997",
            "locator": "Main PDF p. 2, printed p. 9464, Synthesis of Composite Quantum Dots: (CdSe)ZnS"
          }
        ],
        "note": ""
      },
      "endpoint": {
        "value": null,
        "status": "not_reported",
        "evidence": [
          {
            "source_id": "dabbousi1997",
            "locator": "Main PDF p. 2, printed p. 9464, Synthesis of Composite Quantum Dots: (CdSe)CdS"
          },
          {
            "source_id": "dabbousi1997",
            "locator": "Main PDF p. 2, printed p. 9464, Synthesis of Composite Quantum Dots: (CdSe)ZnS"
          }
        ],
        "note": ""
      },
      "retained_fraction": null,
      "description": "Cool to 60 degrees C, then add 0.5 mL TOP. This is separate from the 2–4 mL feed-stock TOP.",
      "evidence": [
        {
          "source_id": "dabbousi1997",
          "locator": "Main PDF p. 2, printed p. 9464, Synthesis of Composite Quantum Dots: (CdSe)CdS"
        },
        {
          "source_id": "dabbousi1997",
          "locator": "Main PDF p. 2, printed p. 9464, Synthesis of Composite Quantum Dots: (CdSe)ZnS"
        }
      ]
    },
    {
      "id": "seed-charge",
      "action": "seed_addition",
      "label": "Transfer the CdSe seed dispersion",
      "stage": "synthesis",
      "branch": "main",
      "optional": false,
      "depends_on": [
        "cool-top"
      ],
      "inputs": [
        "topo-top",
        "seed-charge"
      ],
      "outputs": [
        "seed-mixture"
      ],
      "parameters": {
        "input_core_diameter": {
          "value": null,
          "minimum": 33.5,
          "maximum": 35,
          "unit": "angstrom",
          "status": "reported",
          "approximate": false,
          "qualifier": "",
          "basis": "Input CdSe seed diameter explicitly stated in the CdS comparison; not final composite size",
          "raw_text": "",
          "evidence": [
            {
              "source_id": "dabbousi1997",
              "locator": "Main PDF p. 2, printed p. 9464, Synthesis of Composite Quantum Dots: (CdSe)CdS"
            }
          ],
          "derivation": null
        }
      },
      "environment": {
        "value": null,
        "status": "not_reported",
        "evidence": [
          {
            "source_id": "dabbousi1997",
            "locator": "Main PDF p. 2, printed p. 9464, Synthesis of Composite Quantum Dots: (CdSe)CdS"
          },
          {
            "source_id": "dabbousi1997",
            "locator": "Main PDF p. 2, printed p. 9464, Synthesis of Composite Quantum Dots: (CdSe)ZnS"
          }
        ],
        "note": ""
      },
      "endpoint": {
        "value": null,
        "status": "not_reported",
        "evidence": [
          {
            "source_id": "dabbousi1997",
            "locator": "Main PDF p. 2, printed p. 9464, Synthesis of Composite Quantum Dots: (CdSe)CdS"
          },
          {
            "source_id": "dabbousi1997",
            "locator": "Main PDF p. 2, printed p. 9464, Synthesis of Composite Quantum Dots: (CdSe)ZnS"
          }
        ],
        "note": ""
      },
      "retained_fraction": null,
      "description": "Transfer hexane seed dispersion by syringe; approximate particle amount 0.1–0.4 umol. Hexane volume unreported.",
      "evidence": [
        {
          "source_id": "dabbousi1997",
          "locator": "Main PDF p. 2, printed p. 9464, Synthesis of Composite Quantum Dots: (CdSe)CdS"
        },
        {
          "source_id": "dabbousi1997",
          "locator": "Main PDF p. 2, printed p. 9464, Synthesis of Composite Quantum Dots: (CdSe)ZnS"
        }
      ]
    },
    {
      "id": "pump-solvent",
      "action": "vacuum_evaporation",
      "label": "Remove hexane from the seed mixture",
      "stage": "synthesis",
      "branch": "main",
      "optional": false,
      "depends_on": [
        "seed-charge"
      ],
      "inputs": [
        "seed-mixture"
      ],
      "outputs": [
        "seed-host"
      ],
      "parameters": {},
      "environment": {
        "value": "Under pumping; pressure not quantified",
        "status": "reported",
        "evidence": [
          {
            "source_id": "dabbousi1997",
            "locator": "Main PDF p. 2, printed p. 9464, Synthesis of Composite Quantum Dots: (CdSe)CdS"
          },
          {
            "source_id": "dabbousi1997",
            "locator": "Main PDF p. 2, printed p. 9464, Synthesis of Composite Quantum Dots: (CdSe)ZnS"
          }
        ],
        "note": ""
      },
      "endpoint": {
        "value": null,
        "status": "not_reported",
        "evidence": [
          {
            "source_id": "dabbousi1997",
            "locator": "Main PDF p. 2, printed p. 9464, Synthesis of Composite Quantum Dots: (CdSe)CdS"
          },
          {
            "source_id": "dabbousi1997",
            "locator": "Main PDF p. 2, printed p. 9464, Synthesis of Composite Quantum Dots: (CdSe)ZnS"
          }
        ],
        "note": ""
      },
      "retained_fraction": null,
      "description": "Pump off hexane. Removal duration and temperature are not repeated; do not carry over 60 degrees C as an independently reported setpoint.",
      "evidence": [
        {
          "source_id": "dabbousi1997",
          "locator": "Main PDF p. 2, printed p. 9464, Synthesis of Composite Quantum Dots: (CdSe)CdS"
        },
        {
          "source_id": "dabbousi1997",
          "locator": "Main PDF p. 2, printed p. 9464, Synthesis of Composite Quantum Dots: (CdSe)ZnS"
        }
      ]
    },
    {
      "id": "prepare-feed",
      "action": "stock_preparation",
      "label": "Prepare the shell precursor stock",
      "stage": "precursor_preparation",
      "branch": "main",
      "optional": false,
      "depends_on": [
        "filter-metal"
      ],
      "inputs": [
        "filtered-metal",
        "tms2s",
        "top"
      ],
      "outputs": [
        "feed-ready"
      ],
      "parameters": {},
      "environment": {
        "value": "Inert-atmosphere glovebox",
        "status": "reported",
        "evidence": [
          {
            "source_id": "dabbousi1997",
            "locator": "Main PDF p. 2, printed p. 9464, Synthesis of Composite Quantum Dots: (CdSe)CdS"
          },
          {
            "source_id": "dabbousi1997",
            "locator": "Main PDF p. 2, printed p. 9464, Synthesis of Composite Quantum Dots: (CdSe)ZnS"
          }
        ],
        "note": ""
      },
      "endpoint": {
        "value": null,
        "status": "not_reported",
        "evidence": [
          {
            "source_id": "dabbousi1997",
            "locator": "Main PDF p. 2, printed p. 9464, Synthesis of Composite Quantum Dots: (CdSe)CdS"
          },
          {
            "source_id": "dabbousi1997",
            "locator": "Main PDF p. 2, printed p. 9464, Synthesis of Composite Quantum Dots: (CdSe)ZnS"
          }
        ],
        "note": ""
      },
      "retained_fraction": null,
      "description": "Dissolve equimolar metal and sulfur precursors in 2–4 mL TOP; transfer via syringe into an addition funnel. Absolute charges depend on desired shell geometry and are unreported.",
      "evidence": [
        {
          "source_id": "dabbousi1997",
          "locator": "Main PDF p. 2, printed p. 9464, Synthesis of Composite Quantum Dots: (CdSe)CdS"
        },
        {
          "source_id": "dabbousi1997",
          "locator": "Main PDF p. 2, printed p. 9464, Synthesis of Composite Quantum Dots: (CdSe)ZnS"
        }
      ]
    },
    {
      "id": "heat-seeds",
      "action": "heating",
      "label": "Heat the seed dispersion under nitrogen",
      "stage": "synthesis",
      "branch": "main",
      "optional": false,
      "depends_on": [
        "pump-solvent"
      ],
      "inputs": [
        "seed-host",
        "n2"
      ],
      "outputs": [
        "hot-seeds"
      ],
      "parameters": {
        "temperature": {
          "value": 180,
          "minimum": null,
          "maximum": null,
          "unit": "degC",
          "status": "reported",
          "approximate": false,
          "qualifier": "",
          "basis": "",
          "raw_text": "",
          "evidence": [
            {
              "source_id": "dabbousi1997",
              "locator": "Main PDF p. 2, printed p. 9464, Synthesis of Composite Quantum Dots: (CdSe)CdS"
            }
          ],
          "derivation": null
        },
        "duration": {
          "value": null,
          "minimum": null,
          "maximum": null,
          "unit": "min",
          "status": "not_reported",
          "approximate": false,
          "qualifier": "",
          "basis": "",
          "raw_text": "",
          "evidence": [
            {
              "source_id": "dabbousi1997",
              "locator": "Main PDF p. 2, printed p. 9464, Synthesis of Composite Quantum Dots: (CdSe)CdS"
            },
            {
              "source_id": "dabbousi1997",
              "locator": "Main PDF p. 2, printed p. 9464, Synthesis of Composite Quantum Dots: (CdSe)ZnS"
            }
          ],
          "derivation": null
        },
        "pressure": {
          "value": null,
          "minimum": null,
          "maximum": null,
          "unit": "Torr",
          "status": "not_reported",
          "approximate": false,
          "qualifier": "",
          "basis": "",
          "raw_text": "",
          "evidence": [
            {
              "source_id": "dabbousi1997",
              "locator": "Main PDF p. 2, printed p. 9464, Synthesis of Composite Quantum Dots: (CdSe)CdS"
            },
            {
              "source_id": "dabbousi1997",
              "locator": "Main PDF p. 2, printed p. 9464, Synthesis of Composite Quantum Dots: (CdSe)ZnS"
            }
          ],
          "derivation": null
        }
      },
      "environment": {
        "value": "Nitrogen",
        "status": "reported",
        "evidence": [
          {
            "source_id": "dabbousi1997",
            "locator": "Main PDF p. 2, printed p. 9464, Synthesis of Composite Quantum Dots: (CdSe)CdS"
          },
          {
            "source_id": "dabbousi1997",
            "locator": "Main PDF p. 2, printed p. 9464, Synthesis of Composite Quantum Dots: (CdSe)ZnS"
          }
        ],
        "note": ""
      },
      "endpoint": {
        "value": null,
        "status": "not_reported",
        "evidence": [
          {
            "source_id": "dabbousi1997",
            "locator": "Main PDF p. 2, printed p. 9464, Synthesis of Composite Quantum Dots: (CdSe)CdS"
          },
          {
            "source_id": "dabbousi1997",
            "locator": "Main PDF p. 2, printed p. 9464, Synthesis of Composite Quantum Dots: (CdSe)ZnS"
          }
        ],
        "note": ""
      },
      "retained_fraction": null,
      "description": "CdS comparison explicitly uses 180 degrees C, overriding the ZnS size-dependent settings.",
      "evidence": [
        {
          "source_id": "dabbousi1997",
          "locator": "Main PDF p. 2, printed p. 9464, Synthesis of Composite Quantum Dots: (CdSe)CdS"
        },
        {
          "source_id": "dabbousi1997",
          "locator": "Main PDF p. 2, printed p. 9464, Synthesis of Composite Quantum Dots: (CdSe)ZnS"
        },
        {
          "source_id": "dabbousi1997",
          "locator": "Main PDF p. 3, printed p. 9465, III.A temperature and crystallinity discussion"
        }
      ]
    },
    {
      "id": "dose",
      "action": "dropwise_addition",
      "label": "Add shell precursors while stirring",
      "stage": "synthesis",
      "branch": "main",
      "optional": false,
      "depends_on": [
        "heat-seeds",
        "prepare-feed"
      ],
      "inputs": [
        "hot-seeds",
        "shell-feed"
      ],
      "outputs": [
        "overcoated-mixture"
      ],
      "parameters": {
        "temperature": {
          "value": 180,
          "minimum": null,
          "maximum": null,
          "unit": "degC",
          "status": "reported",
          "approximate": false,
          "qualifier": "",
          "basis": "",
          "raw_text": "",
          "evidence": [
            {
              "source_id": "dabbousi1997",
              "locator": "Main PDF p. 2, printed p. 9464, Synthesis of Composite Quantum Dots: (CdSe)CdS"
            }
          ],
          "derivation": null
        },
        "feed_rate": {
          "value": 1,
          "minimum": null,
          "maximum": null,
          "unit": "mL/min",
          "status": "reported",
          "approximate": true,
          "qualifier": "",
          "basis": "",
          "raw_text": "",
          "evidence": [
            {
              "source_id": "dabbousi1997",
              "locator": "Main PDF p. 2, printed p. 9464, Synthesis of Composite Quantum Dots: (CdSe)CdS"
            }
          ],
          "derivation": null
        },
        "duration": {
          "value": null,
          "minimum": null,
          "maximum": null,
          "unit": "min",
          "status": "not_reported",
          "approximate": false,
          "qualifier": "CdS duration not independently stated; general ZnS addition takes 5–10 min",
          "basis": "",
          "raw_text": "",
          "evidence": [
            {
              "source_id": "dabbousi1997",
              "locator": "Main PDF p. 2, printed p. 9464, Synthesis of Composite Quantum Dots: (CdSe)CdS"
            }
          ],
          "derivation": null
        }
      },
      "environment": {
        "value": "Nitrogen",
        "status": "reported",
        "evidence": [
          {
            "source_id": "dabbousi1997",
            "locator": "Main PDF p. 2, printed p. 9464, Synthesis of Composite Quantum Dots: (CdSe)CdS"
          },
          {
            "source_id": "dabbousi1997",
            "locator": "Main PDF p. 2, printed p. 9464, Synthesis of Composite Quantum Dots: (CdSe)ZnS"
          }
        ],
        "note": ""
      },
      "endpoint": {
        "value": null,
        "status": "not_reported",
        "evidence": [
          {
            "source_id": "dabbousi1997",
            "locator": "Main PDF p. 2, printed p. 9464, Synthesis of Composite Quantum Dots: (CdSe)CdS"
          },
          {
            "source_id": "dabbousi1997",
            "locator": "Main PDF p. 2, printed p. 9464, Synthesis of Composite Quantum Dots: (CdSe)ZnS"
          }
        ],
        "note": ""
      },
      "retained_fraction": null,
      "description": "CdMe2/(TMS)2S solution dripped at approximately 1 mL/min at 180 degrees C. Source reports darkening and an immediate red shift; total delivered volume remains unknown.",
      "evidence": [
        {
          "source_id": "dabbousi1997",
          "locator": "Main PDF p. 2, printed p. 9464, Synthesis of Composite Quantum Dots: (CdSe)CdS"
        },
        {
