Repository: cuiyist/mattersyn

# NanoXtalSyn

[Open the materials atlas](https://cuiyist.github.io/nanoxtalsyn-site/) · [Synthesis dataset](https://cuiyist.github.io/nanoxtalsyn-site/dataset.html)

NanoXtalSyn organizes source-linked materials synthesis recipes, characterization and properties for readers and future machine-learning datasets. Published pages distinguish reported measurements, author interpretations, external reference structures and illustrative models.

This public project repository contains code, structured data, memory, reusable skills and audit history. Work in progress is explicitly labeled; publication in this repository is not scientific approval.

File: dist/data/records/dantas-2002-glass-host.json
{
  "schema_version": "1.3.0",
  "record_id": "dantas-2002-glass-host",
  "revision": 1,
  "record_type": "procedure",
  "title": "Dantas et al. (2002) · Shared sulfur-doped glass precursor preparation",
  "material": {
    "formula": "PbS/glass",
    "family": "Lead-sulfide quantum dots embedded in a multicomponent glass",
    "elements": [
      "Pb",
      "S",
      "Si",
      "O",
      "Na",
      "Zn",
      "Al",
      "B"
    ],
    "components": [
      "PbS"
    ],
    "architecture": "composite"
  },
  "method": "Powder fusion, rapid cooling and stress-relief annealing",
  "sources": [
    {
      "id": "dantas2002",
      "doi": "10.1021/jp0208743",
      "title": "Anti-Stokes Photoluminescence in Nanocrystal Quantum Dots",
      "authors": "Noelio Oliveira Dantas; Fanyao Qu; R. S. Silva; Paulo César Morais",
      "year": 2002,
      "url": "https://doi.org/10.1021/jp0208743",
      "main_status": "All five supplied main pages text and visually reviewed; independent source and canonical audits completed. Matching local SI not located or verified.",
      "si_status": "No matching SI supplied or independently verified. No SI declaration observed in the supplied five-page main article.",
      "reuse_status": "Bibliographic and factual extraction; original article/figure rights remain separate"
    }
  ],
  "lineage": {
    "source_group": "dantas2002",
    "recipe_family": "dantas2002-pbs-glass",
    "parent_record_id": null,
    "batch_id": null,
    "duplicate_of": null
  },
  "intended_target": {
    "composition": {
      "value": "PbS/glass",
      "status": "reported",
      "evidence": [
        {
          "source_id": "dantas2002",
          "locator": "Main PDF p. 1, printed p. 7453, Abstract"
        }
      ],
      "note": "Composite-system descriptor, not a stoichiometric single crystal or pure silica host."
    },
    "phase": {
      "value": null,
      "status": "not_reported",
      "evidence": [
        {
          "source_id": "dantas2002",
          "locator": "Complete supplied main PDF pp. 1–5"
        }
      ],
      "note": ""
    },
    "size": {
      "value": null,
      "minimum": null,
      "maximum": null,
      "unit": "nm",
      "status": "not_reported",
      "approximate": false,
      "qualifier": "",
      "basis": "",
      "raw_text": "",
      "evidence": [
        {
          "source_id": "dantas2002",
          "locator": "Complete supplied main PDF pp. 1–5"
        }
      ],
      "derivation": null
    },
    "morphology": {
      "value": null,
      "status": "not_reported",
      "evidence": [
        {
          "source_id": "dantas2002",
          "locator": "Complete supplied main PDF pp. 1–5"
        }
      ],
      "note": ""
    },
    "host": {
      "value": "Sulfur-doped glass prepared from SiO2–Na2CO3–ZnO–Al2O3–PbO2–B2O3; proportions unreported",
      "status": "reported",
      "evidence": [
        {
          "source_id": "dantas2002",
          "locator": "Main PDF p. 1, printed p. 7453, Section 2, powder mixture and fusion"
        },
        {
          "source_id": "dantas2002",
          "locator": "Main PDF p. 2, printed p. 7454, Section 2, cooling and stress relief"
        }
      ],
      "note": "Input mixture identifies source precursors, not measured final glass speciation. PbO2 is retained literally."
    }
  },
  "materials": [
    {
      "id": "silica",
      "name": "Silicon dioxide; source glass former",
      "formula": "SiO2",
      "role": "host_component",
      "stage": "precursor_preparation",
      "identity": {
        "pubchem_cid": null,
        "smiles": null
      },
      "quantities": {},
      "notes": [
        "High-purity powder is stated without a supplier or numerical grade; individual charge and mixture ratio are absent."
      ],
      "evidence": [
        {
          "source_id": "dantas2002",
          "locator": "Main PDF p. 1, printed p. 7453, Section 2, powder mixture and fusion"
        },
        {
          "source_id": "dantas2002",
          "locator": "Main PDF p. 2, printed p. 7454, Section 2, cooling and stress relief"
        }
      ]
    },
    {
      "id": "sodium-carbonate",
      "name": "Sodium carbonate; source melting-point modifier",
      "formula": "Na2CO3",
      "role": "host_component",
      "stage": "precursor_preparation",
      "identity": {
        "pubchem_cid": null,
        "smiles": null
      },
      "quantities": {},
      "notes": [
        "High-purity powder is stated without a supplier or numerical grade; individual charge and mixture ratio are absent."
      ],
      "evidence": [
        {
          "source_id": "dantas2002",
          "locator": "Main PDF p. 1, printed p. 7453, Section 2, powder mixture and fusion"
        },
        {
          "source_id": "dantas2002",
          "locator": "Main PDF p. 2, printed p. 7454, Section 2, cooling and stress relief"
        }
      ]
    },
    {
      "id": "zinc-oxide",
      "name": "Zinc oxide; source intermediate oxide",
      "formula": "ZnO",
      "role": "host_component",
      "stage": "precursor_preparation",
      "identity": {
        "pubchem_cid": null,
        "smiles": null
      },
      "quantities": {},
      "notes": [
        "High-purity powder is stated without a supplier or numerical grade; individual charge and mixture ratio are absent."
      ],
      "evidence": [
        {
          "source_id": "dantas2002",
          "locator": "Main PDF p. 1, printed p. 7453, Section 2, powder mixture and fusion"
        },
        {
          "source_id": "dantas2002",
          "locator": "Main PDF p. 2, printed p. 7454, Section 2, cooling and stress relief"
        }
      ]
    },
    {
      "id": "alumina",
      "name": "Aluminum oxide; listed glass-mixture component",
      "formula": "Al2O3",
      "role": "host_component",
      "stage": "precursor_preparation",
      "identity": {
        "pubchem_cid": null,
        "smiles": null
      },
      "quantities": {},
      "notes": [
        "High-purity powder is stated without a supplier or numerical grade; individual charge and mixture ratio are absent."
      ],
      "evidence": [
        {
          "source_id": "dantas2002",
          "locator": "Main PDF p. 1, printed p. 7453, Section 2, powder mixture and fusion"
        },
        {
          "source_id": "dantas2002",
          "locator": "Main PDF p. 2, printed p. 7454, Section 2, cooling and stress relief"
        }
      ]
    },
    {
      "id": "lead-dioxide",
      "name": "Lead dioxide; literal PbO2 printed in the source",
      "formula": "PbO2",
      "role": "metal_precursor",
      "stage": "precursor_preparation",
      "identity": {
        "pubchem_cid": null,
        "smiles": null
      },
      "quantities": {},
      "notes": [
        "High-purity powder is stated without a supplier or numerical grade; individual charge and mixture ratio are absent."
      ],
      "evidence": [
        {
          "source_id": "dantas2002",
          "locator": "Main PDF p. 1, printed p. 7453, Section 2, powder mixture and fusion"
        },
        {
          "source_id": "dantas2002",
          "locator": "Main PDF p. 2, printed p. 7454, Section 2, cooling and stress relief"
        }
      ]
    },
    {
      "id": "boron-oxide",
      "name": "Boron oxide; listed glass-mixture component",
      "formula": "B2O3",
      "role": "host_component",
      "stage": "precursor_preparation",
      "identity": {
        "pubchem_cid": null,
        "smiles": null
      },
      "quantities": {},
      "notes": [
        "High-purity powder is stated without a supplier or numerical grade; individual charge and mixture ratio are absent."
      ],
      "evidence": [
        {
          "source_id": "dantas2002",
          "locator": "Main PDF p. 1, printed p. 7453, Section 2, powder mixture and fusion"
        },
        {
          "source_id": "dantas2002",
          "locator": "Main PDF p. 2, printed p. 7454, Section 2, cooling and stress relief"
        }
      ]
    },
    {
      "id": "sulfur-source",
      "name": "Sulfur dopant source; chemical form, amount and introduction stage unspecified",
      "formula": null,
      "role": "chalcogen_precursor",
      "stage": "precursor_preparation",
      "identity": {
        "pubchem_cid": null,
        "smiles": null
      },
      "quantities": {},
      "notes": [],
      "evidence": [
        {
          "source_id": "dantas2002",
          "locator": "Main PDF p. 1, printed p. 7453, Section 2, powder mixture and fusion"
        },
        {
          "source_id": "dantas2002",
          "locator": "Main PDF p. 2, printed p. 7454, Section 2, cooling and stress relief"
        }
      ]
    },
    {
      "id": "aluminum-crucible",
      "name": "Aluminum crucible, literal source wording; vessel identity unresolved",
      "formula": "Al",
      "role": "vessel",
      "stage": "precursor_preparation",
      "identity": {
        "pubchem_cid": null,
        "smiles": null
      },
      "quantities": {},
      "notes": [
        "Printed as aluminum, not alumina. Do not use vessel Al as an added reagent or silently correct the source."
      ],
      "evidence": [
        {
          "source_id": "dantas2002",
          "locator": "Main PDF p. 1, printed p. 7453, Section 2, powder mixture and fusion"
        },
        {
          "source_id": "dantas2002",
          "locator": "Main PDF p. 2, printed p. 7454, Section 2, cooling and stress relief"
        }
      ]
    }
  ],
  "stocks": [
    {
      "id": "precursor-matrix",
      "name": "Shared precursor glass for the six growth anneals",
      "components": [
        {
          "material_id": "silica",
          "quantities": {}
        },
        {
          "material_id": "sodium-carbonate",
          "quantities": {}
        },
        {
          "material_id": "zinc-oxide",
          "quantities": {}
        },
        {
          "material_id": "alumina",
          "quantities": {}
        },
        {
          "material_id": "lead-dioxide",
          "quantities": {}
        },
        {
          "material_id": "boron-oxide",
          "quantities": {}
        },
        {
          "material_id": "sulfur-source",
          "quantities": {}
        }
      ],
      "concentrations": {
        "sulfur_loading": {
          "value": null,
          "minimum": null,
          "maximum": null,
          "unit": "",
          "status": "not_reported",
          "approximate": false,
          "qualifier": "Dopant form and composition basis are not reported.",
          "basis": "",
          "raw_text": "",
          "evidence": [
            {
              "source_id": "dantas2002",
              "locator": "Main PDF p. 1, printed p. 7453, Section 2, powder mixture and fusion"
            },
            {
              "source_id": "dantas2002",
              "locator": "Main PDF p. 2, printed p. 7454, Section 2, cooling and stress relief"
            }
          ],
          "derivation": null
        }
      },
      "preparation_operation_ids": [
        "mix",
        "melt",
        "quench",
        "stress-relief"
      ],
      "scope": "This is a multicomponent solid matrix, not a solution concentration. The sulfur introduction stage is absent; component identities do not establish final oxide speciation.",
      "evidence": [
        {
          "source_id": "dantas2002",
          "locator": "Main PDF p. 1, printed p. 7453, Section 2, powder mixture and fusion"
        },
        {
          "source_id": "dantas2002",
          "locator": "Main PDF p. 2, printed p. 7454, Section 2, cooling and stress relief"
        }
      ]
    }
  ],
  "material_states": [
    {
      "id": "powder-mixture",
      "name": "Prepare the reported high-purity precursor-powder mixture output",
      "kind": "reaction_batch",
      "parent_ids": [
        "silica",
        "sodium-carbonate",
        "zinc-oxide",
        "alumina",
        "lead-dioxide",
        "boron-oxide"
      ]
    },
    {
      "id": "fused-matrix",
      "name": "Melt the mixture in the source-described crucible output",
      "kind": "reaction_batch",
      "parent_ids": [
        "powder-mixture"
      ]
    },
    {
      "id": "cooled-glass",
      "name": "Cool the melt rapidly to room temperature output",
      "kind": "reaction_batch",
      "parent_ids": [
        "fused-matrix"
      ]
    },
    {
      "id": "stress-relieved-glass",
      "name": "Anneal the glass to relieve thermal stresses output",
      "kind": "reaction_batch",
      "parent_ids": [
        "cooled-glass"
      ]
    }
  ],
  "operations": [
    {
      "id": "mix",
      "action": "powder_mixture_preparation",
      "label": "Prepare the reported high-purity precursor-powder mixture",
      "stage": "precursor_preparation",
      "branch": "main",
      "optional": false,
      "depends_on": [],
      "inputs": [
        "silica",
        "sodium-carbonate",
        "zinc-oxide",
        "alumina",
        "lead-dioxide",
        "boron-oxide"
      ],
      "outputs": [
        "powder-mixture"
      ],
      "parameters": {
        "batch_mass": {
          "value": null,
          "minimum": null,
          "maximum": null,
          "unit": "g",
          "status": "not_reported",
          "approximate": false,
          "qualifier": "",
          "basis": "",
          "raw_text": "",
          "evidence": [
            {
              "source_id": "dantas2002",
              "locator": "Main PDF p. 1, printed p. 7453, Section 2, powder mixture and fusion"
            },
            {
              "source_id": "dantas2002",
              "locator": "Main PDF p. 2, printed p. 7454, Section 2, cooling and stress relief"
            }
          ],
          "derivation": null
        }
      },
      "environment": {
        "value": null,
        "status": "not_reported",
        "evidence": [
          {
            "source_id": "dantas2002",
            "locator": "Main PDF p. 1, printed p. 7453, Section 2, powder mixture and fusion"
          },
          {
            "source_id": "dantas2002",
            "locator": "Main PDF p. 2, printed p. 7454, Section 2, cooling and stress relief"
          }
        ],
        "note": ""
      },
      "endpoint": {
        "value": null,
        "status": "not_reported",
        "evidence": [
          {
            "source_id": "dantas2002",
            "locator": "Main PDF p. 1, printed p. 7453, Section 2, powder mixture and fusion"
          },
          {
            "source_id": "dantas2002",
            "locator": "Main PDF p. 2, printed p. 7454, Section 2, cooling and stress relief"
          }
        ],
        "note": ""
      },
      "retained_fraction": null,
      "description": "SiO2, Na2CO3, ZnO, Al2O3, PbO2 and B2O3 are listed. Sulfur doping is reported, but its source and addition timing are unknown; no discrete elemental-sulfur addition is invented.",
      "evidence": [
        {
          "source_id": "dantas2002",
          "locator": "Main PDF p. 1, printed p. 7453, Section 2, powder mixture and fusion"
        },
        {
          "source_id": "dantas2002",
          "locator": "Main PDF p. 2, printed p. 7454, Section 2, cooling and stress relief"
        }
      ]
    },
    {
      "id": "melt",
      "action": "glass_fusion",
      "label": "Melt the mixture in the source-described crucible",
      "stage": "precursor_preparation",
      "branch": "main",
      "optional": false,
      "depends_on": [
        "mix"
      ],
      "inputs": [
        "powder-mixture",
        "aluminum-crucible"
      ],
      "outputs": [
        "fused-matrix"
      ],
      "parameters": {
        "temperature": {
          "value": 1400,
          "minimum": null,
          "maximum": null,
          "unit": "°C",
          "status": "reported",
          "approximate": false,
          "qualifier": "",
          "basis": "",
          "raw_text": "",
          "evidence": [
            {
              "source_id": "dantas2002",
              "locator": "Main PDF p. 1, printed p. 7453, Section 2, powder mixture and fusion"
            },
            {
              "source_id": "dantas2002",
              "locator": "Main PDF p. 2, printed p. 7454, Section 2, cooling and stress relief"
            }
          ],
          "derivation": null
        },
        "duration": {
          "value": 2,
          "minimum": null,
          "maximum": null,
          "unit": "h",
          "status": "reported",
          "approximate": false,
          "qualifier": "",
          "basis": "",
          "raw_text": "",
          "evidence": [
            {
              "source_id": "dantas2002",
              "locator": "Main PDF p. 1, printed p. 7453, Section 2, powder mixture and fusion"
            },
            {
              "source_id": "dantas2002",
              "locator": "Main PDF p. 2, printed p. 7454, Section 2, cooling and stress relief"
            }
          ],
          "derivation": null
        }
      },
      "environment": {
        "value": null,
        "status": "not_reported",
        "evidence": [
          {
            "source_id": "dantas2002",
            "locator": "Main PDF p. 1, printed p. 7453, Section 2, powder mixture and fusion"
          },
          {
            "source_id": "dantas2002",
            "locator": "Main PDF p. 2, printed p. 7454, Section 2, cooling and stress relief"
          }
        ],
        "note": ""
      },
      "endpoint": {
        "value": null,
        "status": "not_reported",
        "evidence": [
          {
            "source_id": "dantas2002",
            "locator": "Main PDF p. 1, printed p. 7453, Section 2, powder mixture and fusion"
          },
          {
            "source_id": "dantas2002",
            "locator": "Main PDF p. 2, printed p. 7454, Section 2, cooling and stress relief"
          }
        ],
        "note": ""
      },
      "retained_fraction": null,
      "description": "The paper literally says aluminum crucible at 1400 °C. Vessel identity is unresolved; do not silently replace it with alumina. Furnace design and atmosphere are unspecified.",
      "evidence": [
        {
          "source_id": "dantas2002",
          "locator": "Main PDF p. 1, printed p. 7453, Section 2, powder mixture and fusion"
        },
        {
          "source_id": "dantas2002",
          "locator": "Main PDF p. 2, printed p. 7454, Section 2, cooling and stress relief"
        }
      ]
    },
    {
      "id": "quench",
      "action": "rapid_cooling",
      "label": "Cool the melt rapidly to room temperature",
      "stage": "precursor_preparation",
      "branch": "main",
      "optional": false,
      "depends_on": [
        "melt"
      ],
      "inputs": [
        "fused-matrix"
      ],
      "outputs": [
        "cooled-glass"
      ],
      "parameters": {
        "cooling_rate": {
          "value": null,
          "minimum": null,
          "maximum": null,
          "unit": "°C/min",
          "status": "not_reported",
          "approximate": false,
          "qualifier": "",
          "basis": "",
          "raw_text": "",
          "evidence": [
            {
              "source_id": "dantas2002",
              "locator": "Main PDF p. 1, printed p. 7453, Section 2, powder mixture and fusion"
            },
            {
              "source_id": "dantas2002",
              "locator": "Main PDF p. 2, printed p. 7454, Section 2, cooling and stress relief"
            }
          ],
          "derivation": null
        }
      },
      "environment": {
        "value": null,
        "status": "not_reported",
        "evidence": [
          {
            "source_id": "dantas2002",
            "locator": "Main PDF p. 1, printed p. 7453, Section 2, powder mixture and fusion"
          },
          {
            "source_id": "dantas2002",
            "locator": "Main PDF p. 2, printed p. 7454, Section 2, cooling and stress relief"
          }
        ],
        "note": ""
      },
      "endpoint": {
        "value": "Room temperature; numeric value not supplied",
        "status": "reported",
        "evidence": [
          {
            "source_id": "dantas2002",
            "locator": "Main PDF p. 1, printed p. 7453, Section 2, powder mixture and fusion"
          },
          {
            "source_id": "dantas2002",
            "locator": "Main PDF p. 2, printed p. 7454, Section 2, cooling and stress relief"
          }
        ],
        "note": ""
      },
      "retained_fraction": null,
      "description": "Cooling is described as fast; the cooling medium, mold, rate, duration and numerical terminal temperature are not reported.",
      "evidence": [
        {
          "source_id": "dantas2002",
          "locator": "Main PDF p. 1, printed p. 7453, Section 2, powder mixture and fusion"
        },
        {
          "source_id": "dantas2002",
          "locator": "Main PDF p. 2, printed p. 7454, Section 2, cooling and stress relief"
        }
      ]
    },
    {
      "id": "stress-relief",
      "action": "stress_relief_annealing",
      "label": "Anneal the glass to relieve thermal stresses",
      "stage": "precursor_preparation",
      "branch": "main",
      "optional": false,
      "depends_on": [
        "quench"
      ],
      "inputs": [
        "cooled-glass"
      ],
      "outputs": [
        "stress-relieved-glass"
      ],
      "parameters": {
        "temperature": {
          "value": 350,
          "minimum": null,
          "maximum": null,
          "unit": "°C",
          "status": "reported",
          "approximate": false,
          "qualifier": "",
          "basis": "",
          "raw_text": "",
          "evidence": [
            {
              "source_id": "dantas2002",
              "locator": "Main PDF p. 1, printed p. 7453, Section 2, powder mixture and fusion"
            },
            {
              "source_id": "dantas2002",
              "locator": "Main PDF p. 2, printed p. 7454, Section 2, cooling and stress relief"
            }
          ],
          "derivation": null
        },
        "duration": {
          "value": 3,
          "minimum": null,
          "maximum": null,
          "unit": "h",
          "status": "reported",
          "approximate": false,
          "qualifier": "",
          "basis": "",
          "raw_text": "",
          "evidence": [
            {
              "source_id": "dantas2002",
              "locator": "Main PDF p. 1, printed p. 7453, Section 2, powder mixture and fusion"
            },
            {
              "source_id": "dantas2002",
              "locator": "Main PDF p. 2, printed p. 7454, Section 2, cooling and stress relief"
            }
          ],
          "derivation": null
        }
      },
      "environment": {
        "value": null,
        "status": "not_reported",
        "evidence": [
          {
            "source_id": "dantas2002",
            "locator": "Main PDF p. 1, printed p. 7453, Section 2, powder mixture and fusion"
          },
          {
            "source_id": "dantas2002",
            "locator": "Main PDF p. 2, printed p. 7454, Section 2, cooling and stress relief"
          }
        ],
        "note": ""
      },
      "endpoint": {
        "value": null,
        "status": "not_reported",
        "evidence": [
          {
            "source_id": "dantas2002",
            "locator": "Main PDF p. 1, printed p. 7453, Section 2, powder mixture and fusion"
          },
          {
            "source_id": "dantas2002",
            "locator": "Main PDF p. 2, printed p. 7454, Section 2, cooling and stress relief"
          }
        ],
        "note": ""
      },
      "retained_fraction": null,
      "description": "Common preparation before the separate 600 °C growth anneals. No intermediate cooling sequence, ramp or atmosphere is specified.",
      "evidence": [
        {
          "source_id": "dantas2002",
          "locator": "Main PDF p. 1, printed p. 7453, Section 2, powder mixture and fusion"
        },
        {
          "source_id": "dantas2002",
          "locator": "Main PDF p. 2, printed p. 7454, Section 2, cooling and stress relief"
        }
      ]
    }
  ],
  "condition_options": [],
  "products": [
    {
      "sample_id": "precursor-glass",
      "source_sample_label": "Shared sulfur-doped multicomponent glass before growth annealing",
      "batch_id": null,
      "material_state_id": "stress-relieved-glass",
      "parent_sample_id": null,
      "composition": {
        "value": null,
        "status": "not_reported",
        "evidence": [
          {
            "source_id": "dantas2002",
            "locator": "Main PDF p. 1, printed p. 7453, Section 2, powder mixture and fusion"
          },
          {
            "source_id": "dantas2002",
            "locator": "Main PDF p. 2, printed p. 7454, Section 2, cooling and stress relief"
          }
        ],
        "note": ""
      },
      "phase": {
        "value": null,
        "status": "not_reported",
        "evidence": [
          {
            "source_id": "dantas2002",
            "locator": "Main PDF p. 1, printed p. 7453, Section 2, powder mixture and fusion"
          },
          {
            "source_id": "dantas2002",
            "locator": "Main PDF p. 2, printed p. 7454, Section 2, cooling and stress relief"
          }
        ],
        "note": ""
      },
      "morphology": {
        "value": null,
        "status": "not_reported",
        "evidence": [
          {
            "source_id": "dantas2002",
            "locator": "Main PDF p. 1, printed p. 7453, Section 2, powder mixture and fusion"
          },
          {
            "source_id": "dantas2002",
            "locator": "Main PDF p. 2, printed p. 7454, Section 2, cooling and stress relief"
          }
        ],
        "note": ""
      },
      "surface": {
        "value": null,
        "status": "not_reported",
        "evidence": [
          {
            "source_id": "dantas2002",
            "locator": "Main PDF p. 1, printed p. 7453, Section 2, powder mixture and fusion"
          },
          {
            "source_id": "dantas2002",
            "locator": "Main PDF p. 2, printed p. 7454, Section 2, cooling and stress relief"
          }
        ],
        "note": ""
      },
      "recipe_link": "explicit",
      "link_evidence": [
        {
          "source_id": "dantas2002",
          "locator": "Main PDF p. 1, printed p. 7453, Section 2, powder mixture and fusion"
        },
        {
          "source_id": "dantas2002",
          "locator": "Main PDF p. 2, printed p. 7454, Section 2, cooling and stress relief"
        }
      ],
      "notes": [
        "Lead and sulfur precursors are present, but this intermediate is not assigned measured PbS dots, crystalline phase or a molecular formula."
      ]
    }
  ],
  "measurements": [
    {
      "id": "component-functions",
      "sample_id": "precursor-glass",
      "property": "source_assigned_glass_component_functions",
      "technique": "Source-reported observation",
      "value": {
        "value": "SiO2 acts as glass former, ZnO as intermediate oxide, and Na2CO3 reduces the melting point. Functions of Al2O3 and B2O3 are not explicitly assigned in the paper.",
        "status": "reported",
        "evidence": [
          {
            "source_id": "dantas2002",
            "locator": "Main PDF p. 1, printed p. 7453, Section 2, powder mixture and fusion"
          },
          {
            "source_id": "dantas2002",
            "locator": "Main PDF p. 2, printed p. 7454, Section 2, cooling and stress relief"
          }
        ],
        "note": ""
      },
      "conditions": "",
      "derives_from": [],
      "evidence": [
        {
          "source_id": "dantas2002",
          "locator": "Main PDF p. 1, printed p. 7453, Section 2, powder mixture and fusion"
        },
        {
          "source_id": "dantas2002",
          "locator": "Main PDF p. 2, printed p. 7454, Section 2, cooling and stress relief"
        }
      ]
    },
    {
      "id": "purity",
      "sample_id": "precursor-glass",
      "property": "precursor_purity",
      "technique": "Source-reported observation",
      "value": {
        "value": "High-purity powders; suppliers, numerical purity and source sulfur formulation are unspecified.",
        "status": "reported",
        "evidence": [
          {
            "source_id": "dantas2002",
            "locator": "Main PDF p. 1, printed p. 7453, Section 2, powder mixture and fusion"
          },
          {
            "source_id": "dantas2002",
            "locator": "Main PDF p. 2, printed p. 7454, Section 2, cooling and stress relief"
          }
        ],
        "note": ""
      },
      "conditions": "",
      "derives_from": [],
      "evidence": [
        {
          "source_id": "dantas2002",
          "locator": "Main PDF p. 1, printed p. 7453, Section 2, powder mixture and fusion"
        },
        {
          "source_id": "dantas2002",
          "locator": "Main PDF p. 2, printed p. 7454, Section 2, cooling and stress relief"
        }
      ]
    }
  ],
  "structure_assets": [],
  "quality": {
    "review_status": "source_reviewed",
    "review_scope": "All five supplied main pages text-read and visually inspected, with independent source, canonical, molecular, apparatus and reader audits. Six annealing variants, common glass preparation, optical and AFM specimens, and author calculations retain their own evidence scopes. Glass proportions, sulfur reagent, literal vessel identity and size/radius ambiguity remain unresolved. Matching SI not located or verified; cited external works not independently inspected.",
    "missing_fields": [
      "Mixture proportions, absolute charges, sulfur chemical source/loading and addition timing, quantitative purity grades, annealing atmosphere and temperature ramps are not reported.",
      "No current TEM, XRD, SAED, refined atomic lattice, crystal coordinate file, yield, error bars or raw numerical spectra are supplied.",
      "The source alternates between generic QD size, calculated radius and AFM grain height. No universal diameter conversion is justified."
    ],
    "conflicts": [
      "The literal aluminum-crucible wording is retained alongside 1400 °C. The source gives no clarification of whether a different refractory vessel was intended."
    ],
    "requested_tasks": [],
    "experimental_outcome": "not_established"
  },
  "context_links": [
    {
      "label": "Complete source review",
      "url": "../paper-review.html?id=dantas2002",
      "relation": "Original figures, all methods, theory and source limitations."
    }
  ],
  "collection": "reviewed_literature"
}
