Repository: cuiyist/mattersyn

# NanoXtalSyn

[Open the materials atlas](https://cuiyist.github.io/nanoxtalsyn-site/) · [Synthesis dataset](https://cuiyist.github.io/nanoxtalsyn-site/dataset.html)

NanoXtalSyn organizes source-linked materials synthesis recipes, characterization and properties for readers and future machine-learning datasets. Published pages distinguish reported measurements, author interpretations, external reference structures and illustrative models.

This public project repository contains code, structured data, memory, reusable skills and audit history. Work in progress is explicitly labeled; publication in this repository is not scientific approval.

File: dist/data/records/feld-2019-iron-oxide-undiluted-cubic-condition.json (part 1 of 2)
{
  "schema_version": "1.0.0",
  "record_id": "feld-2019-iron-oxide-undiluted-cubic-condition",
  "revision": 1,
  "record_type": "protocol_variant",
  "title": "Phase-unresolved iron oxide: undiluted cubic condition with Fe(II)-derived oleate preparation",
  "material": {
    "formula": "Fe–O",
    "family": "Iron oxides",
    "elements": [
      "Fe",
      "O"
    ],
    "components": [
      "Fe–O"
    ],
    "architecture": "unresolved"
  },
  "method": "Thermal decomposition of carbonate-derived iron oleate; no-ODE, 40-60 min post-nucleation condition",
  "sources": [
    {
      "id": "feld2019",
      "doi": "10.1021/acsnano.8b05032",
      "title": "Chemistry of Shape-Controlled Iron Oxide Nanocrystal Formation",
      "authors": "Artur Feld; Agnes Weimer; Andreas Kornowski; Naomi Winckelmans; Jan-Philip Merkl; Hauke Kloust; Robert Zierold; Christian Schmidtke; Theo Schotten; Maria Riedner; Sara Bals; Horst Weller",
      "year": 2019,
      "url": "https://doi.org/10.1021/acsnano.8b05032",
      "main_status": "11-page original main text reviewed; preparation pages 159-160 and phase Figure 3 visually reviewed. Journal year 2019; published online December 12, 2018.",
      "si_status": "Matching 19-page SI verified by title/authors and main Associated Content; relevant preparation, condition-map and phase pages visually reviewed.",
      "reuse_status": "Bibliographic and factual extraction; original article/figure rights remain separate"
    }
  ],
  "lineage": {
    "source_group": "feld2019",
    "recipe_family": "feld2019-iron-carbonate-oleate-thermolysis",
    "parent_record_id": null,
    "batch_id": null,
    "duplicate_of": null
  },
  "intended_target": {
    "composition": {
      "value": "Fe–O",
      "status": "reported",
      "evidence": [
        {
          "source_id": "feld2019",
          "locator": "SI p. 11, section 8; p. 12, Figure S14, no-ODE row / 40-60 min column; p. 14, Figure S16, 60 nm lower-right panel"
        }
      ],
      "note": "Elemental material system only. No exact product stoichiometry is asserted."
    },
    "phase": {
      "value": null,
      "status": "not_reported",
      "evidence": [
        {
          "source_id": "feld2019",
          "locator": "SI p. 11, section 8; p. 12, Figure S14, no-ODE row / 40-60 min column; p. 14, Figure S16, 60 nm lower-right panel"
        }
      ],
      "note": "No uniquely specified target phase for the selected condition; isolated and air-exposed phase is unresolved."
    },
    "size": {
      "value": null,
      "minimum": null,
      "maximum": null,
      "unit": "nm",
      "status": "not_reported",
      "approximate": false,
      "qualifier": "The 60 nm panel label is an observed contextual result, not a prespecified size target.",
      "basis": "",
      "raw_text": "",
      "evidence": [
        {
          "source_id": "feld2019",
          "locator": "SI p. 11, section 8; p. 12, Figure S14, no-ODE row / 40-60 min column; p. 14, Figure S16, 60 nm lower-right panel"
        }
      ],
      "derivation": null
    },
    "morphology": {
      "value": "cubic nanocrystals",
      "status": "reported",
      "evidence": [
        {
          "source_id": "feld2019",
          "locator": "SI p. 11, section 8; p. 12, Figure S14, no-ODE row / 40-60 min column; p. 14, Figure S16, 60 nm lower-right panel"
        }
      ],
      "note": "The selected published condition targets the late cubic morphology. This is a literature condition, not an invented batch."
    }
  },
  "materials": [
    {
      "id": "ferrous-sulfate",
      "name": "iron(II) sulfate heptahydrate",
      "formula": "FeSO4·7H2O",
      "role": "metal_source",
      "stage": "precursor_preparation",
      "identity": {
        "pubchem_cid": null,
        "smiles": null
      },
      "quantities": {},
      "notes": [
        "99.0%, Sigma-Aldrich; degassed and stored under nitrogen."
      ],
      "evidence": [
        {
          "source_id": "feld2019",
          "locator": "Main PDF p. 8, printed p. 159, Materials and Methods: Materials; Synthesis of the Iron Sources"
        }
      ]
    },
    {
      "id": "sodium-carbonate",
      "name": "sodium carbonate",
      "formula": "Na2CO3",
      "role": "precipitating_reagent",
      "stage": "precursor_preparation",
      "identity": {
        "pubchem_cid": null,
        "smiles": null
      },
      "quantities": {},
      "notes": [
        "Dry basis 99.95-100.05%, Sigma-Aldrich; degassed and stored under nitrogen."
      ],
      "evidence": [
        {
          "source_id": "feld2019",
          "locator": "Main PDF p. 8, printed p. 159, Materials and Methods: Materials; Synthesis of the Iron Sources"
        }
      ]
    },
    {
      "id": "water",
      "name": "Milli-Q water",
      "formula": "H2O",
      "role": "solvent",
      "stage": "precursor_preparation",
      "identity": {
        "pubchem_cid": null,
        "smiles": null
      },
      "quantities": {},
      "notes": [
        "Paper reports 18.2 MOhm/cm; saturated for 24 h with nitrogen. Used for dissolution and four washes."
      ],
      "evidence": [
        {
          "source_id": "feld2019",
          "locator": "Main PDF p. 8, printed p. 159, Materials and Methods: Materials; Synthesis of the Iron Sources"
        }
      ]
    },
    {
      "id": "nitrogen",
      "name": "nitrogen",
      "formula": "N2",
      "role": "protective_gas",
      "stage": "precursor_preparation",
      "identity": {
        "pubchem_cid": null,
        "smiles": null
      },
      "quantities": {},
      "notes": [
        "Protective gas and solvent saturation; flow rate and purity not specified for this protocol."
      ],
      "evidence": [
        {
          "source_id": "feld2019",
          "locator": "Main PDF p. 8, printed p. 159, Materials and Methods: Materials; Synthesis of the Iron Sources"
        }
      ]
    },
    {
      "id": "ferrous-carbonate",
      "name": "prepared iron(II) carbonate",
      "formula": "FeCO3",
      "role": "precursor_intermediate",
      "stage": "precursor_preparation",
      "identity": {
        "pubchem_cid": null,
        "smiles": null
      },
      "quantities": {},
      "notes": [
        "Fresh filtered/washed precipitate used without further purification or drying; stock-preparation mass/mmol retained as reported, with conflict flag."
      ],
      "evidence": [
        {
          "source_id": "feld2019",
          "locator": "Main PDF p. 8, printed p. 159, Synthesis of FeCO3-Iron(II) Source; SI p. 2, Figure S1"
        }
      ]
    },
    {
      "id": "oleic-acid",
      "name": "oleic acid",
      "formula": "C18H34O2",
      "role": "ligand_and_reaction_medium",
      "stage": "precursor_preparation",
      "identity": {
        "pubchem_cid": null,
        "smiles": null
      },
      "quantities": {},
      "notes": [
        "Materials lists technical grade 90% Sigma-Aldrich and pure 99.0% TCI. Exact grade of the selected Figure S16 condition is not identified. Pure acid is specifically discussed for a MALDI control; do not transfer that purity to this condition."
      ],
      "evidence": [
        {
          "source_id": "feld2019",
          "locator": "Main PDF p. 8, printed p. 159, Materials and Methods: Materials; Synthesis of the Iron Sources"
        }
      ]
    },
    {
      "id": "iron-oleate",
      "name": "carbonate-derived iron oleate mixture",
      "formula": null,
      "role": "metal_precursor",
      "stage": "synthesis",
      "identity": {
        "pubchem_cid": null,
        "smiles": null
      },
      "quantities": {},
      "notes": [
        "Prepared in excess oleic acid. Source observes multiple complexes and redox chemistry; no single molecular formula, molar mass, isolated purity or stock molarity is imposed."
      ],
      "evidence": [
        {
          "source_id": "feld2019",
          "locator": "Main PDF p. 9, printed p. 160, Synthesis of Fe(II) Oleate; SI pp. 3-4, eq 3 and Figure S3"
        }
      ]
    }
  ],
  "stocks": [
    {
      "id": "ferrous-sulfate-stock",
      "name": "Iron(II) sulfate aqueous solution",
      "components": [
        {
          "material_id": "ferrous-sulfate",
          "quantities": {
            "mass": {
              "value": 14.3,
              "minimum": null,
              "maximum": null,
              "unit": "g",
              "status": "reported",
              "approximate": false,
              "qualifier": "",
              "basis": "",
              "raw_text": "",
              "evidence": [
                {
                  "source_id": "feld2019",
                  "locator": "Main PDF p. 8, printed p. 159, Synthesis of FeCO3-Iron(II) Source; SI p. 2, Figure S1"
                }
              ],
              "derivation": null
            },
            "amount": {
              "value": 51.44,
              "minimum": null,
              "maximum": null,
              "unit": "mmol",
              "status": "reported",
              "approximate": false,
              "qualifier": "",
              "basis": "",
              "raw_text": "",
              "evidence": [
                {
                  "source_id": "feld2019",
                  "locator": "Main PDF p. 8, printed p. 159, Synthesis of FeCO3-Iron(II) Source; SI p. 2, Figure S1"
                }
              ],
              "derivation": null
            }
          }
        },
        {
          "material_id": "water",
          "quantities": {
            "volume": {
              "value": 180,
              "minimum": null,
              "maximum": null,
              "unit": "mL",
              "status": "reported",
              "approximate": false,
              "qualifier": "",
              "basis": "",
              "raw_text": "",
              "evidence": [
                {
                  "source_id": "feld2019",
                  "locator": "Main PDF p. 8, printed p. 159, Synthesis of FeCO3-Iron(II) Source; SI p. 2, Figure S1"
                }
              ],
              "derivation": null
            }
          }
        }
      ],
      "concentrations": {},
      "preparation_operation_ids": [
        "dissolve-ferrous-sulfate"
      ],
      "scope": "Reported precursor-preparation batch; not the nanocrystal reactor charge.",
      "evidence": [
        {
          "source_id": "feld2019",
          "locator": "Main PDF p. 8, printed p. 159, Synthesis of FeCO3-Iron(II) Source; SI p. 2, Figure S1"
        }
      ]
    },
    {
      "id": "carbonate-stock",
      "name": "Sodium carbonate aqueous solution",
      "components": [
        {
          "material_id": "sodium-carbonate",
          "quantities": {
            "mass": {
              "value": 16.4,
              "minimum": null,
              "maximum": null,
              "unit": "g",
              "status": "reported",
              "approximate": false,
              "qualifier": "",
              "basis": "",
              "raw_text": "",
              "evidence": [
                {
                  "source_id": "feld2019",
                  "locator": "Main PDF p. 8, printed p. 159, Synthesis of FeCO3-Iron(II) Source; SI p. 2, Figure S1"
                }
              ],
              "derivation": null
            },
            "amount": {
              "value": 157.7,
              "minimum": null,
              "maximum": null,
              "unit": "mmol",
              "status": "reported",
              "approximate": false,
              "qualifier": "As printed; inconsistent with reported mass for anhydrous Na2CO3.",
              "basis": "",
              "raw_text": "",
              "evidence": [
                {
                  "source_id": "feld2019",
                  "locator": "Main PDF p. 8, printed p. 159, Synthesis of FeCO3-Iron(II) Source; SI p. 2, Figure S1"
                }
              ],
              "derivation": null
            }
          }
        },
        {
          "material_id": "water",
          "quantities": {
            "volume": {
              "value": 180,
              "minimum": null,
              "maximum": null,
              "unit": "mL",
              "status": "reported",
              "approximate": false,
              "qualifier": "",
              "basis": "",
              "raw_text": "",
              "evidence": [
                {
                  "source_id": "feld2019",
                  "locator": "Main PDF p. 8, printed p. 159, Synthesis of FeCO3-Iron(II) Source; SI p. 2, Figure S1"
                }
              ],
              "derivation": null
            }
          }
        }
      ],
      "concentrations": {},
      "preparation_operation_ids": [
        "dissolve-sodium-carbonate"
      ],
      "scope": "Reported precursor-preparation batch; mass and amount discrepancy preserved.",
      "evidence": [
        {
          "source_id": "feld2019",
          "locator": "Main PDF p. 8, printed p. 159, Synthesis of FeCO3-Iron(II) Source; SI p. 2, Figure S1"
        }
      ]
    },
    {
      "id": "iron-oleate-stock",
      "name": "Fe(II)-carbonate-derived iron oleate in excess oleic acid",
      "components": [
        {
          "material_id": "ferrous-carbonate",
          "quantities": {
            "mass": {
              "value": 5.69,
              "minimum": null,
              "maximum": null,
              "unit": "g",
              "status": "reported",
              "approximate": false,
              "qualifier": "",
              "basis": "",
              "raw_text": "",
              "evidence": [
                {
                  "source_id": "feld2019",
                  "locator": "Main PDF p. 9, printed p. 160, Synthesis of Fe(II) Oleate; SI pp. 3-4, eq 3 and Figure S3"
                }
              ],
              "derivation": null
            },
            "amount": {
              "value": 51.4,
              "minimum": null,
              "maximum": null,
              "unit": "mmol",
              "status": "reported",
              "approximate": false,
              "qualifier": "As printed; mass and amount do not agree for nominal FeCO3.",
              "basis": "",
              "raw_text": "",
              "evidence": [
                {
                  "source_id": "feld2019",
                  "locator": "Main PDF p. 9, printed p. 160, Synthesis of Fe(II) Oleate; SI pp. 3-4, eq 3 and Figure S3"
                }
              ],
              "derivation": null
            }
          }
        },
        {
          "material_id": "oleic-acid",
          "quantities": {
            "mass": {
              "value": 102.4,
              "minimum": null,
              "maximum": null,
              "unit": "g",
              "status": "reported",
              "approximate": false,
              "qualifier": "",
              "basis": "",
              "raw_text": "",
              "evidence": [
                {
                  "source_id": "feld2019",
                  "locator": "Main PDF p. 9, printed p. 160, Synthesis of Fe(II) Oleate; SI pp. 3-4, eq 3 and Figure S3"
                }
              ],
              "derivation": null
            },
            "amount": {
              "value": 362.4,
              "minimum": null,
              "maximum": null,
              "unit": "mmol",
              "status": "reported",
              "approximate": false,
              "qualifier": "",
              "basis": "",
              "raw_text": "",
              "evidence": [
                {
                  "source_id": "feld2019",
                  "locator": "Main PDF p. 9, printed p. 160, Synthesis of Fe(II) Oleate; SI pp. 3-4, eq 3 and Figure S3"
                }
              ],
              "derivation": null
            }
          }
        }
      ],
      "concentrations": {},
      "preparation_operation_ids": [
        "mix-carbonate-oleic-acid",
        "form-oleate-60c",
        "cool-oleate",
        "age-oleate",
        "dry-oleate-60c",
        "dry-oleate-120c"
      ],
      "scope": "Quantified upstream precursor preparation. Fraction or volume charged to the selected nanocrystal condition is not reported.",
      "evidence": [
        {
          "source_id": "feld2019",
          "locator": "Main PDF p. 9, printed p. 160, Synthesis of Fe(II) Oleate; SI pp. 3-4, eq 3 and Figure S3"
        }
      ]
    }
  ],
  "material_states": [
    {
      "id": "nitrogen-saturated-water",
      "name": "Nitrogen-saturated water",
      "kind": "mixture",
      "parent_ids": [
        "water",
        "nitrogen"
      ]
    },
    {
      "id": "conditioned-ferrous-sulfate",
      "name": "Separately degassed iron(II) sulfate under nitrogen",
      "kind": "mixture",
      "parent_ids": [
        "ferrous-sulfate",
        "nitrogen"
      ]
    },
    {
      "id": "conditioned-sodium-carbonate",
      "name": "Separately degassed sodium carbonate under nitrogen",
      "kind": "mixture",
      "parent_ids": [
        "sodium-carbonate",
        "nitrogen"
      ]
    },
    {
      "id": "degassed-oleic-acid",
      "name": "Degassed oleic acid",
      "kind": "mixture",
      "parent_ids": [
        "oleic-acid"
      ]
    },
    {
      "id": "nitrogen-saturated-oleic-acid",
      "name": "Nitrogen-saturated oleic acid",
      "kind": "mixture",
      "parent_ids": [
        "degassed-oleic-acid",
        "nitrogen"
      ]
    },
    {
      "id": "carbonate-slurry",
      "name": "Precipitated FeCO3 in mother liquor",
      "kind": "mixture",
      "parent_ids": [
        "ferrous-sulfate-stock",
        "carbonate-stock"
      ]
    },
    {
      "id": "filtered-carbonate",
      "name": "Filtered wet FeCO3",
      "kind": "fraction",
      "parent_ids": [
        "carbonate-slurry"
      ]
    },
    {
      "id": "carbonate-mother-liquor",
      "name": "Discarded carbonate mother liquor",
      "kind": "waste",
      "parent_ids": [
        "carbonate-slurry"
      ]
    },
    {
      "id": "washed-carbonate",
      "name": "Washed wet FeCO3 precursor",
      "kind": "fraction",
      "parent_ids": [
        "filtered-carbonate",
        "nitrogen-saturated-water"
      ]
    },
    {
      "id": "carbonate-wash-liquor",
      "name": "Carbonate wash waste",
      "kind": "waste",
      "parent_ids": [
        "filtered-carbonate",
        "nitrogen-saturated-water"
      ]
    },
    {
      "id": "oleate-charge",
      "name": "FeCO3 with excess oleic acid",
      "kind": "mixture",
      "parent_ids": [
        "washed-carbonate",
        "nitrogen-saturated-oleic-acid"
      ]
    },
    {
      "id": "warm-oleate",
      "name": "Oleate mixture after 60 C formation",
      "kind": "mixture",
      "parent_ids": [
        "oleate-charge"
      ]
    },
    {
      "id": "cooled-oleate",
      "name": "Room-temperature oleate emulsion",
      "kind": "mixture",
      "parent_ids": [
        "warm-oleate"
      ]
    },
    {
      "id": "aged-oleate",
      "name": "Aged milky gray oleate emulsion",
      "kind": "mixture",
      "parent_ids": [
        "cooled-oleate"
      ]
    },
    {
      "id": "partly-dried-oleate",
      "name": "Oleate mixture after vacuum at 60 C",
      "kind": "mixture",
      "parent_ids": [
        "aged-oleate"
      ]
    },
    {
      "id": "nanocrystal-charge",
      "name": "Unspecified aliquot of undiluted iron-oleate stock",
      "kind": "reaction_batch",
      "parent_ids": [
        "iron-oleate-stock"
      ]
    },
    {
      "id": "heated-reaction",
      "name": "Heated iron-oleate reaction",
      "kind": "reaction_batch",
      "parent_ids": [
        "nanocrystal-charge"
      ]
    },
    {
      "id": "cubic-condition-mixture",
      "name": "Reaction state in selected late cubic window",
      "kind": "reaction_batch",
      "parent_ids": [
        "heated-reaction"
      ]
    }
  ],
  "operations": [
    {
      "id": "condition-apparatus",
      "action": "evacuate_refill",
      "label": "Condition apparatus with nitrogen",
      "stage": "precursor_preparation",
      "branch": "main",
      "optional": false,
      "depends_on": [],
      "inputs": [
        "nitrogen"
      ],
      "outputs": [],
      "parameters": {
        "cycles": {
          "value": 4,
          "minimum": null,
          "maximum": null,
          "unit": "count",
          "status": "reported",
          "approximate": false,
          "qualifier": "",
          "basis": "",
          "raw_text": "",
          "evidence": [
            {
              "source_id": "feld2019",
              "locator": "Main PDF p. 8, printed p. 159, Materials and Methods: Materials; Synthesis of the Iron Sources"
            }
          ],
          "derivation": null
        },
        "pressure": {
          "value": null,
          "minimum": null,
          "maximum": null,
          "unit": "mbar",
          "status": "not_reported",
          "approximate": false,
          "qualifier": "",
          "basis": "",
          "raw_text": "",
          "evidence": [
            {
              "source_id": "feld2019",
              "locator": "Main PDF p. 8, printed p. 159, Materials and Methods: Materials; Synthesis of the Iron Sources"
            }
          ],
          "derivation": null
        }
      },
      "environment": {
        "value": "nitrogen / Schlenk conditions",
        "status": "reported",
        "evidence": [
          {
            "source_id": "feld2019",
            "locator": "Main PDF p. 8, printed p. 159, Materials and Methods: Materials; Synthesis of the Iron Sources"
          }
        ],
        "note": ""
      },
      "endpoint": {
        "value": null,
        "status": "not_reported",
        "evidence": [
          {
            "source_id": "feld2019",
            "locator": "Main PDF p. 8, printed p. 159, Materials and Methods: Materials; Synthesis of the Iron Sources"
          }
        ],
        "note": ""
      },
      "retained_fraction": null,
      "description": "Four evacuation/refill cycles; absolute pressure and vessel volume not stated.",
      "evidence": [
        {
          "source_id": "feld2019",
          "locator": "Main PDF p. 8, printed p. 159, Materials and Methods: Materials; Synthesis of the Iron Sources"
        }
      ]
    },
    {
      "id": "condition-water",
      "action": "gas_saturate",
      "label": "Saturate water with nitrogen",
      "stage": "precursor_preparation",
      "branch": "main",
      "optional": false,
      "depends_on": [
        "condition-apparatus"
      ],
      "inputs": [
        "water",
        "nitrogen"
      ],
      "outputs": [
        "nitrogen-saturated-water"
      ],
      "parameters": {
        "duration": {
          "value": 24,
          "minimum": null,
          "maximum": null,
          "unit": "h",
          "status": "reported",
          "approximate": false,
          "qualifier": "",
          "basis": "",
          "raw_text": "",
          "evidence": [
            {
              "source_id": "feld2019",
              "locator": "Main PDF p. 8, printed p. 159, Materials and Methods: Materials; Synthesis of the Iron Sources"
            }
          ],
          "derivation": null
        },
        "gas_flow": {
          "value": null,
          "minimum": null,
          "maximum": null,
          "unit": "mL/min",
          "status": "not_reported",
          "approximate": false,
          "qualifier": "",
          "basis": "",
          "raw_text": "",
          "evidence": [
            {
              "source_id": "feld2019",
              "locator": "Main PDF p. 8, printed p. 159, Materials and Methods: Materials; Synthesis of the Iron Sources"
            }
          ],
          "derivation": null
        }
      },
      "environment": {
        "value": "nitrogen / Schlenk conditions",
        "status": "reported",
        "evidence": [
          {
            "source_id": "feld2019",
            "locator": "Main PDF p. 8, printed p. 159, Materials and Methods: Materials; Synthesis of the Iron Sources"
          }
        ],
        "note": ""
      },
      "endpoint": {
        "value": null,
        "status": "not_reported",
        "evidence": [
          {
            "source_id": "feld2019",
            "locator": "Main PDF p. 8, printed p. 159, Materials and Methods: Materials; Synthesis of the Iron Sources"
          }
        ],
        "note": ""
      },
      "retained_fraction": null,
      "description": "Water-conditioning temperature is not specified.",
      "evidence": [
        {
          "source_id": "feld2019",
          "locator": "Main PDF p. 8, printed p. 159, Materials and Methods: Materials; Synthesis of the Iron Sources"
        }
      ]
    },
    {
      "id": "condition-salts",
      "action": "degas_store",
      "label": "Condition precursor salts separately under nitrogen",
      "stage": "precursor_preparation",
      "branch": "main",
      "optional": false,
      "depends_on": [
        "condition-water"
      ],
      "inputs": [
        "ferrous-sulfate",
        "sodium-carbonate",
        "nitrogen"
      ],
      "outputs": [
        "conditioned-ferrous-sulfate",
        "conditioned-sodium-carbonate"
      ],
      "parameters": {
        "duration": {
          "value": null,
          "minimum": null,
          "maximum": null,
          "unit": "h",
          "status": "not_reported",
          "approximate": false,
          "qualifier": "",
          "basis": "",
          "raw_text": "",
          "evidence": [
            {
              "source_id": "feld2019",
              "locator": "Main PDF p. 8, printed p. 159, Materials and Methods: Materials; Synthesis of the Iron Sources"
            }
          ],
          "derivation": null
        },
        "temperature": {
          "value": null,
          "minimum": null,
          "maximum": null,
          "unit": "degC",
          "status": "not_reported",
          "approximate": false,
          "qualifier": "",
          "basis": "",
          "raw_text": "",
          "evidence": [
            {
              "source_id": "feld2019",
              "locator": "Main PDF p. 8, printed p. 159, Materials and Methods: Materials; Synthesis of the Iron Sources"
            }
          ],
          "derivation": null
        }
      },
      "environment": {
        "value": "nitrogen / Schlenk conditions",
        "status": "reported",
        "evidence": [
          {
            "source_id": "feld2019",
            "locator": "Main PDF p. 8, printed p. 159, Materials and Methods: Materials; Synthesis of the Iron Sources"
          }
        ],
        "note": ""
      },
      "endpoint": {
        "value": null,
        "status": "not_reported",
        "evidence": [
          {
            "source_id": "feld2019",
            "locator": "Main PDF p. 8, printed p. 159, Materials and Methods: Materials; Synthesis of the Iron Sources"
          }
        ],
        "note": ""
      },
      "retained_fraction": null,
      "description": "Separate reagent conditioning, not a mixed-salt reaction.",
      "evidence": [
        {
          "source_id": "feld2019",
          "locator": "Main PDF p. 8, printed p. 159, Materials and Methods: Materials; Synthesis of the Iron Sources"
        }
      ]
    },
    {
      "id": "degas-oleic-acid",
      "action": "degas",
      "label": "Degas oleic acid",
      "stage": "precursor_preparation",
      "branch": "main",
      "optional": false,
      "depends_on": [
        "condition-salts"
      ],
      "inputs": [
        "oleic-acid"
      ],
      "outputs": [
        "degassed-oleic-acid"
      ],
      "parameters": {
        "temperature": {
          "value": 25,
          "minimum": null,
          "maximum": null,
          "unit": "degC",
          "status": "reported",
          "approximate": false,
          "qualifier": "",
          "basis": "",
          "raw_text": "",
          "evidence": [
            {
              "source_id": "feld2019",
              "locator": "Main PDF p. 8, printed p. 159, Materials and Methods: Materials; Synthesis of the Iron Sources"
            }
          ],
          "derivation": null
        },
        "duration": {
          "value": 1,
          "minimum": null,
          "maximum": null,
          "unit": "h",
          "status": "reported",
          "approximate": false,
          "qualifier": "",
          "basis": "",
          "raw_text": "",
          "evidence": [
            {
              "source_id": "feld2019",
              "locator": "Main PDF p. 8, printed p. 159, Materials and Methods: Materials; Synthesis of the Iron Sources"
            }
          ],
          "derivation": null
        },
        "pressure": {
          "value": 0.5,
          "minimum": null,
          "maximum": null,
          "unit": "mbar",
          "status": "reported",
          "approximate": false,
          "qualifier": "",
          "basis": "",
          "raw_text": "",
          "evidence": [
            {
              "source_id": "feld2019",
              "locator": "Main PDF p. 8, printed p. 159, Materials and Methods: Materials; Synthesis of the Iron Sources"
            }
          ],
          "derivation": null
        }
      },
      "environment": {
        "value": "vacuum",
        "status": "reported",
        "evidence": [
          {
            "source_id": "feld2019",
            "locator": "Main PDF p. 8, printed p. 159, Materials and Methods: Materials; Synthesis of the Iron Sources"
          }
        ],
        "note": ""
      },
      "endpoint": {
        "value": null,
        "status": "not_reported",
        "evidence": [
          {
            "source_id": "feld2019",
            "locator": "Main PDF p. 8, printed p. 159, Materials and Methods: Materials; Synthesis of the Iron Sources"
          }
        ],
        "note": ""
      },
      "retained_fraction": null,
      "description": "",
      "evidence": [
        {
          "source_id": "feld2019",
          "locator": "Main PDF p. 8, printed p. 159, Materials and Methods: Materials; Synthesis of the Iron Sources"
        }
      ]
    },
    {
      "id": "saturate-oleic-acid",
      "action": "gas_saturate",
      "label": "Saturate oleic acid with nitrogen",
      "stage": "precursor_preparation",
      "branch": "main",
      "optional": false,
      "depends_on": [
        "degas-oleic-acid"
      ],
      "inputs": [
        "degassed-oleic-acid",
        "nitrogen"
      ],
      "outputs": [
        "nitrogen-saturated-oleic-acid"
      ],
      "parameters": {
        "duration": {
          "value": null,
          "minimum": null,
          "maximum": null,
          "unit": "h",
          "status": "not_reported",
          "approximate": false,
          "qualifier": "",
          "basis": "",
          "raw_text": "",
          "evidence": [
            {
              "source_id": "feld2019",
              "locator": "Main PDF p. 8, printed p. 159, Materials and Methods: Materials; Synthesis of the Iron Sources"
            }
          ],
          "derivation": null
        }
      },
      "environment": {
        "value": "nitrogen / Schlenk conditions",
        "status": "reported",
        "evidence": [
          {
            "source_id": "feld2019",
            "locator": "Main PDF p. 8, printed p. 159, Materials and Methods: Materials; Synthesis of the Iron Sources"
          }
        ],
        "note": ""
      },
      "endpoint": {
        "value": null,
        "status": "not_reported",
        "evidence": [
          {
            "source_id": "feld2019",
            "locator": "Main PDF p. 8, printed p. 159, Materials and Methods: Materials; Synthesis of the Iron Sources"
          }
        ],
        "note": ""
      },
      "retained_fraction": null,
      "description": "",
      "evidence": [
        {
          "source_id": "feld2019",
          "locator": "Main PDF p. 8, printed p. 159, Materials and Methods: Materials; Synthesis of the Iron Sources"
        }
      ]
    },
    {
      "id": "dissolve-ferrous-sulfate",
      "action": "dissolve",
      "label": "Prepare ferrous sulfate solution",
      "stage": "precursor_preparation",
      "branch": "main",
      "optional": false,
      "depends_on": [
        "saturate-oleic-acid"
      ],
      "inputs": [
        "conditioned-ferrous-sulfate",
        "nitrogen-saturated-water"
      ],
      "outputs": [
        "ferrous-sulfate-stock"
      ],
      "parameters": {},
      "environment": {
        "value": "nitrogen / Schlenk conditions",
        "status": "reported",
        "evidence": [
          {
            "source_id": "feld2019",
            "locator": "Main PDF p. 8, printed p. 159, Synthesis of FeCO3-Iron(II) Source; SI p. 2, Figure S1"
          }
        ],
        "note": ""
      },
      "endpoint": {
        "value": null,
        "status": "not_reported",
        "evidence": [
          {
            "source_id": "feld2019",
            "locator": "Main PDF p. 8, printed p. 159, Synthesis of FeCO3-Iron(II) Source; SI p. 2, Figure S1"
          }
        ],
        "note": ""
      },
      "retained_fraction": null,
      "description": "14.30 g (51.44 mmol) in 180 mL water; amounts belong to this upstream stock.",
      "evidence": [
        {
          "source_id": "feld2019",
          "locator": "Main PDF p. 8, printed p. 159, Synthesis of FeCO3-Iron(II) Source; SI p. 2, Figure S1"
        }
      ]
    },
    {
      "id": "dissolve-sodium-carbonate",
      "action": "dissolve",
      "label": "Prepare sodium carbonate solution",
      "stage": "precursor_preparation",
      "branch": "main",
      "optional": false,
      "depends_on": [
        "dissolve-ferrous-sulfate"
      ],
      "inputs": [
        "conditioned-sodium-carbonate",
        "nitrogen-saturated-water"
      ],
      "outputs": [
        "carbonate-stock"
      ],
      "parameters": {},
      "environment": {
        "value": "nitrogen / Schlenk conditions",
        "status": "reported",
        "evidence": [
          {
            "source_id": "feld2019",
            "locator": "Main PDF p. 8, printed p. 159, Synthesis of FeCO3-Iron(II) Source; SI p. 2, Figure S1"
          }
        ],
        "note": ""
      },
      "endpoint": {
        "value": null,
        "status": "not_reported",
        "evidence": [
          {
            "source_id": "feld2019",
            "locator": "Main PDF p. 8, printed p. 159, Synthesis of FeCO3-Iron(II) Source; SI p. 2, Figure S1"
          }
        ],
        "note": ""
      },
      "retained_fraction": null,
      "description": "16.40 g (157.7 mmol as printed) in 180 mL water; retain the mass/amount conflict.",
      "evidence": [
        {
          "source_id": "feld2019",
          "locator": "Main PDF p. 8, printed p. 159, Synthesis of FeCO3-Iron(II) Source; SI p. 2, Figure S1"
        }
      ]
    },
    {
      "id": "precipitate-carbonate",
      "action": "add_stir",
      "label": "Precipitate FeCO3",
      "stage": "precursor_preparation",
      "branch": "main",
      "optional": false,
      "depends_on": [
        "dissolve-sodium-carbonate"
      ],
      "inputs": [
        "ferrous-sulfate-stock",
        "carbonate-stock"
      ],
      "outputs": [
        "carbonate-slurry"
      ],
      "parameters": {
        "stirring_speed": {
          "value": 800,
          "minimum": null,
          "maximum": null,
          "unit": "rpm",
          "status": "reported",
          "approximate": false,
          "qualifier": "",
          "basis": "",
          "raw_text": "",
          "evidence": [
            {
              "source_id": "feld2019",
              "locator": "Main PDF p. 8, printed p. 159, Synthesis of FeCO3-Iron(II) Source; SI p. 2, Figure S1"
            }
          ],
          "derivation": null
        },
        "duration": {
          "value": 30,
          "minimum": null,
          "maximum": null,
          "unit": "min",
          "status": "reported",
          "approximate": false,
          "qualifier": "",
          "basis": "",
          "raw_text": "",
          "evidence": [
            {
              "source_id": "feld2019",
              "locator": "Main PDF p. 8, printed p. 159, Synthesis of FeCO3-Iron(II) Source; SI p. 2, Figure S1"
            }
          ],
          "derivation": null
        },
        "temperature": {
          "value": null,
          "minimum": null,
          "maximum": null,
          "unit": "degC",
          "status": "not_reported",
          "approximate": false,
          "qualifier": "Room temperature; numeric value not reported.",
          "basis": "",
          "raw_text": "",
          "evidence": [
            {
              "source_id": "feld2019",
              "locator": "Main PDF p. 8, printed p. 159, Synthesis of FeCO3-Iron(II) Source; SI p. 2, Figure S1"
            }
          ],
          "derivation": null
        },
        "addition_rate": {
          "value": null,
          "minimum": null,
          "maximum": null,
          "unit": "mL/min",
          "status": "not_reported",
          "approximate": false,
          "qualifier": "Slow addition; numeric rate not reported.",
          "basis": "",
          "raw_text": "",
          "evidence": [
            {
              "source_id": "feld2019",
              "locator": "Main PDF p. 8, printed p. 159, Synthesis of FeCO3-Iron(II) Source; SI p. 2, Figure S1"
            }
          ],
          "derivation": null
        }
      },
      "environment": {
        "value": "nitrogen / Schlenk conditions",
        "status": "reported",
        "evidence": [
          {
            "source_id": "feld2019",
            "locator": "Main PDF p. 8, printed p. 159, Synthesis of FeCO3-Iron(II) Source; SI p. 2, Figure S1"
          }
        ],
        "note": ""
      },
      "endpoint": {
        "value": null,
        "status": "not_reported",
        "evidence": [
          {
            "source_id": "feld2019",
            "locator": "Main PDF p. 8, printed p. 159, Synthesis of FeCO3-Iron(II) Source; SI p. 2, Figure S1"
          }
        ],
        "note": ""
      },
      "retained_fraction": null,
      "description": "Slowly add ferrous sulfate solution into sodium carbonate solution and stir at room temperature.",
      "evidence": [
        {
          "source_id": "feld2019",
          "locator": "Main PDF p. 8, printed p. 159, Synthesis of FeCO3-Iron(II) Source; SI p. 2, Figure S1"
        }
      ]
    },
    {
      "id": "filter-carbonate",
      "action": "filter",
      "label": "Filter carbonate precipitate",
      "stage": "precursor_preparation",
      "branch": "main",
      "optional": false,
      "depends_on": [
        "precipitate-carbonate"
      ],
      "inputs": [
        "carbonate-slurry"
      ],
      "outputs": [
        "filtered-carbonate",
        "carbonate-mother-liquor"
      ],
      "parameters": {},
      "environment": {
        "value": "nitrogen / Schlenk conditions",
        "status": "reported",
        "evidence": [
          {
            "source_id": "feld2019",
            "locator": "Main PDF p. 8, printed p. 159, Synthesis of FeCO3-Iron(II) Source; SI p. 2, Figure S1"
          }
        ],
        "note": ""
      },
      "endpoint": {
        "value": null,
        "status": "not_reported",
        "evidence": [
          {
            "source_id": "feld2019",
            "locator": "Main PDF p. 8, printed p. 159, Synthesis of FeCO3-Iron(II) Source; SI p. 2, Figure S1"
          }
        ],
        "note": ""
      },
      "retained_fraction": "filtered-carbonate",
      "description": "Schlenk frit; retain precipitate.",
