Repository: cuiyist/mattersyn

# NanoXtalSyn

[Open the materials atlas](https://cuiyist.github.io/nanoxtalsyn-site/) · [Synthesis dataset](https://cuiyist.github.io/nanoxtalsyn-site/dataset.html)

NanoXtalSyn organizes source-linked materials synthesis recipes, characterization and properties for readers and future machine-learning datasets. Published pages distinguish reported measurements, author interpretations, external reference structures and illustrative models.

This public project repository contains code, structured data, memory, reusable skills and audit history. Work in progress is explicitly labeled; publication in this repository is not scientific approval. Original papers and SI, full-document caches, credentials and installed dependencies remain local. Historical source-file hashes and paths remain provenance references even where their original documents are excluded.

- `recipe-atlas/`: website, canonical dataset and validation code.
- `research-assets/`: structured extraction, independent audits and progress checkpoints.
- `skills/`: reusable curation and publishing workflow.
- `MEMORY.md`: project decisions, progress and unresolved work.

The website is published from the separate [nanoxtalsyn-site repository](https://github.com/cuiyist/nanoxtalsyn-site). Saved progress, references, memory and skills are synchronized at meaningful work milestones; reviewed scientific additions are published after their required checks. Earlier website commits are retained as history. Original-document equivalents are excluded from public history, with the unfiltered local project preserved.

Morphology drawings may interpret cited literature and TEM and are labeled as schematics; they are separate from measured coordinates and training labels. Shared 3D molecular figures use element colors and legends without atom-label overlays.

Curation follows the owner’s [October 7 fast-track workflow](skills/mattersyn-paper-to-site/references/fasttrack-workflow-20261007.md): publish the main product’s core synthesis and linked outcome first, with other variants explicitly pending. Every paper receives a full source audit by a different agent after the record checker; a distinct third agent deep-audits a preregistered 50% sample. Two extraction/audit sessions coordinate exclusive DOI claims; one integrator owns canonical changes and releases. Original findings stay in the record-based monitoring window. The October 8 owner instruction resumed Track 1 after PR #8’s binding repair and successful merge; the failed blind result remains recorded. Local model drafts do not gain training or publication eligibility without the unchanged calibration gates. Live totals require deployment and anonymous verification.

<!-- mattersyn-generated-references:start -->

## Sources represented by reviewed records in this checkout

**234 primary source groups** are represented by **2,968 records in this prepared checkout**. The separately verified live website still contains **231 source groups and 2,965 records**. Yaman (2017), Yang (2023) and Yu (2018) are integrated but unpublished; their normal deployment and anonymous checks remain pending. Records and variants are not additional source papers or necessarily independent experiments.

- Haiming Zhu; Nianhui Song; William Rodríguez-Córdoba; Tianquan Lian (year unrecorded). Wave Function Engineering for Efficient Extraction of up to Nineteen Electrons from One CdSe/CdS Quasi-Type II Quantum Dot — supporting information. *Journal of the American Chemical Society*. [10.1021/ja210312s](https://doi.org/10.1021/ja210312s). [Source review and scope](https://cuiyist.github.io/nanoxtalsyn-site/paper-review.html?id=zhu2012-ja210312s-si).

- K. A. Littau; P. J. Szajowski; A. J. Muller; A. R. Kortan; L. E. Brus (1993). A Luminescent Silicon Nanocrystal Colloid via a High-Temperature Aerosol Reaction. *The Journal of Physical Chemistry*, 97, 1224–1230. [10.1021/j100108a019](https://doi.org/10.1021/j100108a019). [Source review and scope](https://cuiyist.github.io/nanoxtalsyn-site/paper-review.html?id=littau1993).

- C. B. Murray; D. J. Norris; M. G. Bawendi (1993). Synthesis and Characterization of Nearly Monodisperse CdE (E = S, Se, Te) Semiconductor Nanocrystallites. [10.1021/ja00072a025](https://doi.org/10.1021/ja00072a025). Review scope remains stated in the linked website records.

- Hua Yang; Lizhu Song; Fengqing Wu; Zichen Wang; Jianping Wang; Helie Luo (1994). Preparation and magnetic properties of nanocrystalline LiFe5O8. *Journal of Materials Science Letters*, 13, 256–257. [10.1007/BF00571768](https://doi.org/10.1007/BF00571768). [Source review and scope](https://cuiyist.github.io/nanoxtalsyn-site/paper-review.html?id=yang1994-life5o8-bf00571768).

- Yanchun Zhou; Richard J. Phillips; Jay A. Switzer (1995). Electrochemical Synthesis and Sintering of Nanocrystalline Cerium(IV) Oxide Powders. *Journal of the American Ceramic Society*, 78, 981–985.

File: dist/data/records.jsonl (part 1 of 97)
{"schema_version": "1.0.0", "record_id": "feld-2019-fe2-carbonate-to-oleate-preparation", "revision": 1, "record_type": "procedure", "title": "Fe(II) source: aqueous carbonate precipitation and oleate preparation", "material": {"formula": "Fe–C–H–O", "family": "Iron oleate precursor mixtures", "elements": ["Fe", "C", "H", "O"], "components": ["Fe–C–H–O"], "architecture": "unresolved"}, "method": "Prepare carbonate-derived Fe(II)-source oleate mixture", "sources": [{"id": "feld2019", "doi": "10.1021/acsnano.8b05032", "title": "Chemistry of Shape-Controlled Iron Oxide Nanocrystal Formation", "authors": "Artur Feld; Agnes Weimer; Andreas Kornowski; Naomi Winckelmans; Jan-Philip Merkl; Hauke Kloust; Robert Zierold; Christian Schmidtke; Theo Schotten; Maria Riedner; Sara Bals; Horst Weller", "year": 2019, "url": "https://doi.org/10.1021/acsnano.8b05032", "main_status": "All 11 pages read in full and visually reviewed, including all figures, methods and references. Online publication 12 December 2018; journal year 2019.", "si_status": "All 19 pages read in full and visually reviewed; title/authors match the 11-page main article and its Associated Content statement.", "reuse_status": "Bibliographic and factual extraction; original article/figure rights remain separate"}], "lineage": {"source_group": "feld2019", "recipe_family": "feld2019-iron-carbonate-oleate-thermolysis", "parent_record_id": null, "batch_id": null, "duplicate_of": null}, "intended_target": {"composition": {"value": "Fe–C–H–O", "status": "reported", "evidence": [{"source_id": "feld2019", "locator": "Main Methods pp.159-160 and SI section 8"}], "note": "Elemental system only; a unique molecular or nanocrystal stoichiometry is not asserted."}, "phase": {"value": null, "status": "not_reported", "evidence": [{"source_id": "feld2019", "locator": "Main Methods pp.159-160 and SI section 8"}], "note": "No uniquely specified final isolated phase."}, "size": {"value": null, "minimum": null, "maximum": null, "unit": "nm", "status": "not_reported", "approximate": false, "qualifier": "", "basis": "", "raw_text": "", "evidence": [{"source_id": "feld2019", "locator": "Main Methods pp.159-160 and SI section 8"}], "derivation": null}, "morphology": {"value": null, "status": "not_reported", "evidence": [{"source_id": "feld2019", "locator": "Main Methods pp.159-160 and SI section 8"}], "note": ""}}, "materials": [{"id": "iron-sulfate", "name": "iron(II) sulfate heptahydrate", "formula": "FeSO4·7H2O", "role": "metal_source", "stage": "precursor_preparation", "identity": {"pubchem_cid": null, "smiles": null}, "quantities": {}, "notes": ["99%, Sigma-Aldrich.", "Degassed and stored under nitrogen."], "evidence": [{"source_id": "feld2019", "locator": "Main PDF p.8 (printed p.159), Synthesis of FeCO3–Iron(II) Source; SI p.2 eq1/Figure S1"}]}, {"id": "sodium-carbonate", "name": "sodium carbonate", "formula": "Na2CO3", "role": "precipitating_reagent", "stage": "precursor_preparation", "identity": {"pubchem_cid": null, "smiles": null}, "quantities": {}, "notes": ["99.95–100.05% dry basis, Sigma-Aldrich; degassed and stored under nitrogen."], "evidence": [{"source_id": "feld2019", "locator": "Main PDF p.8 (printed p.159), Materials and Synthesis of the Iron Sources"}]}, {"id": "water", "name": "Milli-Q water", "formula": "H2O", "role": "solvent", "stage": "precursor_preparation", "identity": {"pubchem_cid": null, "smiles": null}, "quantities": {}, "notes": ["18.2 MOhm/cm as printed; nitrogen saturated for 24 h."], "evidence": [{"source_id": "feld2019", "locator": "Main PDF p.8 (printed p.159), Materials and Synthesis of the Iron Sources"}]}, {"id": "nitrogen", "name": "nitrogen", "formula": "N2", "role": "protective_gas", "stage": "precursor_preparation", "identity": {"pubchem_cid": null, "smiles": null}, "quantities": {}, "notes": [], "evidence": [{"source_id": "feld2019", "locator": "Main PDF p.8 (printed p.159), Materials and Synthesis of the Iron Sources"}]}, {"id": "prepared-carbonate", "name": "prepared iron(II) carbonate source", "formula": "FeCO3", "role": "precursor_intermediate", "stage": "precursor_preparation", "identity": {"pubchem_cid": null, "smiles": null}, "quantities": {}, "notes": ["Wet precipitate used directly.", "No recovered dry mass or yield reported; do not equate this preparation batch with the later charged mass."], "evidence": [{"source_id": "feld2019", "locator": "Main PDF p.8 (printed p.159), Synthesis of FeCO3–Iron(II) Source; SI p.2 eq1/Figure S1"}]}, {"id": "oleic-acid", "name": "oleic acid", "formula": "C18H34O2", "role": "ligand_and_reaction_medium", "stage": "precursor_preparation", "identity": {"pubchem_cid": null, "smiles": null}, "quantities": {}, "notes": ["Technical 90% Sigma-Aldrich and pure 99% TCI are listed. Pure OA is explicitly specified for analytical MALDI reactions; selected nanocrystal conditions are not grade/lot assigned."], "evidence": [{"source_id": "feld2019", "locator": "Main PDF p.8 (printed p.159), Materials and Synthesis of the Iron Sources"}]}], "stocks": [{"id": "sulfate-solution", "name": "Fe(II) sulfate aqueous solution", "components": [{"material_id": "iron-sulfate", "quantities": {"mass": {"value": 14.3, "minimum": null, "maximum": null, "unit": "g", "status": "reported", "approximate": false, "qualifier": "", "basis": "", "raw_text": "", "evidence": [{"source_id": "feld2019", "locator": "Main PDF p.8 (printed p.159), Synthesis of FeCO3–Iron(II) Source; SI p.2 eq1/Figure S1"}], "derivation": null}, "amount": {"value": 51.44, "minimum": null, "maximum": null, "unit": "mmol", "status": "reported", "approximate": false, "qualifier": "", "basis": "", "raw_text": "", "evidence": [{"source_id": "feld2019", "locator": "Main PDF p.8 (printed p.159), Synthesis of FeCO3–Iron(II) Source; SI p.2 eq1/Figure S1"}], "derivation": null}}}, {"material_id": "water", "quantities": {"volume": {"value": 180, "minimum": null, "maximum": null, "unit": "mL", "status": "reported", "approximate": false, "qualifier": "", "basis": "", "raw_text": "", "evidence": [{"source_id": "feld2019", "locator": "Main PDF p.8 (printed p.159), Synthesis of FeCO3–Iron(II) Source; SI p.2 eq1/Figure S1"}], "derivation": null}}}], "concentrations": {}, "preparation_operation_ids": ["dissolve-sulfate"], "scope": "Carbonate precursor preparation only.", "evidence": [{"source_id": "feld2019", "locator": "Main PDF p.8 (printed p.159), Synthesis of FeCO3–Iron(II) Source; SI p.2 eq1/Figure S1"}]}, {"id": "carbonate-solution", "name": "Sodium carbonate aqueous solution", "components": [{"material_id": "sodium-carbonate", "quantities": {"mass": {"value": 16.4, "minimum": null, "maximum": null, "unit": "g", "status": "reported", "approximate": false, "qualifier": "", "basis": "", "raw_text": "", "evidence": [{"source_id": "feld2019", "locator": "Main PDF p.8 (printed p.159), Synthesis of FeCO3–Iron(II) Source; SI p.2 eq1/Figure S1"}], "derivation": null}, "amount": {"value": 157.7, "minimum": null, "maximum": null, "unit": "mmol", "status": "reported", "approximate": false, "qualifier": "As printed; mass/mmol conflict.", "basis": "", "raw_text": "", "evidence": [{"source_id": "feld2019", "locator": "Main PDF p.8 (printed p.159), Synthesis of FeCO3–Iron(II) Source; SI p.2 eq1/Figure S1"}], "derivation": null}}}, {"material_id": "water", "quantities": {"volume": {"value": 180, "minimum": null, "maximum": null, "unit": "mL", "status": "reported", "approximate": false, "qualifier": "", "basis": "", "raw_text": "", "evidence": [{"source_id": "feld2019", "locator": "Main PDF p.8 (printed p.159), Synthesis of FeCO3–Iron(II) Source; SI p.2 eq1/Figure S1"}], "derivation": null}}}], "concentrations": {}, "preparation_operation_ids": ["dissolve-carbonate"], "scope": "Carbonate precursor preparation only.", "evidence": [{"source_id": "feld2019", "locator": "Main PDF p.8 (printed p.159), Synthesis of FeCO3–Iron(II) Source; SI p.2 eq1/Figure S1"}]}, {"id": "prepared-oleate-stock", "name": "Fe(II)-source oleate in excess oleic acid", "components": [{"material_id": "prepared-carbonate", "quantities": {"mass": {"value": 5.69, "minimum": null, "maximum": null, "unit": "g", "status": "reported", "approximate": false, "qualifier": "", "basis": "", "raw_text": "", "evidence": [{"source_id": "feld2019", "locator": "Main PDF p.9 (printed p.160), Synthesis of Fe(II) Oleate; SI pp.3-4 eq3/Figure S3"}], "derivation": null}, "amount": {"value": 51.4, "minimum": null, "maximum": null, "unit": "mmol", "status": "reported", "approximate": false, "qualifier": "As printed; mass/mmol conflict.", "basis": "", "raw_text": "", "evidence": [{"source_id": "feld2019", "locator": "Main PDF p.9 (printed p.160), Synthesis of Fe(II) Oleate; SI pp.3-4 eq3/Figure S3"}], "derivation": null}}}, {"material_id": "oleic-acid", "quantities": {"mass": {"value": 102.4, "minimum": null, "maximum": null, "unit": "g", "status": "reported", "approximate": false, "qualifier": "", "basis": "", "raw_text": "", "evidence": [{"source_id": "feld2019", "locator": "Main PDF p.9 (printed p.160), Synthesis of Fe(II) Oleate; SI pp.3-4 eq3/Figure S3"}], "derivation": null}, "amount": {"value": 362.4, "minimum": null, "maximum": null, "unit": "mmol", "status": "reported", "approximate": false, "qualifier": "", "basis": "", "raw_text": "", "evidence": [{"source_id": "feld2019", "locator": "Main PDF p.9 (printed p.160), Synthesis of Fe(II) Oleate; SI pp.3-4 eq3/Figure S3"}], "derivation": null}}}], "concentrations": {}, "preparation_operation_ids": ["mix-oleate", "form-oleate", "cool-oleate", "age-oleate", "dry60", "dry120"], "scope": "Full quantified precursor preparation, not an assumed nanocrystal reactor charge; concentration/yield not supplied.", "evidence": [{"source_id": "feld2019", "locator": "Main PDF p.9 (printed p.160), Synthesis of Fe(II) Oleate; SI pp.3-4 eq3/Figure S3"}]}], "material_states": [{"id": "conditioned-water", "name": "Nitrogen-saturated water", "kind": "mixture", "parent_ids": ["water", "nitrogen"]}, {"id": "degassed-oa", "name": "Degassed OA", "kind": "mixture", "parent_ids": ["oleic-acid"]}, {"id": "conditioned-oa", "name": "Nitrogen-saturated OA", "kind": "mixture", "parent_ids": ["degassed-oa", "nitrogen"]}, {"id": "carbonate-slurry", "name": "Precipitation mixture", "kind": "mixture", "parent_ids": ["sulfate-solution", "carbonate-solution"]}, {"id": "wet-carbonate", "name": "Filtered carbonate source", "kind": "fraction", "parent_ids": ["carbonate-slurry"]}, {"id": "mother-liquor", "name": "Filtrate", "kind": "waste", "parent_ids": ["carbonate-slurry"]}, {"id": "washed-carbonate", "name": "Washed wet source", "kind": "fraction", "parent_ids": ["wet-carbonate", "conditioned-water"]}, {"id": "wash-waste", "name": "Wash filtrate", "kind": "waste", "parent_ids": ["wet-carbonate", "conditioned-water"]}, {"id": "oleate-charge", "name": "Carbonate/OA charge", "kind": "mixture", "parent_ids": ["washed-carbonate", "conditioned-oa"]}, {"id": "warm-oleate", "name": "60 C emulsion", "kind": "mixture", "parent_ids": ["oleate-charge"]}, {"id": "cooled-oleate", "name": "Room-temperature emulsion", "kind": "mixture", "parent_ids": ["warm-oleate"]}, {"id": "aged-oleate", "name": "24 h emulsion", "kind": "mixture", "parent_ids": ["cooled-oleate"]}, {"id": "dried60", "name": "Partly dried oleate", "kind": "mixture", "parent_ids": ["aged-oleate"]}, {"id": "oleate-product", "name": "Prepared oleate stock", "kind": "product", "parent_ids": ["prepared-oleate-stock"]}, {"id": "conditioned-iron-sulfate", "name": "Separately conditioned iron sulfate", "kind": "mixture", "parent_ids": ["iron-sulfate", "nitrogen"]}, {"id": "conditioned-sodium-carbonate", "name": "Separately conditioned sodium carbonate", "kind": "mixture", "parent_ids": ["sodium-carbonate", "nitrogen"]}], "operations": [{"id": "condition-apparatus", "action": "evacuate_refill", "label": "Condition apparatus", "stage": "precursor_preparation", "branch": "main", "optional": false, "depends_on": [], "inputs": ["nitrogen"], "outputs": [], "parameters": {"cycles": {"value": 4, "minimum": null, "maximum": null, "unit": "count", "status": "reported", "approximate": false, "qualifier": "", "basis": "", "raw_text": "", "evidence": [{"source_id": "feld2019", "locator": "Main PDF p.8 (printed p.159), Materials and Synthesis of the Iron Sources"}], "derivation": null}, "pressure": {"value": null, "minimum": null, "maximum": null, "unit": "mbar", "status": "not_reported", "approximate": false, "qualifier": "", "basis": "", "raw_text": "", "evidence": [{"source_id": "feld2019", "locator": "Main PDF p.8 (printed p.159), Materials and Synthesis of the Iron Sources"}], "derivation": null}}, "environment": {"value": "nitrogen / Schlenk", "status": "reported", "evidence": [{"source_id": "feld2019", "locator": "Main PDF p.8 (printed p.159), Materials and Synthesis of the Iron Sources"}], "note": ""}, "endpoint": {"value": null, "status": "not_reported", "evidence": [{"source_id": "feld2019", "locator": "Main PDF p.8 (printed p.159), Materials and Synthesis of the Iron Sources"}], "note": ""}, "retained_fraction": null, "description": "", "evidence": [{"source_id": "feld2019", "locator": "Main PDF p.8 (printed p.159), Materials and Synthesis of the Iron Sources"}]}, {"id": "condition-water", "action": "gas_saturate", "label": "Nitrogen-saturate water", "stage": "precursor_preparation", "branch": "main", "optional": false, "depends_on": ["condition-apparatus"], "inputs": ["water", "nitrogen"], "outputs": ["conditioned-water"], "parameters": {"duration": {"value": 24, "minimum": null, "maximum": null, "unit": "h", "status": "reported", "approximate": false, "qualifier": "", "basis": "", "raw_text": "", "evidence": [{"source_id": "feld2019", "locator": "Main PDF p.8 (printed p.159), Materials and Synthesis of the Iron Sources"}], "derivation": null}, "gas_flow": {"value": null, "minimum": null, "maximum": null, "unit": "mL/min", "status": "not_reported", "approximate": false, "qualifier": "", "basis": "", "raw_text": "", "evidence": [{"source_id": "feld2019", "locator": "Main PDF p.8 (printed p.159), Materials and Synthesis of the Iron Sources"}], "derivation": null}}, "environment": {"value": "nitrogen / Schlenk", "status": "reported", "evidence": [{"source_id": "feld2019", "locator": "Main PDF p.8 (printed p.159), Materials and Synthesis of the Iron Sources"}], "note": ""}, "endpoint": {"value": null, "status": "not_reported", "evidence": [{"source_id": "feld2019", "locator": "Main PDF p.8 (printed p.159), Materials and Synthesis of the Iron Sources"}], "note": ""}, "retained_fraction": null, "description": "", "evidence": [{"source_id": "feld2019", "locator": "Main PDF p.8 (printed p.159), Materials and Synthesis of the Iron Sources"}]}, {"id": "condition-salts", "action": "degas_store", "label": "Condition salts separately", "stage": "precursor_preparation", "branch": "main", "optional": false, "depends_on": ["condition-water"], "inputs": ["iron-sulfate", "sodium-carbonate", "nitrogen"], "outputs": ["conditioned-iron-sulfate", "conditioned-sodium-carbonate"], "parameters": {"duration": {"value": null, "minimum": null, "maximum": null, "unit": "h", "status": "not_reported", "approximate": false, "qualifier": "", "basis": "", "raw_text": "", "evidence": [{"source_id": "feld2019", "locator": "Main PDF p.8 (printed p.159), Materials and Synthesis of the Iron Sources"}], "derivation": null}}, "environment": {"value": "nitrogen / Schlenk", "status": "reported", "evidence": [{"source_id": "feld2019", "locator": "Main PDF p.8 (printed p.159), Materials and Synthesis of the Iron Sources"}], "note": ""}, "endpoint": {"value": null, "status": "not_reported", "evidence": [{"source_id": "feld2019", "locator": "Main PDF p.8 (printed p.159), Materials and Synthesis of the Iron Sources"}], "note": ""}, "retained_fraction": null, "description": "State groups separate conditioned reagent containers; salts are not mixed here.", "evidence": [{"source_id": "feld2019", "locator": "Main PDF p.8 (printed p.159), Materials and Synthesis of the Iron Sources"}]}, {"id": "degas-oa", "action": "degas", "label": "Degas oleic acid", "stage": "precursor_preparation", "branch": "main", "optional": false, "depends_on": ["condition-salts"], "inputs": ["oleic-acid"], "outputs": ["degassed-oa"], "parameters": {"temperature": {"value": 25, "minimum": null, "maximum": null, "unit": "degC", "status": "reported", "approximate": false, "qualifier": "", "basis": "", "raw_text": "", "evidence": [{"source_id": "feld2019", "locator": "Main PDF p.8 (printed p.159), Materials and Synthesis of the Iron Sources"}], "derivation": null}, "duration": {"value": 1, "minimum": null, "maximum": null, "unit": "h", "status": "reported", "approximate": false, "qualifier": "", "basis": "", "raw_text": "", "evidence": [{"source_id": "feld2019", "locator": "Main PDF p.8 (printed p.159), Materials and Synthesis of the Iron Sources"}], "derivation": null}, "pressure": {"value": 0.5, "minimum": null, "maximum": null, "unit": "mbar", "status": "reported", "approximate": false, "qualifier": "", "basis": "", "raw_text": "", "evidence": [{"source_id": "feld2019", "locator": "Main PDF p.8 (printed p.159), Materials and Synthesis of the Iron Sources"}], "derivation": null}}, "environment": {"value": "vacuum", "status": "reported", "evidence": [{"source_id": "feld2019", "locator": "Main PDF p.8 (printed p.159), Materials and Synthesis of the Iron Sources"}], "note": ""}, "endpoint": {"value": null, "status": "not_reported", "evidence": [{"source_id": "feld2019", "locator": "Main PDF p.8 (printed p.159), Materials and Synthesis of the Iron Sources"}], "note": ""}, "retained_fraction": null, "description": "", "evidence": [{"source_id": "feld2019", "locator": "Main PDF p.8 (printed p.159), Materials and Synthesis of the Iron Sources"}]}, {"id": "saturate-oa", "action": "gas_saturate", "label": "Nitrogen-saturate oleic acid", "stage": "precursor_preparation", "branch": "main", "optional": false, "depends_on": ["degas-oa"], "inputs": ["degassed-oa", "nitrogen"], "outputs": ["conditioned-oa"], "parameters": {"duration": {"value": null, "minimum": null, "maximum": null, "unit": "h", "status": "not_reported", "approximate": false, "qualifier": "", "basis": "", "raw_text": "", "evidence": [{"source_id": "feld2019", "locator": "Main PDF p.8 (printed p.159), Materials and Synthesis of the Iron Sources"}], "derivation": null}}, "environment": {"value": "nitrogen / Schlenk", "status": "reported", "evidence": [{"source_id": "feld2019", "locator": "Main PDF p.8 (printed p.159), Materials and Synthesis of the Iron Sources"}], "note": ""}, "endpoint": {"value": null, "status": "not_reported", "evidence": [{"source_id": "feld2019", "locator": "Main PDF p.8 (printed p.159), Materials and Synthesis of the Iron Sources"}], "note": ""}, "retained_fraction": null, "description": "", "evidence": [{"source_id": "feld2019", "locator": "Main PDF p.8 (printed p.159), Materials and Synthesis of the Iron Sources"}]}, {"id": "dissolve-sulfate", "action": "dissolve", "label": "Dissolve iron sulfate", "stage": "precursor_preparation", "branch": "main", "optional": false, "depends_on": ["saturate-oa"], "inputs": ["conditioned-iron-sulfate", "conditioned-water"], "outputs": ["sulfate-solution"], "parameters": {}, "environment": {"value": "nitrogen / Schlenk", "status": "reported", "evidence": [{"source_id": "feld2019", "locator": "Main PDF p.8 (printed p.159), Synthesis of FeCO3–Iron(II) Source; SI p.2 eq1/Figure S1"}], "note": ""}, "endpoint": {"value": null, "status": "not_reported", "evidence": [{"source_id": "feld2019", "locator": "Main PDF p.8 (printed p.159), Synthesis of FeCO3–Iron(II) Source; SI p.2 eq1/Figure S1"}], "note": ""}, "retained_fraction": null, "description": "Dissolve iron sulfate in 180 mL water.", "evidence": [{"source_id": "feld2019", "locator": "Main PDF p.8 (printed p.159), Synthesis of FeCO3–Iron(II) Source; SI p.2 eq1/Figure S1"}]}, {"id": "dissolve-carbonate", "action": "dissolve", "label": "Dissolve sodium carbonate", "stage": "precursor_preparation", "branch": "main", "optional": false, "depends_on": ["dissolve-sulfate"], "inputs": ["conditioned-sodium-carbonate", "conditioned-water"], "outputs": ["carbonate-solution"], "parameters": {}, "environment": {"value": "nitrogen / Schlenk", "status": "reported", "evidence": [{"source_id": "feld2019", "locator": "Main PDF p.8 (printed p.159), Synthesis of FeCO3–Iron(II) Source; SI p.2 eq1/Figure S1"}], "note": ""}, "endpoint": {"value": null, "status": "not_reported", "evidence": [{"source_id": "feld2019", "locator": "Main PDF p.8 (printed p.159), Synthesis of FeCO3–Iron(II) Source; SI p.2 eq1/Figure S1"}], "note": ""}, "retained_fraction": null, "description": "Dissolve sodium carbonate in a separate 180 mL portion of water.", "evidence": [{"source_id": "feld2019", "locator": "Main PDF p.8 (printed p.159), Synthesis of FeCO3–Iron(II) Source; SI p.2 eq1/Figure S1"}]}, {"id": "precipitate", "action": "add_stir", "label": "Slowly add sulfate solution into carbonate solution", "stage": "precursor_preparation", "branch": "main", "optional": false, "depends_on": ["dissolve-carbonate"], "inputs": ["sulfate-solution", "carbonate-solution"], "outputs": ["carbonate-slurry"], "parameters": {"duration": {"value": 30, "minimum": null, "maximum": null, "unit": "min", "status": "reported", "approximate": false, "qualifier": "", "basis": "", "raw_text": "", "evidence": [{"source_id": "feld2019", "locator": "Main PDF p.8 (printed p.159), Synthesis of FeCO3–Iron(II) Source; SI p.2 eq1/Figure S1"}], "derivation": null}, "stirring_speed": {"value": 800, "minimum": null, "maximum": null, "unit": "rpm", "status": "reported", "approximate": false, "qualifier": "", "basis": "", "raw_text": "", "evidence": [{"source_id": "feld2019", "locator": "Main PDF p.8 (printed p.159), Synthesis of FeCO3–Iron(II) Source; SI p.2 eq1/Figure S1"}], "derivation": null}, "temperature": {"value": null, "minimum": null, "maximum": null, "unit": "degC", "status": "not_reported", "approximate": false, "qualifier": "Room temperature.", "basis": "", "raw_text": "", "evidence": [{"source_id": "feld2019", "locator": "Main PDF p.8 (printed p.159), Synthesis of FeCO3–Iron(II) Source; SI p.2 eq1/Figure S1"}], "derivation": null}, "addition_rate": {"value": null, "minimum": null, "maximum": null, "unit": "mL/min", "status": "not_reported", "approximate": false, "qualifier": "Slowly; no numeric rate.", "basis": "", "raw_text": "", "evidence": [{"source_id": "feld2019", "locator": "Main PDF p.8 (printed p.159), Synthesis of FeCO3–Iron(II) Source; SI p.2 eq1/Figure S1"}], "derivation": null}}, "environment": {"value": "nitrogen / Schlenk", "status": "reported", "evidence": [{"source_id": "feld2019", "locator": "Main PDF p.8 (printed p.159), Synthesis of FeCO3–Iron(II) Source; SI p.2 eq1/Figure S1"}], "note": ""}, "endpoint": {"value": null, "status": "not_reported", "evidence": [{"source_id": "feld2019", "locator": "Main PDF p.8 (printed p.159), Synthesis of FeCO3–Iron(II) Source; SI p.2 eq1/Figure S1"}], "note": ""}, "retained_fraction": null, "description": "", "evidence": [{"source_id": "feld2019", "locator": "Main PDF p.8 (printed p.159), Synthesis of FeCO3–Iron(II) Source; SI p.2 eq1/Figure S1"}]}, {"id": "filter", "action": "filter", "label": "Filter through a Schlenk frit", "stage": "precursor_preparation", "branch": "main", "optional": false, "depends_on": ["precipitate"], "inputs": ["carbonate-slurry"], "outputs": ["wet-carbonate", "mother-liquor"], "parameters": {}, "environment": {"value": "nitrogen / Schlenk", "status": "reported", "evidence": [{"source_id": "feld2019", "locator": "Main PDF p.8 (printed p.159), Synthesis of FeCO3–Iron(II) Source; SI p.2 eq1/Figure S1"}], "note": ""}, "endpoint": {"value": null, "status": "not_reported", "evidence": [{"source_id": "feld2019", "locator": "Main PDF p.8 (printed p.159), Synthesis of FeCO3–Iron(II) Source; SI p.2 eq1/Figure S1"}], "note": ""}, "retained_fraction": "wet-carbonate", "description": "", "evidence": [{"source_id": "feld2019", "locator": "Main PDF p.8 (printed p.159), Synthesis of FeCO3–Iron(II) Source; SI p.2 eq1/Figure S1"}]}, {"id": "wash", "action": "wash", "label": "Wash four times with water", "stage": "precursor_preparation", "branch": "main", "optional": false, "depends_on": ["filter"], "inputs": ["wet-carbonate", "conditioned-water"], "outputs": ["washed-carbonate", "wash-waste"], "parameters": {"wash_count": {"value": 4, "minimum": null, "maximum": null, "unit": "count", "status": "reported", "approximate": false, "qualifier": "", "basis": "", "raw_text": "", "evidence": [{"source_id": "feld2019", "locator": "Main PDF p.8 (printed p.159), Synthesis of FeCO3–Iron(II) Source; SI p.2 eq1/Figure S1"}], "derivation": null}, "wash_volume_each": {"value": 120, "minimum": null, "maximum": null, "unit": "mL", "status": "reported", "approximate": false, "qualifier": "", "basis": "", "raw_text": "", "evidence": [{"source_id": "feld2019", "locator": "Main PDF p.8 (printed p.159), Synthesis of FeCO3–Iron(II) Source; SI p.2 eq1/Figure S1"}], "derivation": null}}, "environment": {"value": "nitrogen / Schlenk", "status": "reported", "evidence": [{"source_id": "feld2019", "locator": "Main PDF p.8 (printed p.159), Synthesis of FeCO3–Iron(II) Source; SI p.2 eq1/Figure S1"}], "note": ""}, "endpoint": {"value": null, "status": "not_reported", "evidence": [{"source_id": "feld2019", "locator": "Main PDF p.8 (printed p.159), Synthesis of FeCO3–Iron(II) Source; SI p.2 eq1/Figure S1"}], "note": ""}, "retained_fraction": "washed-carbonate", "description": "Keep wet precipitate; no drying or further purification.", "evidence": [{"source_id": "feld2019", "locator": "Main PDF p.8 (printed p.159), Synthesis of FeCO3–Iron(II) Source; SI p.2 eq1/Figure S1"}]}, {"id": "mix-oleate", "action": "mix", "label": "Mix reported carbonate charge and oleic acid", "stage": "precursor_preparation", "branch": "main", "optional": false, "depends_on": ["wash"], "inputs": ["washed-carbonate", "conditioned-oa"], "outputs": ["oleate-charge"], "parameters": {"oleic_acid_to_fe_molar_ratio": {"value": 7, "minimum": null, "maximum": null, "unit": "mol/mol", "status": "reported", "approximate": false, "qualifier": "", "basis": "Stated OA equivalents per Fe atom.", "raw_text": "", "evidence": [{"source_id": "feld2019", "locator": "Main PDF p.9 (printed p.160), Synthesis of Fe(II) Oleate; SI pp.3-4 eq3/Figure S3"}], "derivation": null}, "temperature": {"value": null, "minimum": null, "maximum": null, "unit": "degC", "status": "not_reported", "approximate": false, "qualifier": "Room temperature.", "basis": "", "raw_text": "", "evidence": [{"source_id": "feld2019", "locator": "Main PDF p.9 (printed p.160), Synthesis of Fe(II) Oleate; SI pp.3-4 eq3/Figure S3"}], "derivation": null}}, "environment": {"value": "nitrogen / Schlenk", "status": "reported", "evidence": [{"source_id": "feld2019", "locator": "Main PDF p.9 (printed p.160), Synthesis of Fe(II) Oleate; SI pp.3-4 eq3/Figure S3"}], "note": ""}, "endpoint": {"value": null, "status": "not_reported", "evidence": [{"source_id": "feld2019", "locator": "Main PDF p.9 (printed p.160), Synthesis of Fe(II) Oleate; SI pp.3-4 eq3/Figure S3"}], "note": ""}, "retained_fraction": null, "description": "Quantities in prepared-oleate-stock; transferred fraction of preceding wet precipitation batch is not supplied.", "evidence": [{"source_id": "feld2019", "locator": "Main PDF p.9 (printed p.160), Synthesis of Fe(II) Oleate; SI pp.3-4 eq3/Figure S3"}]}, {"id": "form-oleate", "action": "heat_stir", "label": "Form oleate emulsion", "stage": "precursor_preparation", "branch": "main", "optional": false, "depends_on": ["mix-oleate"], "inputs": ["oleate-charge"], "outputs": ["warm-oleate"], "parameters": {"temperature": {"value": 60, "minimum": null, "maximum": null, "unit": "degC", "status": "reported", "approximate": false, "qualifier": "", "basis": "", "raw_text": "", "evidence": [{"source_id": "feld2019", "locator": "Main PDF p.9 (printed p.160), Synthesis of Fe(II) Oleate; SI pp.3-4 eq3/Figure S3"}], "derivation": null}, "duration": {"value": 1, "minimum": null, "maximum": null, "unit": "h", "status": "reported", "approximate": false, "qualifier": "", "basis": "", "raw_text": "", "evidence": [{"source_id": "feld2019", "locator": "Main PDF p.9 (printed p.160), Synthesis of Fe(II) Oleate; SI pp.3-4 eq3/Figure S3"}], "derivation": null}, "stirring_speed": {"value": null, "minimum": null, "maximum": null, "unit": "rpm", "status": "not_reported", "approximate": false, "qualifier": "", "basis": "", "raw_text": "", "evidence": [{"source_id": "feld2019", "locator": "Main PDF p.9 (printed p.160), Synthesis of Fe(II) Oleate; SI pp.3-4 eq3/Figure S3"}], "derivation": null}}, "environment": {"value": "nitrogen / Schlenk", "status": "reported", "evidence": [{"source_id": "feld2019", "locator": "Main PDF p.9 (printed p.160), Synthesis of Fe(II) Oleate; SI pp.3-4 eq3/Figure S3"}], "note": ""}, "endpoint": {"value": null, "status": "not_reported", "evidence": [{"source_id": "feld2019", "locator": "Main PDF p.9 (printed p.160), Synthesis of Fe(II) Oleate; SI pp.3-4 eq3/Figure S3"}], "note": ""}, "retained_fraction": null, "description": "", "evidence": [{"source_id": "feld2019", "locator": "Main PDF p.9 (printed p.160), Synthesis of Fe(II) Oleate; SI pp.3-4 eq3/Figure S3"}]}, {"id": "cool-oleate", "action": "cool", "label": "Cool to room temperature", "stage": "precursor_preparation", "branch": "main", "optional": false, "depends_on": ["form-oleate"], "inputs": ["warm-oleate"], "outputs": ["cooled-oleate"], "parameters": {"temperature": {"value": null, "minimum": null, "maximum": null, "unit": "degC", "status": "not_reported", "approximate": false, "qualifier": "Room temperature.", "basis": "", "raw_text": "", "evidence": [{"source_id": "feld2019", "locator": "Main PDF p.9 (printed p.160), Synthesis of Fe(II) Oleate; SI pp.3-4 eq3/Figure S3"}], "derivation": null}, "cooling_rate": {"value": null, "minimum": null, "maximum": null, "unit": "degC/min", "status": "not_reported", "approximate": false, "qualifier": "", "basis": "", "raw_text": "", "evidence": [{"source_id": "feld2019", "locator": "Main PDF p.9 (printed p.160), Synthesis of Fe(II) Oleate; SI pp.3-4 eq3/Figure S3"}], "derivation": null}}, "environment": {"value": "nitrogen / Schlenk", "status": "reported", "evidence": [{"source_id": "feld2019", "locator": "Main PDF p.9 (printed p.160), Synthesis of Fe(II) Oleate; SI pp.3-4 eq3/Figure S3"}], "note": ""}, "endpoint": {"value": null, "status": "not_reported", "evidence": [{"source_id": "feld2019", "locator": "Main PDF p.9 (printed p.160), Synthesis of Fe(II) Oleate; SI pp.3-4 eq3/Figure S3"}], "note": ""}, "retained_fraction": null, "description": "", "evidence": [{"source_id": "feld2019", "locator": "Main PDF p.9 (printed p.160), Synthesis of Fe(II) Oleate; SI pp.3-4 eq3/Figure S3"}]}, {"id": "age-oleate", "action": "stir", "label": "Stir at room temperature", "stage": "precursor_preparation", "branch": "main", "optional": false, "depends_on": ["cool-oleate"], "inputs": ["cooled-oleate"], "outputs": ["aged-oleate"], "parameters": {"duration": {"value": 24, "minimum": null, "maximum": null, "unit": "h", "status": "reported", "approximate": false, "qualifier": "", "basis": "", "raw_text": "", "evidence": [{"source_id": "feld2019", "locator": "Main PDF p.9 (printed p.160), Synthesis of Fe(II) Oleate; SI pp.3-4 eq3/Figure S3"}], "derivation": null}, "temperature": {"value": null, "minimum": null, "maximum": null, "unit": "degC", "status": "not_reported", "approximate": false, "qualifier": "Room temperature.", "basis": "", "raw_text": "", "evidence": [{"source_id": "feld2019", "locator": "Main PDF p.9 (printed p.160), Synthesis of Fe(II) Oleate; SI pp.3-4 eq3/Figure S3"}], "derivation": null}}, "environment": {"value": "nitrogen / Schlenk", "status": "reported", "evidence": [{"source_id": "feld2019", "locator": "Main PDF p.9 (printed p.160), Synthesis of Fe(II) Oleate; SI pp.3-4 eq3/Figure S3"}], "note": ""}, "endpoint": {"value": "milky gray emulsion", "status": "reported", "evidence": [{"source_id": "feld2019", "locator": "Main PDF p.9 (printed p.160), Synthesis of Fe(II) Oleate; SI pp.3-4 eq3/Figure S3"}], "note": ""}, "retained_fraction": null, "description": "", "evidence": [{"source_id": "feld2019", "locator": "Main PDF p.9 (printed p.160), Synthesis of Fe(II) Oleate; SI pp.3-4 eq3/Figure S3"}]}, {"id": "dry60", "action": "vacuum_heat", "label": "Remove water and CO2", "stage": "precursor_preparation", "branch": "main", "optional": false, "depends_on": ["age-oleate"], "inputs": ["aged-oleate"], "outputs": ["dried60"], "parameters": {"temperature": {"value": 60, "minimum": null, "maximum": null, "unit": "degC", "status": "reported", "approximate": false, "qualifier": "", "basis": "", "raw_text": "", "evidence": [{"source_id": "feld2019", "locator": "Main PDF p.9 (printed p.160), Synthesis of Fe(II) Oleate; SI pp.3-4 eq3/Figure S3"}], "derivation": null}, "duration": {"value": 2, "minimum": null, "maximum": null, "unit": "h", "status": "reported", "approximate": false, "qualifier": "", "basis": "", "raw_text": "", "evidence": [{"source_id": "feld2019", "locator": "Main PDF p.9 (printed p.160), Synthesis of Fe(II) Oleate; SI pp.3-4 eq3/Figure S3"}], "derivation": null}, "pressure": {"value": null, "minimum": null, "maximum": null, "unit": "mbar", "status": "not_reported", "approximate": false, "qualifier": "", "basis": "", "raw_text": "", "evidence": [{"source_id": "feld2019", "locator": "Main PDF p.9 (printed p.160), Synthesis of Fe(II) Oleate; SI pp.3-4 eq3/Figure S3"}], "derivation": null}}, "environment": {"value": "vacuum", "status": "reported", "evidence": [{"source_id": "feld2019", "locator": "Main PDF p.9 (printed p.160), Synthesis of Fe(II) Oleate; SI pp.3-4 eq3/Figure S3"}], "note": ""}, "endpoint": {"value": "brownish-black mixture", "status": "reported", "evidence": [{"source_id": "feld2019", "locator": "Main PDF p.9 (printed p.160), Synthesis of Fe(II) Oleate; SI pp.3-4 eq3/Figure S3"}], "note": ""}, "retained_fraction": null, "description": "", "evidence": [{"source_id": "feld2019", "locator": "Main PDF p.9 (printed p.160), Synthesis of Fe(II) Oleate; SI pp.3-4 eq3/Figure S3"}]}, {"id": "dry120", "action": "vacuum_heat", "label": "Remove residual water", "stage": "precursor_preparation", "branch": "main", "optional": false, "depends_on": ["dry60"], "inputs": ["dried60"], "outputs": ["prepared-oleate-stock"], "parameters": {"temperature": {"value": 120, "minimum": null, "maximum": null, "unit": "degC", "status": "reported", "approximate": false, "qualifier": "", "basis": "", "raw_text": "", "evidence": [{"source_id": "feld2019", "locator": "Main PDF p.9 (printed p.160), Synthesis of Fe(II) Oleate; SI pp.3-4 eq3/Figure S3"}], "derivation": null}, "duration": {"value": null, "minimum": 1, "maximum": 2, "unit": "h", "status": "reported", "approximate": false, "qualifier": "", "basis": "", "raw_text": "", "evidence": [{"source_id": "feld2019", "locator": "Main PDF p.9 (printed p.160), Synthesis of Fe(II) Oleate; SI pp.3-4 eq3/Figure S3"}], "derivation": null}, "pressure": {"value": null, "minimum": null, "maximum": null, "unit": "mbar", "status": "not_reported", "approximate": false, "qualifier": "", "basis": "", "raw_text": "", "evidence": [{"source_id": "feld2019", "locator": "Main PDF p.9 (printed p.160), Synthesis of Fe(II) Oleate; SI pp.3-4 eq3/Figure S3"}], "derivation": null}}, "environment": {"value": "vacuum", "status": "reported", "evidence": [{"source_id": "feld2019", "locator": "Main PDF p.9 (printed p.160), Synthesis of Fe(II) Oleate; SI pp.3-4 eq3/Figure S3"}], "note": ""}, "endpoint": {"value": null, "status": "not_reported", "evidence": [{"source_id": "feld2019", "locator": "Main PDF p.9 (printed p.160), Synthesis of Fe(II) Oleate; SI pp.3-4 eq3/Figure S3"}], "note": ""}, "retained_fraction": null, "description": "", "evidence": [{"source_id": "feld2019", "locator": "Main PDF p.9 (printed p.160), Synthesis of Fe(II) Oleate; SI pp.3-4 eq3/Figure S3"}]}], "condition_options": [{"id": "reported-scale-up-capability", "label": "Scale-up claim; no separately documented batch", "parameters": {"scale_factor": {"value": 7, "minimum": null, "maximum": null, "unit": "fold", "status": "reported", "approximate": false, "qualifier": "", "basis": "Same concentrations, larger volumes; capability claim only.", "raw_text": "", "evidence": [{"source_id": "feld2019", "locator": "Main PDF p.9 (printed p.160), Synthesis of Fe(II) Oleate; SI pp.3-4 eq3/Figure S3"}], "derivation": null}}, "evidence": [{"source_id": "feld2019", "locator": "Main PDF p.9 (printed p.160), Synthesis of Fe(II) Oleate; SI pp.3-4 eq3/Figure S3"}]}], "products": [{"sample_id": "prepared-oleate", "source_sample_label": "Synthesis of Fe(II) Oleate (method heading; not a physical batch label)", "batch_id": null, "material_state_id": "oleate-product", "parent_sample_id": null, "composition": {"value": "Fe–C–H–O", "status": "reported", "evidence": [{"source_id": "feld2019", "locator": "Main PDF p.9 (printed p.160), Synthesis of Fe(II) Oleate; SI pp.3-4 eq3/Figure S3"}], "note": ""}, "phase": {"value": null, "status": "not_reported", "evidence": [{"source_id": "feld2019", "locator": "Main PDF p.9 (printed p.160), Synthesis of Fe(II) Oleate; SI pp.3-4 eq3/Figure S3"}], "note": ""}, "morphology": {"value": null, "status": "not_reported", "evidence": [{"source_id": "feld2019", "locator": "Main PDF p.9 (printed p.160), Synthesis of Fe(II) Oleate; SI pp.3-4 eq3/Figure S3"}], "note": ""}, "surface": {"value": null, "status": "not_reported", "evidence": [{"source_id": "feld2019", "locator": "Main PDF p.9 (printed p.160), Synthesis of Fe(II) Oleate; SI pp.3-4 eq3/Figure S3"}], "note": ""}, "recipe_link": "explicit", "link_evidence": [{"source_id": "feld2019", "locator": "Main PDF p.9 (printed p.160), Synthesis of Fe(II) Oleate; SI pp.3-4 eq3/Figure S3"}], "notes": ["Precursor mixture, not a nanocrystal. Source oxidation state denotes the starting source, not a pure-valence molecular product. Multiple Fe(II)/Fe(III) complexes observed by MALDI.", "No single molecular formula or concentration assigned."]}], "measurements": [], "structure_assets": [], "quality": {"review_status": "source_reviewed", "review_scope": "Complete 11-page main and 19-page matching SI review. Literature protocols/condition families only; no physical batch or independent replication is invented. Numeric image labels retain their original dimensional meaning.", "missing_fields": ["Actual vacuum pressures during 60/120 C drying, numeric room temperature, addition rate, stirring speed in oleate stages.", "Recovered carbonate wet/dry mass, preparation yield, fraction transferred to oleate preparation, stock final volume/concentration.", "Exact grade/lot for each NC-associated oleate preparation and storage duration.", "Single stock molecular composition and oxidation-state population are not established."], "conflicts": ["Na2CO3 16.40 g / 157.7 mmol is inconsistent for the anhydrous formula.", "FeCO3 5.69 g / 51.4 mmol is inconsistent for the nominal formula."], "requested_tasks": ["partial_protocol"], "experimental_outcome": "reported_product"}, "context_links": [{"label": "Primary article and associated SI", "url": "https://doi.org/10.1021/acsnano.8b05032", "relation": "primary_source"}], "collection": "reviewed_literature"}
