Repository: cuiyist/mattersyn

# NanoXtalSyn

[Open the materials atlas](https://cuiyist.github.io/nanoxtalsyn-site/) · [Synthesis dataset](https://cuiyist.github.io/nanoxtalsyn-site/dataset.html)

NanoXtalSyn organizes source-linked materials synthesis recipes, characterization and properties for readers and future machine-learning datasets. Published pages distinguish reported measurements, author interpretations, external reference structures and illustrative models.

This public project repository contains code, structured data, memory, reusable skills and audit history. Work in progress is explicitly labeled; publication in this repository is not scientific approval.

File: dist/data/records.jsonl (part 11 of 97)
"outputs": ["as-prepared-dispersion"], "parameters": {"temperature": {"value": 80, "minimum": null, "maximum": null, "unit": "degC", "status": "inherited", "approximate": false, "qualifier": "Inherited from S1 under the explicit same-conditions statement for S2.", "basis": "", "raw_text": "", "evidence": [{"source_id": "fu2007", "locator": "Main article, p. 16030, Experimental Section / Sample Preparation, first paragraph"}, {"source_id": "fu2007", "locator": "Main p.16030, Sample Preparation, final two sentences defining S2–S4"}], "derivation": null}, "duration": {"value": 2.0, "minimum": null, "maximum": null, "unit": "h", "status": "inherited", "approximate": false, "qualifier": "Inherited from S1 under the explicit same-conditions statement for S2.", "basis": "", "raw_text": "", "evidence": [{"source_id": "fu2007", "locator": "Main article, p. 16030, Experimental Section / Sample Preparation, first paragraph"}, {"source_id": "fu2007", "locator": "Main p.16030, Sample Preparation, final two sentences defining S2–S4"}], "derivation": null}, "heating_ramp": {"value": null, "minimum": null, "maximum": null, "unit": "degC/min", "status": "not_reported", "approximate": false, "qualifier": "", "basis": "", "raw_text": "", "evidence": [{"source_id": "fu2007", "locator": "Main article, p. 16030, Experimental Section / Sample Preparation, first paragraph"}], "derivation": null}, "stirring_speed": {"value": null, "minimum": null, "maximum": null, "unit": "rpm", "status": "not_reported", "approximate": false, "qualifier": "", "basis": "", "raw_text": "", "evidence": [{"source_id": "fu2007", "locator": "Main article, p. 16030, Experimental Section / Sample Preparation, first paragraph"}], "derivation": null}, "pressure": {"value": null, "minimum": null, "maximum": null, "unit": "Pa", "status": "not_reported", "approximate": false, "qualifier": "", "basis": "", "raw_text": "", "evidence": [{"source_id": "fu2007", "locator": "Main article, p. 16030, Experimental Section / Sample Preparation, first paragraph"}], "derivation": null}}, "environment": {"value": null, "status": "not_reported", "evidence": [{"source_id": "fu2007", "locator": "Main article, p. 16030, Experimental Section / Sample Preparation, first paragraph"}], "note": "Atmosphere, pressure and reactor construction are not reported."}, "endpoint": {"value": null, "status": "not_reported", "evidence": [{"source_id": "fu2007", "locator": "Main article, p. 16030, Experimental Section / Sample Preparation, first paragraph"}], "note": ""}, "retained_fraction": null, "description": "Increase the temperature to 80 C with continuous stirring for another 2.0 h. Exact heating ramp and whether any ramp time enters that duration are unresolved; do not assume reflux, a sealed vessel or inert gas. Inherited from the common preparation framework where not explicitly changed for S2; no independent numerical repeat is claimed.", "evidence": [{"source_id": "fu2007", "locator": "Main article, p. 16030, Experimental Section / Sample Preparation, first paragraph"}]}, {"id": "filter-dispersion", "action": "filter", "label": "Filter the as-prepared dispersion", "stage": "workup", "branch": "main", "optional": false, "depends_on": ["heat-stir-80c"], "inputs": ["as-prepared-dispersion"], "outputs": ["filtered-dispersion"], "parameters": {"filter_pore_size": {"value": null, "minimum": null, "maximum": null, "unit": "um", "status": "not_reported", "approximate": false, "qualifier": "", "basis": "", "raw_text": "", "evidence": [{"source_id": "fu2007", "locator": "Main article, p. 16030, Experimental Section / Sample Preparation, first paragraph"}], "derivation": null}}, "environment": {"value": null, "status": "not_reported", "evidence": [{"source_id": "fu2007", "locator": "Main article, p. 16030, Experimental Section / Sample Preparation, first paragraph"}], "note": "Atmosphere, pressure and reactor construction are not reported."}, "endpoint": {"value": null, "status": "not_reported", "evidence": [{"source_id": "fu2007", "locator": "Main article, p. 16030, Experimental Section / Sample Preparation, first paragraph"}], "note": ""}, "retained_fraction": null, "description": "Filter the dispersion. Filter material and explicit filtrate/residue terminology are not stated; the subsequent operation acts on the dispersion. Inherited from the common preparation framework where not explicitly changed for S2; no independent numerical repeat is claimed.", "evidence": [{"source_id": "fu2007", "locator": "Main article, p. 16030, Experimental Section / Sample Preparation, first paragraph"}]}, {"id": "initial-centrifugation", "action": "centrifuge", "label": "Recover product by centrifugation", "stage": "workup", "branch": "main", "optional": false, "depends_on": ["filter-dispersion"], "inputs": ["filtered-dispersion"], "outputs": ["recovered-product"], "parameters": {"speed": {"value": null, "minimum": null, "maximum": null, "unit": "rpm", "status": "not_reported", "approximate": false, "qualifier": "", "basis": "", "raw_text": "", "evidence": [{"source_id": "fu2007", "locator": "Main article, p. 16030, Experimental Section / Sample Preparation, first paragraph"}], "derivation": null}, "relative_force": {"value": null, "minimum": null, "maximum": null, "unit": "g_relative", "status": "not_reported", "approximate": false, "qualifier": "", "basis": "", "raw_text": "", "evidence": [{"source_id": "fu2007", "locator": "Main article, p. 16030, Experimental Section / Sample Preparation, first paragraph"}], "derivation": null}, "duration": {"value": null, "minimum": null, "maximum": null, "unit": "min", "status": "not_reported", "approximate": false, "qualifier": "", "basis": "", "raw_text": "", "evidence": [{"source_id": "fu2007", "locator": "Main article, p. 16030, Experimental Section / Sample Preparation, first paragraph"}], "derivation": null}}, "environment": {"value": null, "status": "not_reported", "evidence": [{"source_id": "fu2007", "locator": "Main article, p. 16030, Experimental Section / Sample Preparation, first paragraph"}], "note": "Atmosphere, pressure and reactor construction are not reported."}, "endpoint": {"value": null, "status": "not_reported", "evidence": [{"source_id": "fu2007", "locator": "Main article, p. 16030, Experimental Section / Sample Preparation, first paragraph"}], "note": ""}, "retained_fraction": null, "description": "Centrifuge the dispersion and recover product for redispersion. The paper does not explicitly name pellet/supernatant or give centrifuge settings. Inherited from the common preparation framework where not explicitly changed for S2; no independent numerical repeat is claimed.", "evidence": [{"source_id": "fu2007", "locator": "Main article, p. 16030, Experimental Section / Sample Preparation, first paragraph"}]}, {"id": "alcohol-purification", "action": "sequential_redispersion", "label": "Redisperse sequentially in 1-butanol, 1-propanol and ethanol", "stage": "workup", "branch": "main", "optional": false, "depends_on": ["initial-centrifugation"], "inputs": ["recovered-product", "1_butanol", "1_propanol", "ethanol"], "outputs": ["alcohol-purified-product"], "parameters": {"1_butanol_volume": {"value": null, "minimum": null, "maximum": null, "unit": "mL", "status": "not_reported", "approximate": false, "qualifier": "", "basis": "", "raw_text": "", "evidence": [{"source_id": "fu2007", "locator": "Main article, p. 16030, Experimental Section / Sample Preparation, first paragraph"}], "derivation": null}, "1_propanol_volume": {"value": null, "minimum": null, "maximum": null, "unit": "mL", "status": "not_reported", "approximate": false, "qualifier": "", "basis": "", "raw_text": "", "evidence": [{"source_id": "fu2007", "locator": "Main article, p. 16030, Experimental Section / Sample Preparation, first paragraph"}], "derivation": null}, "ethanol_volume": {"value": null, "minimum": null, "maximum": null, "unit": "mL", "status": "not_reported", "approximate": false, "qualifier": "", "basis": "", "raw_text": "", "evidence": [{"source_id": "fu2007", "locator": "Main article, p. 16030, Experimental Section / Sample Preparation, first paragraph"}], "derivation": null}}, "environment": {"value": null, "status": "not_reported", "evidence": [{"source_id": "fu2007", "locator": "Main article, p. 16030, Experimental Section / Sample Preparation, first paragraph"}], "note": "Atmosphere, pressure and reactor construction are not reported."}, "endpoint": {"value": null, "status": "not_reported", "evidence": [{"source_id": "fu2007", "locator": "Main article, p. 16030, Experimental Section / Sample Preparation, first paragraph"}], "note": ""}, "retained_fraction": null, "description": "Reported solvent order is 1-butanol, then 1-propanol, then ethanol, to remove unreacted molecules. Intermediate solvent-exchange mechanics, centrifugation counts and wash repetitions are not specified. Inherited from the common preparation framework where not explicitly changed for S2; no independent numerical repeat is claimed.", "evidence": [{"source_id": "fu2007", "locator": "Main article, p. 16030, Experimental Section / Sample Preparation, first paragraph"}]}, {"id": "final-centrifugation", "action": "centrifuge", "label": "Obtain QDs by final centrifugation", "stage": "workup", "branch": "main", "optional": false, "depends_on": ["alcohol-purification"], "inputs": ["alcohol-purified-product"], "outputs": ["final-qd-product"], "parameters": {"speed": {"value": null, "minimum": null, "maximum": null, "unit": "rpm", "status": "not_reported", "approximate": false, "qualifier": "", "basis": "", "raw_text": "", "evidence": [{"source_id": "fu2007", "locator": "Main article, p. 16030, Experimental Section / Sample Preparation, first paragraph"}], "derivation": null}, "relative_force": {"value": null, "minimum": null, "maximum": null, "unit": "g_relative", "status": "not_reported", "approximate": false, "qualifier": "", "basis": "", "raw_text": "", "evidence": [{"source_id": "fu2007", "locator": "Main article, p. 16030, Experimental Section / Sample Preparation, first paragraph"}], "derivation": null}, "duration": {"value": null, "minimum": null, "maximum": null, "unit": "min", "status": "not_reported", "approximate": false, "qualifier": "", "basis": "", "raw_text": "", "evidence": [{"source_id": "fu2007", "locator": "Main article, p. 16030, Experimental Section / Sample Preparation, first paragraph"}], "derivation": null}, "isolated_product_mass": {"value": null, "minimum": null, "maximum": null, "unit": "mg", "status": "not_reported", "approximate": false, "qualifier": "", "basis": "", "raw_text": "", "evidence": [{"source_id": "fu2007", "locator": "Main article, p. 16030, Experimental Section / Sample Preparation, first paragraph"}], "derivation": null}, "isolated_synthesis_yield": {"value": null, "minimum": null, "maximum": null, "unit": "percent", "status": "not_reported", "approximate": false, "qualifier": "", "basis": "", "raw_text": "", "evidence": [{"source_id": "fu2007", "locator": "Main article, p. 16030, Experimental Section / Sample Preparation, first paragraph"}], "derivation": null}}, "environment": {"value": null, "status": "not_reported", "evidence": [{"source_id": "fu2007", "locator": "Main article, p. 16030, Experimental Section / Sample Preparation, first paragraph"}], "note": "Atmosphere, pressure and reactor construction are not reported."}, "endpoint": {"value": null, "status": "not_reported", "evidence": [{"source_id": "fu2007", "locator": "Main article, p. 16030, Experimental Section / Sample Preparation, first paragraph"}], "note": ""}, "retained_fraction": null, "description": "Obtain QDs by centrifugation. Neither product mass nor isolated synthesis yield is reported. Inherited from the common preparation framework where not explicitly changed for S2; no independent numerical repeat is claimed.", "evidence": [{"source_id": "fu2007", "locator": "Main article, p. 16030, Experimental Section / Sample Preparation, first paragraph"}]}, {"id": "disperse-in-water", "action": "disperse", "label": "Disperse final S2 QDs in water", "stage": "workup", "branch": "main", "optional": false, "depends_on": ["final-centrifugation"], "inputs": ["final-qd-product", "water"], "outputs": ["aqueous-s2"], "parameters": {"water_volume": {"value": null, "minimum": null, "maximum": null, "unit": "mL", "status": "not_reported", "approximate": false, "qualifier": "", "basis": "", "raw_text": "", "evidence": [{"source_id": "fu2007", "locator": "Main article, p. 16030, Experimental Section / Sample Preparation, first paragraph"}], "derivation": null}}, "environment": {"value": null, "status": "not_reported", "evidence": [{"source_id": "fu2007", "locator": "Main article, p. 16030, Experimental Section / Sample Preparation, first paragraph"}], "note": "Atmosphere, pressure and reactor construction are not reported."}, "endpoint": {"value": null, "status": "not_reported", "evidence": [{"source_id": "fu2007", "locator": "Main article, p. 16030, Experimental Section / Sample Preparation, first paragraph"}], "note": ""}, "retained_fraction": null, "description": "Disperse the QDs in water for further characterization. Final volume and concentration are not supplied. Freeze drying is specific to XRD specimen preparation, not this aqueous-product workup. Inherited from the common preparation framework where not explicitly changed for S2; no independent numerical repeat is claimed.", "evidence": [{"source_id": "fu2007", "locator": "Main article, p. 16030, Experimental Section / Sample Preparation, first paragraph"}]}], "condition_options": [], "products": [{"sample_id": "fu2007-s2", "source_sample_label": "S2", "batch_id": null, "material_state_id": "aqueous-s2", "parent_sample_id": null, "composition": {"value": "ZnO", "status": "reported", "evidence": [{"source_id": "fu2007", "locator": "Main p.16030, Experimental Section / Sample Preparation"}], "note": ""}, "phase": {"value": "wurtzite", "status": "reported", "evidence": [{"source_id": "fu2007", "locator": "Main p.16030, Fig.1"}], "note": ""}, "morphology": {"value": null, "status": "not_reported", "evidence": [{"source_id": "fu2007", "locator": "Main p.16030, Experimental Section / Sample Preparation"}], "note": ""}, "surface": {"value": "DEA and hydroxyl association inferred by authors from FTIR", "status": "author_derived", "evidence": [{"source_id": "fu2007", "locator": "Main pp.16030–16031, Fig.3 lower S2 spectrum"}], "note": ""}, "recipe_link": "explicit", "link_evidence": [{"source_id": "fu2007", "locator": "Main p.16030, Experimental Section / Sample Preparation"}], "notes": ["Author-defined sample S2; parent links describe protocol derivation, not reuse of an S1 physical batch.", "Authors describe aqueous S2 as nonluminescent while Fig.4a displays weak traces scaled by 10. No zero quantum yield or absolute zero emission is encoded."]}, {"sample_id": "fu2007-s2-dry", "source_sample_label": "S2 dry powder", "batch_id": null, "material_state_id": "s2-dry-powder", "parent_sample_id": "fu2007-s2", "composition": {"value": "ZnO", "status": "reported", "evidence": [{"source_id": "fu2007", "locator": "Main p.16032 Fig.6a; SI p.S2 Part1 Fig.S1"}], "note": ""}, "phase": {"value": null, "status": "not_reported", "evidence": [{"source_id": "fu2007", "locator": "Main p.16032 Fig.6a; SI p.S2 Part1 Fig.S1"}], "note": ""}, "morphology": {"value": null, "status": "not_reported", "evidence": [{"source_id": "fu2007", "locator": "Main p.16032 Fig.6a; SI p.S2 Part1 Fig.S1"}], "note": ""}, "surface": {"value": null, "status": "not_reported", "evidence": [{"source_id": "fu2007", "locator": "Main p.16032 Fig.6a; SI p.S2 Part1 Fig.S1"}], "note": ""}, "recipe_link": "explicit", "link_evidence": [{"source_id": "fu2007", "locator": "Main p.16032 Fig.6a; SI p.S2 Part1 Fig.S1"}], "notes": ["Characterization state or aliquot, not a separate complete synthesis recipe."]}, {"sample_id": "fu2007-s2-early", "source_sample_label": "SI low-temperature early sample", "batch_id": null, "material_state_id": "s2-early-60c", "parent_sample_id": null, "composition": {"value": "ZnO", "status": "reported", "evidence": [{"source_id": "fu2007", "locator": "Main p.16032 Fig.6a; SI p.S2 Part1 Fig.S1"}], "note": ""}, "phase": {"value": null, "status": "not_reported", "evidence": [{"source_id": "fu2007", "locator": "Main p.16032 Fig.6a; SI p.S2 Part1 Fig.S1"}], "note": ""}, "morphology": {"value": null, "status": "not_reported", "evidence": [{"source_id": "fu2007", "locator": "Main p.16032 Fig.6a; SI p.S2 Part1 Fig.S1"}], "note": ""}, "surface": {"value": null, "status": "not_reported", "evidence": [{"source_id": "fu2007", "locator": "Main p.16032 Fig.6a; SI p.S2 Part1 Fig.S1"}], "note": ""}, "recipe_link": "general_context", "link_evidence": [], "notes": ["Characterization state or aliquot, not a separate complete synthesis recipe."]}], "measurements": [{"id": "s2-diameter", "sample_id": "fu2007-s2", "property": "diameter", "technique": "HRTEM", "value": {"value": 5.0, "minimum": null, "maximum": null, "unit": "nm", "status": "reported", "approximate": false, "qualifier": "", "basis": "", "raw_text": "", "evidence": [{"source_id": "fu2007", "locator": "Main pp.16030–16032, Fig.2b"}], "derivation": null}, "conditions": "Mean particle diameter; ±0.5 nm spread definition not stated.", "derives_from": [], "evidence": [{"source_id": "fu2007", "locator": "Main pp.16030–16032, Fig.2b"}]}, {"id": "s2-spread", "sample_id": "fu2007-s2", "property": "diameter_spread", "technique": "HRTEM", "value": {"value": 0.5, "minimum": null, "maximum": null, "unit": "nm", "status": "reported", "approximate": false, "qualifier": "", "basis": "", "raw_text": "", "evidence": [{"source_id": "fu2007", "locator": "Main p.16030, Fig.2b"}], "derivation": null}, "conditions": "Definition of ± spread not supplied.", "derives_from": [], "evidence": [{"source_id": "fu2007", "locator": "Main p.16030, Fig.2b"}]}, {"id": "s2-onset", "sample_id": "fu2007-s2", "property": "optical_absorption_onset", "technique": "UV–visible absorption", "value": {"value": 3.67, "minimum": null, "maximum": null, "unit": "eV", "status": "reported", "approximate": false, "qualifier": "", "basis": "", "raw_text": "", "evidence": [{"source_id": "fu2007", "locator": "Main pp.16031–16032, Fig.5b"}], "derivation": null}, "conditions": "Extrapolation of (alpha h nu)^2 versus photon energy.", "derives_from": [], "evidence": [{"source_id": "fu2007", "locator": "Main pp.16031–16032, Fig.5b"}]}, {"id": "s2-modeled-gap", "sample_id": "fu2007-s2", "property": "modeled_optical_gap", "technique": "Author confinement calculation", "value": {"value": 3.68, "minimum": null, "maximum": null, "unit": "eV", "status": "author_derived", "approximate": false, "qualifier": "", "basis": "", "raw_text": "", "evidence": [{"source_id": "fu2007", "locator": "Main p.16032, Eq.1"}], "derivation": null}, "conditions": "Model value, not independently measured band structure.", "derives_from": [], "evidence": [{"source_id": "fu2007", "locator": "Main p.16032, Eq.1"}]}, {"id": "s2-ftir-cncoh", "sample_id": "fu2007-s2", "property": "ftir_band_region", "technique": "ATR-FTIR", "value": {"value": null, "minimum": 1000, "maximum": 1100, "unit": "cm^-1", "status": "reported", "approximate": false, "qualifier": "", "basis": "", "raw_text": "", "evidence": [{"source_id": "fu2007", "locator": "Main pp.16030–16031, Fig.3 lower S2 spectrum"}], "derivation": null}, "conditions": "Authors’ assignments: C–N and C–OH.", "derives_from": [], "evidence": [{"source_id": "fu2007", "locator": "Main pp.16030–16031, Fig.3 lower S2 spectrum"}]}, {"id": "s2-ftir-nh", "sample_id": "fu2007-s2", "property": "ftir_band_region", "technique": "ATR-FTIR", "value": {"value": null, "minimum": 1600, "maximum": 1650, "unit": "cm^-1", "status": "reported", "approximate": false, "qualifier": "", "basis": "", "raw_text": "", "evidence": [{"source_id": "fu2007", "locator": "Main pp.16030–16031, Fig.3 lower S2 spectrum"}], "derivation": null}, "conditions": "Authors’ assignments: N–H bending.", "derives_from": [], "evidence": [{"source_id": "fu2007", "locator": "Main pp.16030–16031, Fig.3 lower S2 spectrum"}]}, {"id": "s2-ftir-ch", "sample_id": "fu2007-s2", "property": "ftir_band_region", "technique": "ATR-FTIR", "value": {"value": null, "minimum": 2850, "maximum": 3000, "unit": "cm^-1", "status": "reported", "approximate": false, "qualifier": "", "basis": "", "raw_text": "", "evidence": [{"source_id": "fu2007", "locator": "Main pp.16030–16031, Fig.3 lower S2 spectrum"}], "derivation": null}, "conditions": "Authors’ assignments: C–H.", "derives_from": [], "evidence": [{"source_id": "fu2007", "locator": "Main pp.16030–16031, Fig.3 lower S2 spectrum"}]}, {"id": "s2-ftir-nhoh", "sample_id": "fu2007-s2", "property": "ftir_band_region", "technique": "ATR-FTIR", "value": {"value": null, "minimum": 3300, "maximum": 3600, "unit": "cm^-1", "status": "reported", "approximate": false, "qualifier": "", "basis": "", "raw_text": "", "evidence": [{"source_id": "fu2007", "locator": "Main pp.16030–16031, Fig.3 lower S2 spectrum"}], "derivation": null}, "conditions": "Authors’ assignments: N–H and O–H.", "derives_from": [], "evidence": [{"source_id": "fu2007", "locator": "Main pp.16030–16031, Fig.3 lower S2 spectrum"}]}, {"id": "s2-dry-pl-392", "sample_id": "fu2007-s2-dry", "property": "photoluminescence_peak", "technique": "PL", "value": {"value": 392, "minimum": null, "maximum": null, "unit": "nm", "status": "reported", "approximate": false, "qualifier": "", "basis": "", "raw_text": "", "evidence": [{"source_id": "fu2007", "locator": "Main p.16032, Fig.6a"}], "derivation": null}, "conditions": "Dry powder, distinct from aqueous S2; strong UV emission", "derives_from": [], "evidence": [{"source_id": "fu2007", "locator": "Main p.16032, Fig.6a"}]}, {"id": "s2-dry-pl-450", "sample_id": "fu2007-s2-dry", "property": "photoluminescence_peak", "technique": "PL", "value": {"value": 450, "minimum": null, "maximum": null, "unit": "nm", "status": "reported", "approximate": false, "qualifier": "", "basis": "", "raw_text": "", "evidence": [{"source_id": "fu2007", "locator": "Main p.16032, Fig.6a"}], "derivation": null}, "conditions": "Dry powder, distinct from aqueous S2; weak blue emission", "derives_from": [], "evidence": [{"source_id": "fu2007", "locator": "Main p.16032, Fig.6a"}]}, {"id": "s2-dry-pl-479", "sample_id": "fu2007-s2-dry", "property": "photoluminescence_peak", "technique": "PL", "value": {"value": 479, "minimum": null, "maximum": null, "unit": "nm", "status": "reported", "approximate": false, "qualifier": "", "basis": "", "raw_text": "", "evidence": [{"source_id": "fu2007", "locator": "Main p.16032, Fig.6a"}], "derivation": null}, "conditions": "Dry powder, distinct from aqueous S2; weak blue emission", "derives_from": [], "evidence": [{"source_id": "fu2007", "locator": "Main p.16032, Fig.6a"}]}, {"id": "s2-early-diameter", "sample_id": "fu2007-s2-early", "property": "diameter", "technique": "HRTEM", "value": {"value": 3.0, "minimum": null, "maximum": null, "unit": "nm", "status": "reported", "approximate": true, "qualifier": "", "basis": "", "raw_text": "", "evidence": [{"source_id": "fu2007", "locator": "SI p.S2, Part1, Fig.S1"}], "derivation": null}, "conditions": "60 C; about 20 min after starting the reaction, not a 20 min hold at 60 C. Relation of timing origin to main recipe is unresolved.", "derives_from": [], "evidence": [{"source_id": "fu2007", "locator": "SI p.S2, Part1, Fig.S1"}]}], "structure_assets": [], "quality": {"review_status": "source_reviewed", "review_scope": "Full main/SI text and every page visually reviewed; all recipe variants, controls and figures inventoried in paper coverage. Canonical record is a named literature protocol, not an independently reproduced SOP or unique physical batch. Plot curves are preserved as original evidence, not digitized raw data. Unchanged preparation steps are inherited from the paper’s common framework.", "missing_fields": ["supplier and numerical purity of reagents", "measured final stock/mixture volumes", "stock dissolution temperature and time", "reactor capacity/material/geometry", "atmosphere and pressure", "numeric room temperature", "stirring rate", "heating ramp and ramp/hold timing boundary", "filter type and pore size", "centrifugation speed/force/time", "individual alcohol volumes and detailed intermediate solvent exchange/separation mechanics", "final water volume and product concentration", "isolated mass or synthesis yield", "replicate or unique batch count", "experimentally refined atomic coordinates/CIF", "definition of +/-0.5 nm size spread", "early 60 C / about 20 min sample timing origin relative to the common 30 min room-temperature stirring step", "dry-powder preparation conditions"], "conflicts": ["Main p.16032 prints the hole effective mass as 1.8 m_h; possible self-referential typographical error. No corrected numerical mass is supplied here."], "requested_tasks": ["precursor_selection", "partial_protocol", "size_conditioned_recipe", "exact_structure_recipe"], "experimental_outcome": "reported_product"}, "context_links": [{"label": "Original article and associated supporting information", "url": "https://doi.org/10.1021/ja075604i", "relation": "primary_source"}, {"label": "Full-paper coverage and characterization archive", "url": "paper-review.html?id=fu2007", "relation": "source_coverage"}], "collection": "reviewed_literature"}
