Repository: cuiyist/mattersyn

# NanoXtalSyn

[Open the materials atlas](https://cuiyist.github.io/nanoxtalsyn-site/) · [Synthesis dataset](https://cuiyist.github.io/nanoxtalsyn-site/dataset.html)

NanoXtalSyn organizes source-linked materials synthesis recipes, characterization and properties for readers and future machine-learning datasets. Published pages distinguish reported measurements, author interpretations, external reference structures and illustrative models.

This public project repository contains code, structured data, memory, reusable skills and audit history. Work in progress is explicitly labeled; publication in this repository is not scientific approval.

File: dist/data/records.jsonl (part 17 of 97)
{"schema_version": "1.0.0", "record_id": "murray-1993-cdse-surface-exchange", "revision": 2, "record_type": "procedure", "title": "Optional repeated pyridine surface exchange", "material": {"formula": "CdSe", "family": "II–VI chalcogenides", "elements": ["Cd", "Se"], "components": ["CdSe"], "architecture": "single_material"}, "method": "Post-synthesis procedure", "sources": [{"id": "murray1993", "doi": "10.1021/ja00072a025", "title": "Synthesis and Characterization of Nearly Monodisperse CdE (E = S, Se, Te) Semiconductor Nanocrystallites", "authors": "C. B. Murray; D. J. Norris; M. G. Bawendi", "year": 1993, "url": "https://doi.org/10.1021/ja00072a025", "main_status": "Relevant original text reviewed", "si_status": "Not located or verified", "reuse_status": "Bibliographic and factual extraction; original article/figure rights remain separate"}], "lineage": {"source_group": "murray1993", "recipe_family": "murray1993-cdse", "parent_record_id": null, "batch_id": null, "duplicate_of": null}, "intended_target": {"composition": {"value": "CdSe", "status": "reported", "evidence": [{"source_id": "murray1993", "locator": "Main pp. 8707; Surface Exchange"}], "note": ""}, "phase": {"value": null, "status": "not_reported", "evidence": [{"source_id": "murray1993", "locator": "Main pp. 8707; Surface Exchange"}], "note": ""}, "size": {"value": null, "minimum": null, "maximum": null, "unit": "nm", "status": "not_reported", "approximate": false, "qualifier": "", "basis": "", "raw_text": "", "evidence": [{"source_id": "murray1993", "locator": "Main pp. 8707; Surface Exchange"}], "derivation": null}, "morphology": {"value": null, "status": "not_reported", "evidence": [{"source_id": "murray1993", "locator": "Main pp. 8707; Surface Exchange"}], "note": ""}}, "materials": [{"id": "chemical.hexane", "name": "hexane", "formula": "C6H14", "role": "workup_solvent", "stage": "workup", "identity": {"pubchem_cid": null, "smiles": null}, "quantities": {}, "notes": ["Supplier: variety of sources; no individual supplier given", "Grade: anhydrous"], "evidence": [{"source_id": "murray1993", "locator": "Main pp. 8706, 8707; II. Experimental Section / General"}]}, {"id": "chemical.pyridine", "name": "pyridine", "formula": "C5H5N", "role": "workup_solvent", "stage": "workup", "identity": {"pubchem_cid": null, "smiles": null}, "quantities": {}, "notes": ["Supplier: variety of sources; no individual supplier given", "Grade: anhydrous"], "evidence": [{"source_id": "murray1993", "locator": "Main pp. 8706, 8707; II. Experimental Section / General"}]}], "stocks": [], "material_states": [{"id": "state.exchange.dispersion", "name": "Crystallites gradually dispersed in pyridine", "kind": "mixture", "parent_ids": ["state.exchange.input", "chemical.pyridine"]}, {"id": "state.exchange.final", "name": "Repeatedly exchanged crystallites", "kind": "mixture", "parent_ids": ["state.exchange.flocculate"]}, {"id": "state.exchange.flocculate", "name": "Hexane-flocculated crystallites", "kind": "mixture", "parent_ids": ["state.exchange.dispersion", "chemical.hexane"]}, {"id": "state.exchange.input", "name": "TOP/TOPO-capped crystallites supplied to exchange", "kind": "mixture", "parent_ids": []}], "operations": [{"id": "exchange.disperse", "action": "heat_with_competing_ligand_until_dispersed", "label": "Heat with competing ligand until dispersed", "stage": "surface_exchange", "branch": "main", "optional": true, "depends_on": [], "inputs": ["state.exchange.input", "chemical.pyridine"], "outputs": ["state.exchange.dispersion"], "parameters": {"exchange.input.mass": {"value": 50, "minimum": null, "maximum": null, "unit": "mg", "status": "reported", "approximate": true, "qualifier": "", "basis": "TOP/TOPO-capped crystallites", "raw_text": "", "evidence": [{"source_id": "murray1993", "locator": "Main pp. 8707; Surface Exchange"}], "derivation": null}, "exchange.pyridine.volume": {"value": null, "minimum": 5, "maximum": 10, "unit": "mL", "status": "reported", "approximate": false, "qualifier": "", "basis": "", "raw_text": "", "evidence": [{"source_id": "murray1993", "locator": "Main pp. 8707; Surface Exchange"}], "derivation": null}, "exchange.temperature": {"value": 60, "minimum": null, "maximum": null, "unit": "degC", "status": "reported", "approximate": true, "qualifier": "", "basis": "", "raw_text": "", "evidence": [{"source_id": "murray1993", "locator": "Main pp. 8707; Surface Exchange"}], "derivation": null}, "exchange.duration": {"value": null, "minimum": null, "maximum": null, "unit": "min", "status": "not_reported", "approximate": false, "qualifier": "", "basis": "", "raw_text": "", "evidence": [{"source_id": "murray1993", "locator": "Main pp. 8707; Surface Exchange"}], "derivation": null}}, "environment": {"value": null, "status": "not_reported", "evidence": [{"source_id": "murray1993", "locator": "Main pp. 8707; Surface Exchange"}], "note": ""}, "endpoint": {"value": null, "status": "not_reported", "evidence": [{"source_id": "murray1993", "locator": "Main pp. 8707; Surface Exchange"}], "note": ""}, "retained_fraction": null, "description": "", "evidence": [{"source_id": "murray1993", "locator": "Main pp. 8707; Surface Exchange"}]}, {"id": "exchange.flocculate", "action": "add_excess_nonsolvent_then_centrifuge", "label": "Add excess nonsolvent then centrifuge", "stage": "surface_exchange", "branch": "main", "optional": true, "depends_on": ["exchange.disperse"], "inputs": ["state.exchange.dispersion", "chemical.hexane"], "outputs": ["state.exchange.flocculate"], "parameters": {"exchange.hexane.volume": {"value": null, "minimum": null, "maximum": null, "unit": "mL", "status": "not_reported", "approximate": false, "qualifier": "", "basis": "", "raw_text": "", "evidence": [{"source_id": "murray1993", "locator": "Main pp. 8707; Surface Exchange"}], "derivation": null}}, "environment": {"value": null, "status": "not_reported", "evidence": [{"source_id": "murray1993", "locator": "Main pp. 8707; Surface Exchange"}], "note": ""}, "endpoint": {"value": null, "status": "not_reported", "evidence": [{"source_id": "murray1993", "locator": "Main pp. 8707; Surface Exchange"}], "note": ""}, "retained_fraction": "state.exchange.flocculate", "description": "hexane amount description: excess; retain: crystallite flocculate", "evidence": [{"source_id": "murray1993", "locator": "Main pp. 8707; Surface Exchange"}]}, {"id": "exchange.repeat", "action": "repeat_dispersion_and_flocculation", "label": "Repeat dispersion and flocculation", "stage": "surface_exchange", "branch": "main", "optional": true, "depends_on": ["exchange.flocculate"], "inputs": ["state.exchange.flocculate"], "outputs": ["state.exchange.final"], "parameters": {"exchange.cycles": {"value": null, "minimum": null, "maximum": null, "unit": "count", "status": "not_reported", "approximate": false, "qualifier": "", "basis": "", "raw_text": "", "evidence": [{"source_id": "murray1993", "locator": "Main pp. 8707; Surface Exchange"}], "derivation": null}}, "environment": {"value": null, "status": "not_reported", "evidence": [{"source_id": "murray1993", "locator": "Main pp. 8707; Surface Exchange"}], "note": ""}, "endpoint": {"value": null, "status": "not_reported", "evidence": [{"source_id": "murray1993", "locator": "Main pp. 8707; Surface Exchange"}], "note": ""}, "retained_fraction": null, "description": "repeat operations: ['exchange.disperse', 'exchange.flocculate']; repeat text: a number of times", "evidence": [{"source_id": "murray1993", "locator": "Main pp. 8707; Surface Exchange"}]}], "condition_options": [], "products": [{"sample_id": "murray-1993-cdse-surface-exchange-product", "source_sample_label": null, "batch_id": null, "material_state_id": null, "parent_sample_id": null, "composition": {"value": "CdSe", "status": "reported", "evidence": [{"source_id": "murray1993", "locator": "Main pp. 8707; Surface Exchange"}], "note": ""}, "phase": {"value": null, "status": "not_reported", "evidence": [{"source_id": "murray1993", "locator": "Main pp. 8707; Surface Exchange"}], "note": ""}, "morphology": {"value": null, "status": "not_reported", "evidence": [{"source_id": "murray1993", "locator": "Main pp. 8707; Surface Exchange"}], "note": ""}, "surface": {"value": null, "status": "not_reported", "evidence": [{"source_id": "murray1993", "locator": "Main pp. 8707; Surface Exchange"}], "note": ""}, "recipe_link": "general_context", "link_evidence": [], "notes": ["Source-defined protocol context; independent batch identity is not supplied."]}], "measurements": [], "structure_assets": [], "quality": {"review_status": "source_reviewed", "review_scope": "Source extraction reviewed for this named literature protocol; not an independent laboratory reproduction. IDs identify records, not author-assigned physical batches.", "missing_fields": ["Starting batch identity, source-specific timing and a complete numerical sample history remain unreported."], "conflicts": [], "requested_tasks": ["partial_protocol"], "experimental_outcome": "reported_product"}, "context_links": [{"label": "Original interactive evidence guide", "url": "/murray-1993-method-1.html", "relation": "Source context; shared figures do not establish recipe-specific sample links."}, {"label": "Chemical intuition", "url": "/cdse.html#intuition", "relation": "Separate literature interpretation, excluded from training inputs."}, {"label": "Complete original figure archive", "url": "/murray-1993-characterization.html", "relation": "All 15 main-article figures, sample-specific evidence and structural models. Figure-to-method assignments remain unresolved."}], "collection": "reviewed_literature"}
{"schema_version": "1.0.0", "record_id": "nakonechnyi-2017-core-stability-cd-oa-1to20", "revision": 1, "record_type": "protocol_variant", "title": "Nakonechnyi et al. (2017) · CdSe stability control · Cadmium oleate with Cd:OA1:20", "material": {"formula": "CdSe", "family": "II-VI colloidal nanocrystals", "components": ["CdSe"], "architecture": "single_material", "elements": ["Cd", "Se"]}, "method": "Blank seeded-growth stability control", "sources": [{"id": "nakonechnyi2017", "doi": "10.1021/acs.chemmater.7b00354", "title": "Mechanistic Insights in Seeded Growth Synthesis of Colloidal Core/Shell Quantum Dots", "authors": "Igor Nakonechnyi, Michael Sluydts, Yolanda Justo, Jacek Jasieniak, Zeger Hens", "year": 2017, "url": "https://doi.org/10.1021/acs.chemmater.7b00354", "main_status": "All 9 main-article pages fully read and visually reviewed, 17 September 2026", "si_status": "All 7 pages of identity-matched SI fully read and visually reviewed, 17 September 2026", "reuse_status": "Bibliographic and factual extraction; original article/figure rights remain separate"}], "lineage": {"source_group": "nakonechnyi2017", "recipe_family": "nakonechnyi2017-cdse", "parent_record_id": "nakonechnyi-2017-zb-cdse-core", "batch_id": null, "duplicate_of": null}, "intended_target": {"composition": {"value": "CdSe", "status": "reported", "evidence": [{"source_id": "nakonechnyi2017", "locator": "SI PDF p.2, printed S2, section S1 and Figure S1"}], "note": ""}, "phase": {"value": null, "status": "not_reported", "evidence": [{"source_id": "nakonechnyi2017", "locator": "SI PDF p.2, printed S2, section S1 and Figure S1"}], "note": ""}, "size": {"value": null, "minimum": null, "maximum": null, "unit": "nm", "status": "not_reported", "approximate": false, "qualifier": "", "basis": "", "raw_text": "", "evidence": [{"source_id": "nakonechnyi2017", "locator": "SI PDF p.2, printed S2, section S1 and Figure S1"}], "derivation": null}, "morphology": {"value": null, "status": "not_reported", "evidence": [{"source_id": "nakonechnyi2017", "locator": "SI PDF p.2, printed S2, section S1 and Figure S1"}], "note": ""}}, "materials": [{"id": "cores", "name": "CdSe core nanocrystals", "formula": "CdSe", "role": "seed", "stage": "synthesis", "identity": {"pubchem_cid": null, "smiles": null}, "quantities": {"amount": {"value": 50, "minimum": null, "maximum": null, "unit": "nmol", "status": "reported", "approximate": false, "qualifier": "", "basis": "Nanocrystal amount.", "raw_text": "", "evidence": [{"source_id": "nakonechnyi2017", "locator": "SI PDF p.2, printed S2, section S1 and Figure S1"}], "derivation": null}}, "notes": [], "evidence": [{"source_id": "nakonechnyi2017", "locator": "SI PDF p.2, printed S2, section S1 and Figure S1"}]}, {"id": "ode", "name": "1-Octadecene", "formula": "C18H36", "role": "solvent", "stage": "synthesis", "identity": {"pubchem_cid": null, "smiles": null}, "quantities": {"reactor_volume": {"value": 3.8, "minimum": null, "maximum": null, "unit": "mL", "status": "inherited", "approximate": false, "qualifier": "", "basis": "SI says remaining compounds same amounts/conditions as main methods.", "raw_text": "", "evidence": [{"source_id": "nakonechnyi2017", "locator": "SI PDF p.2, printed S2, section S1 and Figure S1"}], "derivation": null}, "feed_volume": {"value": 1.12, "minimum": null, "maximum": null, "unit": "mL", "status": "inherited", "approximate": false, "qualifier": "", "basis": "Same-amount statement; no solvent replacement for omitted stocks specified.", "raw_text": "", "evidence": [{"source_id": "nakonechnyi2017", "locator": "SI PDF p.2, printed S2, section S1 and Figure S1"}], "derivation": null}}, "notes": [], "evidence": [{"source_id": "nakonechnyi2017", "locator": "SI PDF p.2, printed S2, section S1 and Figure S1"}]}, {"id": "oa", "name": "Oleic acid", "formula": "C18H34O2", "role": "ligand", "stage": "synthesis", "identity": {"pubchem_cid": null, "smiles": null}, "quantities": {"amount": {"value": null, "minimum": null, "maximum": null, "unit": "mmol", "status": "not_reported", "approximate": false, "qualifier": "", "basis": "Control-specific charge not explicitly tabulated; do not reconcile acid-ratio conflict.", "raw_text": "", "evidence": [{"source_id": "nakonechnyi2017", "locator": "SI PDF p.2, printed S2, section S1 and Figure S1"}], "derivation": null}}, "notes": [], "evidence": [{"source_id": "nakonechnyi2017", "locator": "SI PDF p.2, printed S2, section S1 and Figure S1"}]}, {"id": "nitrogen", "name": "Nitrogen", "formula": "N2", "role": "process_gas", "stage": "synthesis", "identity": {"pubchem_cid": null, "smiles": null}, "quantities": {}, "notes": [], "evidence": [{"source_id": "nakonechnyi2017", "locator": "SI PDF p.2, printed S2, section S1 and Figure S1"}]}, {"id": "toluene", "name": "Toluene", "formula": "C7H8", "role": "dilution_solvent", "stage": "characterization", "identity": {"pubchem_cid": null, "smiles": null}, "quantities": {"aliquot_diluent": {"value": 1, "minimum": null, "maximum": null, "unit": "mL", "status": "inherited", "approximate": false, "qualifier": "", "basis": "Same conditions as method; exact control sample dilution not restated.", "raw_text": "", "evidence": [{"source_id": "nakonechnyi2017", "locator": "SI PDF p.2, printed S2, section S1 and Figure S1"}], "derivation": null}}, "notes": [], "evidence": [{"source_id": "nakonechnyi2017", "locator": "SI PDF p.2, printed S2, section S1 and Figure S1"}]}, {"id": "cadmium-oleate", "name": "Cadmium oleate precursor", "formula": null, "role": "metal_precursor", "stage": "synthesis", "identity": {"pubchem_cid": null, "smiles": null}, "quantities": {"cadmium_amount": {"value": 0.25, "minimum": null, "maximum": null, "unit": "mmol", "status": "inherited", "approximate": false, "qualifier": "", "basis": "Main CdS method with SI same-compounds statement; isolated oleate concentration unreported.", "raw_text": "", "evidence": [{"source_id": "nakonechnyi2017", "locator": "SI PDF p.2, printed S2, section S1 and Figure S1"}], "derivation": null}}, "notes": [], "evidence": [{"source_id": "nakonechnyi2017", "locator": "SI PDF p.2, printed S2, section S1 and Figure S1"}]}], "stocks": [], "material_states": [{"id": "control-batch", "name": "Stated omission-control reaction after seed addition", "kind": "reaction_batch", "parent_ids": ["cores", "ode", "oa", "nitrogen", "cadmium-oleate"]}, {"id": "aliquot-300s", "name": "Unpurified 300s aliquot", "kind": "aliquot", "parent_ids": ["control-batch", "toluene"]}], "operations": [{"id": "run-control", "action": "control_reaction", "label": "Run the stated precursor-omission control", "stage": "synthesis", "branch": "main", "optional": false, "depends_on": [], "inputs": ["cores", "ode", "oa", "nitrogen", "cadmium-oleate"], "outputs": ["control-batch"], "parameters": {"pretreatment_temperature": {"value": 120, "minimum": null, "maximum": null, "unit": "degC", "status": "inherited", "approximate": false, "qualifier": "", "basis": "", "raw_text": "", "evidence": [{"source_id": "nakonechnyi2017", "locator": "SI PDF p.2, printed S2, section S1 and Figure S1"}], "derivation": null}, "pretreatment_duration": {"value": 1, "minimum": null, "maximum": null, "unit": "h", "status": "inherited", "approximate": false, "qualifier": "", "basis": "", "raw_text": "", "evidence": [{"source_id": "nakonechnyi2017", "locator": "SI PDF p.2, printed S2, section S1 and Figure S1"}], "derivation": null}, "oa_cd_ratio": {"value": 20, "minimum": null, "maximum": null, "unit": "mol/mol", "status": "reported", "approximate": false, "qualifier": "", "basis": "Figure legend Cd:OA1:20", "raw_text": "", "evidence": [{"source_id": "nakonechnyi2017", "locator": "SI PDF p.2, printed S2, section S1 and Figure S1"}], "derivation": null}, "seed_amount": {"value": 50, "minimum": null, "maximum": null, "unit": "nmol", "status": "reported", "approximate": false, "qualifier": "", "basis": "", "raw_text": "", "evidence": [{"source_id": "nakonechnyi2017", "locator": "SI PDF p.2, printed S2, section S1 and Figure S1"}], "derivation": null}, "injection_temperature": {"value": 260, "minimum": null, "maximum": null, "unit": "degC", "status": "inherited", "approximate": false, "qualifier": "", "basis": "SI explicitly inherits main method conditions.", "raw_text": "", "evidence": [{"source_id": "nakonechnyi2017", "locator": "SI PDF p.2, printed S2, section S1 and Figure S1"}], "derivation": null}}, "environment": {"value": null, "status": "not_reported", "evidence": [{"source_id": "nakonechnyi2017", "locator": "SI PDF p.2, printed S2, section S1 and Figure S1"}], "note": ""}, "endpoint": {"value": null, "status": "not_reported", "evidence": [{"source_id": "nakonechnyi2017", "locator": "SI PDF p.2, printed S2, section S1 and Figure S1"}], "note": ""}, "retained_fraction": null, "description": "Partial shared-condition description: 50 nmol CdSe cores and the named remaining compounds were used under the main-method conditions. The SI does not separately resolve precursor addition order or feed-versus-reactor placement. In particular, TOP-S is not asserted to be heated in the reactor before the seed addition. The main synthesis prepares a core/TOP-S feed, while SI describes core injection into a reaction mixture containing the selected compounds.", "evidence": [{"source_id": "nakonechnyi2017", "locator": "SI PDF p.2, printed S2, section S1 and Figure S1"}]}, {"id": "sample", "action": "sample", "label": "Analyze unpurified 300s aliquot", "stage": "characterization", "branch": "main", "optional": false, "depends_on": ["run-control"], "inputs": ["control-batch", "toluene"], "outputs": ["aliquot-300s"], "parameters": {"time_after_seed_injection": {"value": 300, "minimum": null, "maximum": null, "unit": "s", "status": "reported", "approximate": false, "qualifier": "", "basis": "", "raw_text": "", "evidence": [{"source_id": "nakonechnyi2017", "locator": "SI PDF p.2, printed S2, section S1 and Figure S1"}], "derivation": null}, "aliquot_mass": {"value": null, "minimum": null, "maximum": null, "unit": "g", "status": "not_reported", "approximate": false, "qualifier": "", "basis": "", "raw_text": "", "evidence": [{"source_id": "nakonechnyi2017", "locator": "SI PDF p.2, printed S2, section S1 and Figure S1"}], "derivation": null}}, "environment": {"value": null, "status": "not_reported", "evidence": [{"source_id": "nakonechnyi2017", "locator": "SI PDF p.2, printed S2, section S1 and Figure S1"}], "note": ""}, "endpoint": {"value": null, "status": "not_reported", "evidence": [{"source_id": "nakonechnyi2017", "locator": "SI PDF p.2, printed S2, section S1 and Figure S1"}], "note": ""}, "retained_fraction": null, "description": "Absorption normalized at first-exciton peak. With aliquot mass the authors assess core size/concentration; no significant change found, no numerical detection limit given.", "evidence": [{"source_id": "nakonechnyi2017", "locator": "SI PDF p.2, printed S2, section S1 and Figure S1"}]}], "condition_options": [], "products": [{"sample_id": "stability-aliquot", "source_sample_label": null, "batch_id": null, "material_state_id": "aliquot-300s", "parent_sample_id": null, "composition": {"value": "CdSe", "status": "reported", "evidence": [{"source_id": "nakonechnyi2017", "locator": "SI PDF p.2, printed S2, section S1 and Figure S1"}], "note": ""}, "phase": {"value": null, "status": "not_reported", "evidence": [{"source_id": "nakonechnyi2017", "locator": "SI PDF p.2, printed S2, section S1 and Figure S1"}], "note": ""}, "morphology": {"value": null, "status": "not_reported", "evidence": [{"source_id": "nakonechnyi2017", "locator": "SI PDF p.2, printed S2, section S1 and Figure S1"}], "note": ""}, "surface": {"value": null, "status": "not_reported", "evidence": [{"source_id": "nakonechnyi2017", "locator": "SI PDF p.2, printed S2, section S1 and Figure S1"}], "note": ""}, "recipe_link": "explicit", "link_evidence": [{"source_id": "nakonechnyi2017", "locator": "SI PDF p.2, printed S2, section S1 and Figure S1"}], "notes": ["First-exciton absorption unchanged and no significant core concentration change; these are qualitative null-change observations, not zero-valued quantitative labels."]}], "measurements": [], "structure_assets": [], "quality": {"review_status": "source_reviewed", "review_scope": "Complete main and SI document review; this record is one method/variant, not a count of independent physical batches. Contextual measurements retain unresolved batch links. Other paper routes have separate records and coverage inventory.", "missing_fields": ["Author batch IDs, reagent suppliers/purities/lots, stirring and flask capacity.", "Ramp rates, injection duration, gas flow and pressure, actual post-injection temperature trajectory.", "Exact specimen linkage across method paragraph, TEM, SAED and Table 1.", "Numerical spectra and yield-curve source data are not tabulated; original plots retained without guessed values.", "Final storage and isolated bulk yield; no measured sample atomic coordinates.", "Exact control-specific solvent balance, stock replacement volumes, acid charge and measurement detection limits.", "Control-specific addition order and feed-versus-reactor allocation of remaining compounds; the operation graph intentionally does not resolve that order."], "conflicts": ["SI1:20 nominal acid ratio is not silently reconciled with main5.6mmol OA/0.25mmol CdO."], "requested_tasks": ["partial_protocol"], "experimental_outcome": "reported_product"}, "context_links": [{"label": "Original article and matching SI", "url": "https://doi.org/10.1021/acs.chemmater.7b00354", "relation": "primary_source"}], "collection": "reviewed_literature"}
{"schema_version": "1.0.0", "record_id": "nakonechnyi-2017-core-stability-cd-oa-1to3", "revision": 1, "record_type": "protocol_variant", "title": "Nakonechnyi et al. (2017) · CdSe stability control · Cadmium oleate with Cd:OA1:3", "material": {"formula": "CdSe", "family": "II-VI colloidal nanocrystals", "components": ["CdSe"], "architecture": "single_material", "elements": ["Cd", "Se"]}, "method": "Blank seeded-growth stability control", "sources": [{"id": "nakonechnyi2017", "doi": "10.1021/acs.chemmater.7b00354", "title": "Mechanistic Insights in Seeded Growth Synthesis of Colloidal Core/Shell Quantum Dots", "authors": "Igor Nakonechnyi, Michael Sluydts, Yolanda Justo, Jacek Jasieniak, Zeger Hens", "year": 2017, "url": "https://doi.org/10.1021/acs.chemmater.7b00354", "main_status": "All 9 main-article pages fully read and visually reviewed, 17 September 2026", "si_status": "All 7 pages of identity-matched SI fully read and visually reviewed, 17 September 2026", "reuse_status": "Bibliographic and factual extraction; original article/figure rights remain separate"}], "lineage": {"source_group": "nakonechnyi2017", "recipe_family": "nakonechnyi2017-cdse", "parent_record_id": "nakonechnyi-2017-zb-cdse-core", "batch_id": null, "duplicate_of": null}, "intended_target": {"composition": {"value": "CdSe", "status": "reported", "evidence": [{"source_id": "nakonechnyi2017", "locator": "SI PDF p.2, printed S2, section S1 and Figure S1"}], "note": ""}, "phase": {"value": null, "status": "not_reported", "evidence": [{"source_id": "nakonechnyi2017", "locator": "SI PDF p.2, printed S2, section S1 and Figure S1"}], "note": ""}, "size": {"value": null, "minimum": null, "maximum": null, "unit": "nm", "status": "not_reported", "approximate": false, "qualifier": "", "basis": "", "raw_text": "", "evidence": [{"source_id": "nakonechnyi2017", "locator": "SI PDF p.2, printed S2, section S1 and Figure S1"}], "derivation": null}, "morphology": {"value": null, "status": "not_reported", "evidence": [{"source_id": "nakonechnyi2017", "locator": "SI PDF p.2, printed S2, section S1 and Figure S1"}], "note": ""}}, "materials": [{"id": "cores", "name": "CdSe core nanocrystals", "formula": "CdSe", "role": "seed", "stage": "synthesis", "identity": {"pubchem_cid": null, "smiles": null}, "quantities": {"amount": {"value": 50, "minimum": null, "maximum": null, "unit": "nmol", "status": "reported", "approximate": false, "qualifier": "", "basis": "Nanocrystal amount.", "raw_text": "", "evidence": [{"source_id": "nakonechnyi2017", "locator": "SI PDF p.2, printed S2, section S1 and Figure S1"}], "derivation": null}}, "notes": [], "evidence": [{"source_id": "nakonechnyi2017", "locator": "SI PDF p.2, printed S2, section S1 and Figure S1"}]}, {"id": "ode", "name": "1-Octadecene", "formula": "C18H36", "role": "solvent", "stage": "synthesis", "identity": {"pubchem_cid": null, "smiles": null}, "quantities": {"reactor_volume": {"value": 3.8, "minimum": null, "maximum": null, "unit": "mL", "status": "inherited", "approximate": false, "qualifier": "", "basis": "SI says remaining compounds same amounts/conditions as main methods.", "raw_text": "", "evidence": [{"source_id": "nakonechnyi2017", "locator": "SI PDF p.2, printed S2, section S1 and Figure S1"}], "derivation": null}, "feed_volume": {"value": 1.12, "minimum": null, "maximum": null, "unit": "mL", "status": "inherited", "approximate": false, "qualifier": "", "basis": "Same-amount statement; no solvent replacement for omitted stocks specified.", "raw_text": "", "evidence": [{"source_id": "nakonechnyi2017", "locator": "SI PDF p.2, printed S2, section S1 and Figure S1"}], "derivation": null}}, "notes": [], "evidence": [{"source_id": "nakonechnyi2017", "locator": "SI PDF p.2, printed S2, section S1 and Figure S1"}]}, {"id": "oa", "name": "Oleic acid", "formula": "C18H34O2", "role": "ligand", "stage": "synthesis", "identity": {"pubchem_cid": null, "smiles": null}, "quantities": {"amount": {"value": null, "minimum": null, "maximum": null, "unit": "mmol", "status": "not_reported", "approximate": false, "qualifier": "", "basis": "Control-specific charge not explicitly tabulated; do not reconcile acid-ratio conflict.", "raw_text": "", "evidence": [{"source_id": "nakonechnyi2017", "locator": "SI PDF p.2, printed S2, section S1 and Figure S1"}], "derivation": null}}, "notes": [], "evidence": [{"source_id": "nakonechnyi2017", "locator": "SI PDF p.2, printed S2, section S1 and Figure S1"}]}, {"id": "nitrogen", "name": "Nitrogen", "formula": "N2", "role": "process_gas", "stage": "synthesis", "identity": {"pubchem_cid": null, "smiles": null}, "quantities": {}, "notes": [], "evidence": [{"source_id": "nakonechnyi2017", "locator": "SI PDF p.2, printed S2, section S1 and Figure S1"}]}, {"id": "toluene", "name": "Toluene", "formula": "C7H8", "role": "dilution_solvent", "stage": "characterization", "identity": {"pubchem_cid": null, "smiles": null}, "quantities": {"aliquot_diluent": {"value": 1, "minimum": null, "maximum": null, "unit": "mL", "status": "inherited", "approximate": false, "qualifier": "", "basis": "Same conditions as method; exact control sample dilution not restated.", "raw_text": "", "evidence": [{"source_id": "nakonechnyi2017", "locator": "SI PDF p.2, printed S2, section S1 and Figure S1"}], "derivation": null}}, "notes": [], "evidence": [{"source_id": "nakonechnyi2017", "locator": "SI PDF p.2, printed S2, section S1 and Figure S1"}]}, {"id": "cadmium-oleate", "name": "Cadmium oleate precursor", "formula": null, "role": "metal_precursor", "stage": "synthesis", "identity": {"pubchem_cid": null, "smiles": null}, "quantities": {"cadmium_amount": {"value": 0.25, "minimum": null, "maximum": null, "unit": "mmol", "status": "inherited", "approximate": false, "qualifier": "", "basis": "Main CdS method with SI same-compounds statement; isolated oleate concentration unreported.", "raw_text": "", "evidence": [{"source_id": "nakonechnyi2017", "locator": "SI PDF p.2, printed S2, section S1 and Figure S1"}], "derivation": null}}, "notes": [], "evidence": [{"source_id": "nakonechnyi2017", "locator": "SI PDF p.2, printed S2, section S1 and Figure S1"}]}], "stocks": [], "material_states": [{"id": "control-batch", "name": "Stated omission-control reaction after seed addition", "kind": "reaction_batch", "parent_ids": ["cores", "ode", "oa", "nitrogen", "cadmium-oleate"]}, {"id": "aliquot-300s", "name": "Unpurified 300s aliquot", "kind": "aliquot", "parent_ids": ["control-batch", "toluene"]}], "operations": [{"id": "run-control", "action": "control_reaction", "label": "Run the stated precursor-omission control", "stage": "synthesis", "branch": "main", "optional": false, "depends_on": [], "inputs": ["cores", "ode", "oa", "nitrogen", "cadmium-oleate"], "outputs": ["control-batch"], "parameters": {"pretreatment_temperature": {"value": 120, "minimum": null, "maximum": null, "unit": "degC", "status": "inherited", "approximate": false, "qualifier": "", "basis": "", "raw_text": "", "evidence": [{"source_id": "nakonechnyi2017", "locator": "SI PDF p.2, printed S2, section S1 and Figure S1"}], "derivation": null}, "pretreatment_duration": {"value": 1, "minimum": null, "maximum": null, "unit": "h", "status": "inherited", "approximate": false, "qualifier": "", "basis": "", "raw_text": "", "evidence": [{"source_id": "nakonechnyi2017", "locator": "SI PDF p.2, printed S2, section S1 and Figure S1"}], "derivation": null}, "oa_cd_ratio": {"value": 3, "minimum": null, "maximum": null, "unit": "mol/mol", "status": "reported", "approximate": false, "qualifier": "", "basis": "Figure legend Cd:OA1:3", "raw_text": "", "evidence": [{"source_id": "nakonechnyi2017", "locator": "SI PDF p.2, printed S2, section S1 and Figure S1"}], "derivation": null}, "seed_amount": {"value": 50, "minimum": null, "maximum": null, "unit": "nmol", "status": "reported", "approximate": false, "qualifier": "", "basis": "", "raw_text": "", "evidence": [{"source_id": "nakonechnyi2017", "locator": "SI PDF p.2, printed S2, section S1 and Figure S1"}], "derivation": null}, "injection_temperature": {"value": 260, "minimum": null, "maximum": null, "unit": "degC", "status": "inherited", "approximate": false, "qualifier": "", "basis": "SI explicitly inherits main method conditions.", "raw_text": "", "evidence": [{"source_id": "nakonechnyi2017", "locator": "SI PDF p.2, printed S2, section S1 and Figure S1"}], "derivation": null}}, "environment": {"value": null, "status": "not_reported", "evidence": [{"source_id": "nakonechnyi2017", "locator": "SI PDF p.2, printed S2, section S1 and Figure S1"}], "note": ""}, "endpoint": {"value": null, "status": "not_reported", "evidence": [{"source_id": "nakonechnyi2017", "locator": "SI PDF p.2, printed S2, section S1 and Figure S1"}], "note": ""}, "retained_fraction": null, "description": "Partial shared-condition description: 50 nmol CdSe cores and the named remaining compounds were used under the main-method conditions. The SI does not separately resolve precursor addition order or feed-versus-reactor placement. In particular, TOP-S is not asserted to be heated in the reactor before the seed addition. The main synthesis prepares a core/TOP-S feed, while SI describes core injection into a reaction mixture containing the selected compounds.", "evidence": [{"source_id": "nakonechnyi2017", "locator": "SI PDF p.2, printed S2, section S1 and Figure S1"}]}, {"id": "sample", "action": "sample", "label": "Analyze unpurified 300s aliquot", "stage": "characterization", "branch": "main", "optional": false, "depends_on": ["run-control"], "inputs": ["control-batch", "toluene"], "outputs": ["aliquot-300s"], "parameters": {"time_after_seed_injection": {"value": 300, "minimum": null, "maximum": null, "unit": "s", "status": "reported", "approximate": false, "qualifier": "", "basis": "", "raw_text": "", "evidence": [{"source_id": "nakonechnyi2017", "locator": "SI PDF p.2, printed S2, section S1 and Figure S1"}], "derivation": null}, "aliquot_mass": {"value": null, "minimum": null, "maximum": null, "unit": "g", "status": "not_reported", "approximate": false, "qualifier": "", "basis": "", "raw_text": "", "evidence": [{"source_id": "nakonechnyi2017", "locator": "SI PDF p.2, printed S2, section S1 and Figure S1"}], "derivation": null}}, "environment": {"value": null, "status": "not_reported", "evidence": [{"source_id": "nakonechnyi2017", "locator": "SI PDF p.2, printed S2, section S1 and Figure S1"}], "note": ""}, "endpoint": {"value": null, "status": "not_reported", "evidence": [{"source_id": "nakonechnyi2017", "locator": "SI PDF p.2, printed S2, section S1 and Figure S1"}], "note": ""}, "retained_fraction": null, "description": "Absorption normalized at first-exciton peak. With aliquot mass the authors assess core size/concentration; no significant change found, no numerical detection limit given.", "evidence": [{"source_id": "nakonechnyi2017", "locator": "SI PDF p.2, printed S2, section S1 and Figure S1"}]}], "condition_options": [], "products": [{"sample_id": "stability-aliquot", "source_sample_label": null, "batch_id": null, "material_state_id": "aliquot-300s", "parent_sample_id": null, "composition": {"value": "CdSe", "status": "reported", "evidence": [{"source_id": "nakonechnyi2017", "locator": "SI PDF p.2, printed S2, section S1 and Figure S1"}], "note": ""}, "phase": {"value": null, "status": "not_reported", "evidence": [{"source_id": "nakonechnyi2017", "locator": "SI PDF p.2, printed S2, section S1 and Figure S1"}], "note": ""}, "morphology": {"value": null, "status": "not_reported", "evidence": [{"source_id": "nakonechnyi2017", "locator": "SI PDF p.2, printed S2, section S1 and Figure S1"}], "note": ""}, "surface": {"value": null, "status": "not_reported", "evidence": [{"source_id": "nakonechnyi2017", "locator": "SI PDF p.2, printed S2, section S1 and Figure S1"}], "note": ""}, "recipe_link": "explicit", "link_evidence": [{"source_id": "nakonechnyi2017", "locator": "SI PDF p.2, printed S2, section S1 and Figure S1"}], "notes": ["First-exciton absorption unchanged and no significant core concentration change; these are qualitative null-change observations, not zero-valued quantitative labels."]}], "measurements": [], "structure_assets": [], "quality": {"review_status": "source_reviewed", "review_scope": "Complete main and SI document review; this record is one method/variant, not a count of independent physical batches. Contextual measurements retain unresolved batch links. Other paper routes have separate records and coverage inventory.", "missing_fields": ["Author batch IDs, reagent suppliers/purities/lots, stirring and flask capacity.", "Ramp rates, injection duration, gas flow and pressure, actual post-injection temperature trajectory.", "Exact specimen linkage across method paragraph, TEM, SAED and Table 1.", "Numerical spectra and yield-curve source data are not tabulated; original plots retained without guessed values.", "Final storage and isolated bulk yield; no measured sample atomic coordinates.", "Exact control-specific solvent balance, stock replacement volumes, acid charge and measurement detection limits.", "Control-specific addition order and feed-versus-reactor allocation of remaining compounds; the operation graph intentionally does not resolve that order."], "conflicts": ["SI1:20 nominal acid ratio is not silently reconciled with main5.6mmol OA/0.25mmol CdO."], "requested_tasks": ["partial_protocol"], "experimental_outcome": "reported_product"}, "context_links": [{"label": "Original article and matching SI", "url": "https://doi.org/10.1021/acs.chemmater.7b00354", "relation": "primary_source"}], "collection": "reviewed_literature"}
