Repository: cuiyist/mattersyn

# NanoXtalSyn

[Open the materials atlas](https://cuiyist.github.io/nanoxtalsyn-site/) · [Synthesis dataset](https://cuiyist.github.io/nanoxtalsyn-site/dataset.html)

NanoXtalSyn organizes source-linked materials synthesis recipes, characterization and properties for readers and future machine-learning datasets. Published pages distinguish reported measurements, author interpretations, external reference structures and illustrative models.

This public project repository contains code, structured data, memory, reusable skills and audit history. Work in progress is explicitly labeled; publication in this repository is not scientific approval.

File: dist/data/records.jsonl (part 24 of 97)
used for yield.", "evidence": [{"source_id": "nakonechnyi2017", "locator": "Main PDF p.2, printed 4720, wz-CdSe/ZnSe by Seeded Growth"}]}, {"id": "take-aliquot-600s", "action": "sample", "label": "Withdraw 600 s aliquot", "stage": "characterization", "branch": "yield-time-series", "optional": false, "depends_on": ["inject"], "inputs": ["batch", "toluene"], "outputs": ["aliquot-600s"], "parameters": {"time_after_injection": {"value": 600, "minimum": null, "maximum": null, "unit": "s", "status": "inherited", "approximate": false, "qualifier": "", "basis": "", "raw_text": "", "evidence": [{"source_id": "nakonechnyi2017", "locator": "Main PDF p.2, printed 4720, wz-CdSe/ZnSe by Seeded Growth"}, {"source_id": "nakonechnyi2017", "locator": "Main PDF p.5, Figure 4f"}], "derivation": null}, "toluene_volume": {"value": 1, "minimum": null, "maximum": null, "unit": "mL", "status": "inherited", "approximate": false, "qualifier": "", "basis": "", "raw_text": "", "evidence": [{"source_id": "nakonechnyi2017", "locator": "Main PDF p.2, printed 4720, wz-CdSe/ZnSe by Seeded Growth"}, {"source_id": "nakonechnyi2017", "locator": "Main PDF p.5, Figure 4f"}], "derivation": null}, "aliquot_mass": {"value": null, "minimum": null, "maximum": null, "unit": "g", "status": "not_reported", "approximate": false, "qualifier": "", "basis": "", "raw_text": "", "evidence": [{"source_id": "nakonechnyi2017", "locator": "Main PDF p.2, printed 4720, wz-CdSe/ZnSe by Seeded Growth"}], "derivation": null}, "aliquot_volume": {"value": null, "minimum": null, "maximum": null, "unit": "mL", "status": "not_reported", "approximate": false, "qualifier": "", "basis": "", "raw_text": "", "evidence": [{"source_id": "nakonechnyi2017", "locator": "Main PDF p.2, printed 4720, wz-CdSe/ZnSe by Seeded Growth"}], "derivation": null}}, "environment": {"value": null, "status": "not_reported", "evidence": [{"source_id": "nakonechnyi2017", "locator": "Main PDF p.2, printed 4720, wz-CdSe/ZnSe by Seeded Growth"}], "note": ""}, "endpoint": {"value": null, "status": "not_reported", "evidence": [{"source_id": "nakonechnyi2017", "locator": "Main PDF p.2, printed 4720, wz-CdSe/ZnSe by Seeded Growth"}], "note": ""}, "retained_fraction": null, "description": "Sampling time is not an independent batch endpoint. Unpurified absorption used for yield.", "evidence": [{"source_id": "nakonechnyi2017", "locator": "Main PDF p.2, printed 4720, wz-CdSe/ZnSe by Seeded Growth"}]}, {"id": "take-aliquot-1200s", "action": "sample", "label": "Withdraw 1200 s aliquot", "stage": "characterization", "branch": "yield-time-series", "optional": false, "depends_on": ["inject"], "inputs": ["batch", "toluene"], "outputs": ["aliquot-1200s"], "parameters": {"time_after_injection": {"value": 1200, "minimum": null, "maximum": null, "unit": "s", "status": "inherited", "approximate": false, "qualifier": "", "basis": "", "raw_text": "", "evidence": [{"source_id": "nakonechnyi2017", "locator": "Main PDF p.2, printed 4720, wz-CdSe/ZnSe by Seeded Growth"}, {"source_id": "nakonechnyi2017", "locator": "Main PDF p.5, Figure 4f"}], "derivation": null}, "toluene_volume": {"value": 1, "minimum": null, "maximum": null, "unit": "mL", "status": "inherited", "approximate": false, "qualifier": "", "basis": "", "raw_text": "", "evidence": [{"source_id": "nakonechnyi2017", "locator": "Main PDF p.2, printed 4720, wz-CdSe/ZnSe by Seeded Growth"}, {"source_id": "nakonechnyi2017", "locator": "Main PDF p.5, Figure 4f"}], "derivation": null}, "aliquot_mass": {"value": null, "minimum": null, "maximum": null, "unit": "g", "status": "not_reported", "approximate": false, "qualifier": "", "basis": "", "raw_text": "", "evidence": [{"source_id": "nakonechnyi2017", "locator": "Main PDF p.2, printed 4720, wz-CdSe/ZnSe by Seeded Growth"}], "derivation": null}, "aliquot_volume": {"value": null, "minimum": null, "maximum": null, "unit": "mL", "status": "not_reported", "approximate": false, "qualifier": "", "basis": "", "raw_text": "", "evidence": [{"source_id": "nakonechnyi2017", "locator": "Main PDF p.2, printed 4720, wz-CdSe/ZnSe by Seeded Growth"}], "derivation": null}}, "environment": {"value": null, "status": "not_reported", "evidence": [{"source_id": "nakonechnyi2017", "locator": "Main PDF p.2, printed 4720, wz-CdSe/ZnSe by Seeded Growth"}], "note": ""}, "endpoint": {"value": null, "status": "not_reported", "evidence": [{"source_id": "nakonechnyi2017", "locator": "Main PDF p.2, printed 4720, wz-CdSe/ZnSe by Seeded Growth"}], "note": ""}, "retained_fraction": null, "description": "Sampling time is not an independent batch endpoint. Unpurified absorption used for yield.", "evidence": [{"source_id": "nakonechnyi2017", "locator": "Main PDF p.2, printed 4720, wz-CdSe/ZnSe by Seeded Growth"}]}, {"id": "take-aliquot-1800s", "action": "sample", "label": "Withdraw 1800 s aliquot", "stage": "characterization", "branch": "yield-time-series", "optional": false, "depends_on": ["inject"], "inputs": ["batch", "toluene"], "outputs": ["aliquot-1800s"], "parameters": {"time_after_injection": {"value": 1800, "minimum": null, "maximum": null, "unit": "s", "status": "inherited", "approximate": false, "qualifier": "", "basis": "", "raw_text": "", "evidence": [{"source_id": "nakonechnyi2017", "locator": "Main PDF p.2, printed 4720, wz-CdSe/ZnSe by Seeded Growth"}, {"source_id": "nakonechnyi2017", "locator": "Main PDF p.5, Figure 4f"}], "derivation": null}, "toluene_volume": {"value": 1, "minimum": null, "maximum": null, "unit": "mL", "status": "inherited", "approximate": false, "qualifier": "", "basis": "", "raw_text": "", "evidence": [{"source_id": "nakonechnyi2017", "locator": "Main PDF p.2, printed 4720, wz-CdSe/ZnSe by Seeded Growth"}, {"source_id": "nakonechnyi2017", "locator": "Main PDF p.5, Figure 4f"}], "derivation": null}, "aliquot_mass": {"value": null, "minimum": null, "maximum": null, "unit": "g", "status": "not_reported", "approximate": false, "qualifier": "", "basis": "", "raw_text": "", "evidence": [{"source_id": "nakonechnyi2017", "locator": "Main PDF p.2, printed 4720, wz-CdSe/ZnSe by Seeded Growth"}], "derivation": null}, "aliquot_volume": {"value": null, "minimum": null, "maximum": null, "unit": "mL", "status": "not_reported", "approximate": false, "qualifier": "", "basis": "", "raw_text": "", "evidence": [{"source_id": "nakonechnyi2017", "locator": "Main PDF p.2, printed 4720, wz-CdSe/ZnSe by Seeded Growth"}], "derivation": null}}, "environment": {"value": null, "status": "not_reported", "evidence": [{"source_id": "nakonechnyi2017", "locator": "Main PDF p.2, printed 4720, wz-CdSe/ZnSe by Seeded Growth"}], "note": ""}, "endpoint": {"value": null, "status": "not_reported", "evidence": [{"source_id": "nakonechnyi2017", "locator": "Main PDF p.2, printed 4720, wz-CdSe/ZnSe by Seeded Growth"}], "note": ""}, "retained_fraction": null, "description": "Sampling time is not an independent batch endpoint. Unpurified absorption used for yield.", "evidence": [{"source_id": "nakonechnyi2017", "locator": "Main PDF p.2, printed 4720, wz-CdSe/ZnSe by Seeded Growth"}]}, {"id": "take-aliquot-3600s", "action": "sample", "label": "Withdraw 3600 s aliquot", "stage": "characterization", "branch": "yield-time-series", "optional": false, "depends_on": ["inject"], "inputs": ["batch", "toluene"], "outputs": ["aliquot-3600s"], "parameters": {"time_after_injection": {"value": 3600, "minimum": null, "maximum": null, "unit": "s", "status": "inherited", "approximate": false, "qualifier": "", "basis": "", "raw_text": "", "evidence": [{"source_id": "nakonechnyi2017", "locator": "Main PDF p.2, printed 4720, wz-CdSe/ZnSe by Seeded Growth"}, {"source_id": "nakonechnyi2017", "locator": "Main PDF p.5, Figure 4f"}], "derivation": null}, "toluene_volume": {"value": 1, "minimum": null, "maximum": null, "unit": "mL", "status": "inherited", "approximate": false, "qualifier": "", "basis": "", "raw_text": "", "evidence": [{"source_id": "nakonechnyi2017", "locator": "Main PDF p.2, printed 4720, wz-CdSe/ZnSe by Seeded Growth"}, {"source_id": "nakonechnyi2017", "locator": "Main PDF p.5, Figure 4f"}], "derivation": null}, "aliquot_mass": {"value": null, "minimum": null, "maximum": null, "unit": "g", "status": "not_reported", "approximate": false, "qualifier": "", "basis": "", "raw_text": "", "evidence": [{"source_id": "nakonechnyi2017", "locator": "Main PDF p.2, printed 4720, wz-CdSe/ZnSe by Seeded Growth"}], "derivation": null}, "aliquot_volume": {"value": null, "minimum": null, "maximum": null, "unit": "mL", "status": "not_reported", "approximate": false, "qualifier": "", "basis": "", "raw_text": "", "evidence": [{"source_id": "nakonechnyi2017", "locator": "Main PDF p.2, printed 4720, wz-CdSe/ZnSe by Seeded Growth"}], "derivation": null}}, "environment": {"value": null, "status": "not_reported", "evidence": [{"source_id": "nakonechnyi2017", "locator": "Main PDF p.2, printed 4720, wz-CdSe/ZnSe by Seeded Growth"}], "note": ""}, "endpoint": {"value": null, "status": "not_reported", "evidence": [{"source_id": "nakonechnyi2017", "locator": "Main PDF p.2, printed 4720, wz-CdSe/ZnSe by Seeded Growth"}], "note": ""}, "retained_fraction": null, "description": "Sampling time is not an independent batch endpoint. Unpurified absorption used for yield.", "evidence": [{"source_id": "nakonechnyi2017", "locator": "Main PDF p.2, printed 4720, wz-CdSe/ZnSe by Seeded Growth"}]}], "condition_options": [], "products": [{"sample_id": "method-product", "source_sample_label": null, "batch_id": null, "material_state_id": "batch", "parent_sample_id": null, "composition": {"value": "ZnSe", "status": "reported", "evidence": [{"source_id": "nakonechnyi2017", "locator": "Main PDF p.2, printed 4720, wz-CdSe/ZnSe by Seeded Growth"}], "note": ""}, "phase": {"value": null, "status": "not_reported", "evidence": [{"source_id": "nakonechnyi2017", "locator": "Main PDF p.5, Figure 4f"}], "note": "No-seed control crystal phase not established by core/shell SAED."}, "morphology": {"value": null, "status": "not_reported", "evidence": [{"source_id": "nakonechnyi2017", "locator": "Main PDF p.2, printed 4720, wz-CdSe/ZnSe by Seeded Growth"}], "note": ""}, "surface": {"value": null, "status": "not_reported", "evidence": [{"source_id": "nakonechnyi2017", "locator": "Main PDF p.2, printed 4720, wz-CdSe/ZnSe by Seeded Growth"}], "note": ""}, "recipe_link": "explicit", "link_evidence": [{"source_id": "nakonechnyi2017", "locator": "Main PDF p.5, Figure 4f"}], "notes": ["Method-level product, physical batch ID and exact final collection time not reported."]}], "measurements": [], "structure_assets": [], "quality": {"review_status": "source_reviewed", "review_scope": "Complete main and SI document review; this record is one method/variant, not a count of independent physical batches. Contextual measurements retain unresolved batch links. Other paper routes have separate records and coverage inventory. No-seed control condition identified by Main PDF p.5, Figure 4f. All shared amounts/steps are inherited, not independently restated for this control.", "missing_fields": ["Author batch IDs, reagent suppliers/purities/lots, stirring and flask capacity.", "Ramp rates, injection duration, gas flow and pressure, actual post-injection temperature trajectory.", "Exact specimen linkage across method paragraph, TEM, SAED and Table 1.", "Numerical spectra and yield-curve source data are not tabulated; original plots retained without guessed values.", "Final storage and isolated bulk yield; no measured sample atomic coordinates.", "Supplied stock synthesis/speciation and exact physical seed batch/dispersion carrier.", "Generic final quench/hold endpoint; isolated bulk workup is not specified by TEM aliquot preparation.", "Named prior flash method not independently reviewed here."], "conflicts": ["Table1 d_shell is defined as shell thickness, while body describes overall-particle size increase. Table number remains semantically unresolved; no numeric shell thickness label inferred."], "requested_tasks": ["partial_protocol"], "experimental_outcome": "reported_product"}, "context_links": [{"label": "Original article and matching SI", "url": "https://doi.org/10.1021/acs.chemmater.7b00354", "relation": "primary_source"}], "collection": "reviewed_literature"}
{"schema_version": "1.0.0", "record_id": "nakonechnyi-2017-zb-cdse-cds-low-oa-control", "revision": 1, "record_type": "protocol_variant", "title": "Nakonechnyi et al. (2017) · Low-OA CdSe/CdS mixed-nucleation comparison", "material": {"formula": "CdSe/CdS", "family": "II–VI core/shell chalcogenides", "elements": ["Cd", "Se", "S"], "components": ["CdSe", "CdS"], "architecture": "composite"}, "method": "Seeded growth by rapid core/sulfur coinjection", "sources": [{"id": "nakonechnyi2017", "doi": "10.1021/acs.chemmater.7b00354", "title": "Mechanistic Insights in Seeded Growth Synthesis of Colloidal Core/Shell Quantum Dots", "authors": "Igor Nakonechnyi, Michael Sluydts, Yolanda Justo, Jacek Jasieniak, Zeger Hens", "year": 2017, "url": "https://doi.org/10.1021/acs.chemmater.7b00354", "main_status": "All 9 main-article pages fully read and visually reviewed, 17 September 2026", "si_status": "All 7 pages of identity-matched SI fully read and visually reviewed, 17 September 2026", "reuse_status": "Bibliographic and factual extraction; original article/figure rights remain separate"}], "lineage": {"source_group": "nakonechnyi2017", "recipe_family": "nakonechnyi2017-cdse", "parent_record_id": "nakonechnyi-2017-zb-cdse-cds-seeded-growth", "batch_id": null, "duplicate_of": null}, "intended_target": {"composition": {"value": "CdSe/CdS", "status": "reported", "evidence": [{"source_id": "nakonechnyi2017", "locator": "Main PDF p. 2, printed p. 4720, Experimental Section: zb-CdSe/CdS by Seeded Growth"}], "note": "Architecture label: CdSe core with CdS shell; slash notation is not a single stoichiometric compound."}, "phase": {"value": null, "status": "not_reported", "evidence": [{"source_id": "nakonechnyi2017", "locator": "Main PDF p. 2, printed p. 4720, Experimental Section: zb-CdSe/CdS by Seeded Growth"}], "note": "Observed zinc-blende phase is stored separately; no independent prospective phase specification is supplied."}, "size": {"value": null, "minimum": null, "maximum": null, "unit": "nm", "status": "not_reported", "approximate": false, "qualifier": "", "basis": "No numeric prospective size target for this named protocol.", "raw_text": "", "evidence": [{"source_id": "nakonechnyi2017", "locator": "Main PDF p. 2, printed p. 4720, Experimental Section: zb-CdSe/CdS by Seeded Growth"}], "derivation": null}, "morphology": {"value": null, "status": "not_reported", "evidence": [{"source_id": "nakonechnyi2017", "locator": "Main PDF p. 2, printed p. 4720, Experimental Section: zb-CdSe/CdS by Seeded Growth"}], "note": ""}}, "materials": [{"id": "cd-oxide", "name": "Cadmium oxide", "formula": "CdO", "role": "metal_precursor", "stage": "synthesis", "identity": {"pubchem_cid": null, "smiles": null}, "quantities": {"amount": {"value": 0.25, "minimum": null, "maximum": null, "unit": "mmol", "status": "inherited", "approximate": false, "qualifier": "", "basis": "Charge to three-neck reaction flask", "raw_text": "", "evidence": [{"source_id": "nakonechnyi2017", "locator": "Main PDF p. 2, printed p. 4720, Experimental Section: zb-CdSe/CdS by Seeded Growth"}, {"source_id": "nakonechnyi2017", "locator": "Main PDF p.4, printed 4722, OA/Cd 3:1 comparison; Figures 1d-f and 3a"}], "derivation": null}}, "notes": [], "evidence": [{"source_id": "nakonechnyi2017", "locator": "Main PDF p. 2, printed p. 4720, Experimental Section: zb-CdSe/CdS by Seeded Growth"}]}, {"id": "oleic-acid", "name": "Oleic acid (OA)", "formula": "C18H34O2", "role": "ligand", "stage": "synthesis", "identity": {"pubchem_cid": null, "smiles": null}, "quantities": {"amount": {"value": null, "minimum": null, "maximum": null, "unit": "mmol", "status": "not_reported", "approximate": false, "qualifier": "", "basis": "Low-OA charge not restated; the meaning of ratio is unresolved, so no charge is derived.", "raw_text": "", "evidence": [{"source_id": "nakonechnyi2017", "locator": "Main PDF p.4, printed 4722, OA/Cd 3:1 comparison; Figures 1d-f and 3a"}], "derivation": null}}, "notes": ["Used to form cadmium oleate in situ; free/bound acid speciation is not quantified."], "evidence": [{"source_id": "nakonechnyi2017", "locator": "Main PDF p. 2, printed p. 4720, Experimental Section: zb-CdSe/CdS by Seeded Growth"}]}, {"id": "ode", "name": "1-Octadecene (ODE)", "formula": "C18H36", "role": "solvent", "stage": "synthesis", "identity": {"pubchem_cid": null, "smiles": null}, "quantities": {"reactor_volume": {"value": 3.8, "minimum": null, "maximum": null, "unit": "mL", "status": "inherited", "approximate": false, "qualifier": "", "basis": "Initial reactor charge", "raw_text": "", "evidence": [{"source_id": "nakonechnyi2017", "locator": "Main PDF p. 2, printed p. 4720, Experimental Section: zb-CdSe/CdS by Seeded Growth"}, {"source_id": "nakonechnyi2017", "locator": "Main PDF p.4, printed 4722, OA/Cd 3:1 comparison; Figures 1d-f and 3a"}], "derivation": null}, "feed_volume": {"value": 1.12, "minimum": null, "maximum": null, "unit": "mL", "status": "inherited", "approximate": false, "qualifier": "", "basis": "Additional solvent for core/sulfur injection feed", "raw_text": "", "evidence": [{"source_id": "nakonechnyi2017", "locator": "Main PDF p. 2, printed p. 4720, Experimental Section: zb-CdSe/CdS by Seeded Growth"}, {"source_id": "nakonechnyi2017", "locator": "Main PDF p.4, printed 4722, OA/Cd 3:1 comparison; Figures 1d-f and 3a"}], "derivation": null}}, "notes": [], "evidence": [{"source_id": "nakonechnyi2017", "locator": "Main PDF p. 2, printed p. 4720, Experimental Section: zb-CdSe/CdS by Seeded Growth"}]}, {"id": "cdse-seeds", "name": "Oleate-capped zinc-blende CdSe core quantum dots", "formula": "CdSe", "role": "seed", "stage": "synthesis", "identity": {"pubchem_cid": null, "smiles": null}, "quantities": {"nanocrystal_amount": {"value": 50, "minimum": null, "maximum": null, "unit": "nmol", "status": "inherited", "approximate": false, "qualifier": "", "basis": "Amount of CdSe core nanocrystals, not CdSe formula units", "raw_text": "", "evidence": [{"source_id": "nakonechnyi2017", "locator": "Main PDF p. 2, printed p. 4720, Experimental Section: zb-CdSe/CdS by Seeded Growth"}, {"source_id": "nakonechnyi2017", "locator": "Main PDF p.4, printed 4722, OA/Cd 3:1 comparison; Figures 1d-f and 3a"}], "derivation": null}, "dispersion_volume": {"value": null, "minimum": null, "maximum": null, "unit": "mL", "status": "not_reported", "approximate": false, "qualifier": "", "basis": "Volume/carrier solvent of the core dispersion entering the feed is not given", "raw_text": "", "evidence": [{"source_id": "nakonechnyi2017", "locator": "Main PDF p. 2, printed p. 4720, Experimental Section: zb-CdSe/CdS by Seeded Growth"}], "derivation": null}}, "notes": ["Preparation context is the separately curated nakonechnyi-2017-zb-cdse-core record.", "The parent-record link represents preparation dependency, not verified identity of a physical core batch.", "No exact starting-core size is assigned to this feed from a separate TEM/Table 1 context."], "evidence": [{"source_id": "nakonechnyi2017", "locator": "Main PDF p. 2, printed p. 4720, Experimental Section: zb-CdSe/CdS by Seeded Growth"}, {"source_id": "nakonechnyi2017", "locator": "Main PDF p. 2, printed p. 4720, Experimental Section: Zinc Blende CdSe Core QDs"}]}, {"id": "top-s", "name": "Trioctylphosphine sulfur (TOP-S) precursor", "formula": null, "role": "chalcogen_precursor", "stage": "synthesis", "identity": {"pubchem_cid": null, "smiles": null}, "quantities": {}, "notes": ["Supplied as a 2 M solution; synthesis of this stock and its quantitatively specified solvent composition are not given in the selected method."], "evidence": [{"source_id": "nakonechnyi2017", "locator": "Main PDF p. 2, printed p. 4720, Experimental Section: zb-CdSe/CdS by Seeded Growth"}]}, {"id": "nitrogen", "name": "Nitrogen", "formula": "N2", "role": "process_gas", "stage": "synthesis", "identity": {"pubchem_cid": null, "smiles": null}, "quantities": {"flow_rate": {"value": null, "minimum": null, "maximum": null, "unit": "mL/min", "status": "not_reported", "approximate": false, "qualifier": "", "basis": "Nitrogen flow during the 120 °C pretreatment; rate not specified", "raw_text": "", "evidence": [{"source_id": "nakonechnyi2017", "locator": "Main PDF p. 2, printed p. 4720, Experimental Section: zb-CdSe/CdS by Seeded Growth"}], "derivation": null}}, "notes": [], "evidence": [{"source_id": "nakonechnyi2017", "locator": "Main PDF p. 2, printed p. 4720, Experimental Section: zb-CdSe/CdS by Seeded Growth"}]}, {"id": "cadmium-oleate", "name": "Cadmium oleate formed in situ", "formula": null, "role": "intermediate", "stage": "precursor_preparation", "identity": {"pubchem_cid": null, "smiles": null}, "quantities": {}, "notes": ["Formed by heating the CdO/OA/ODE charge; not a separately weighed, isolated stock.", "Molecular speciation, conversion yield and concentration are not reported."], "evidence": [{"source_id": "nakonechnyi2017", "locator": "Main PDF p. 2, printed p. 4720, Experimental Section: zb-CdSe/CdS by Seeded Growth"}]}, {"id": "toluene", "name": "Toluene", "formula": "C7H8", "role": "dilution_solvent", "stage": "characterization", "identity": {"pubchem_cid": null, "smiles": null}, "quantities": {"volume_per_yield_aliquot": {"value": 1, "minimum": null, "maximum": null, "unit": "mL", "status": "inherited", "approximate": false, "qualifier": "", "basis": "Each aliquot for chemical-yield study is put in this volume", "raw_text": "", "evidence": [{"source_id": "nakonechnyi2017", "locator": "Main PDF p. 2, printed p. 4720, Experimental Section: zb-CdSe/CdS by Seeded Growth"}, {"source_id": "nakonechnyi2017", "locator": "Main PDF p.4, printed 4722, OA/Cd 3:1 comparison; Figures 1d-f and 3a"}], "derivation": null}}, "notes": [], "evidence": [{"source_id": "nakonechnyi2017", "locator": "Main PDF p. 2, printed p. 4720, Experimental Section: zb-CdSe/CdS by Seeded Growth"}]}, {"id": "ethanol", "name": "Ethanol", "formula": "C2H6O", "role": "antisolvent", "stage": "workup", "identity": {"pubchem_cid": null, "smiles": null}, "quantities": {"initial_precipitation_volume": {"value": null, "minimum": null, "maximum": null, "unit": "mL", "status": "not_reported", "approximate": false, "qualifier": "", "basis": "Initial ethanol precipitation of TEM samples", "raw_text": "", "evidence": [{"source_id": "nakonechnyi2017", "locator": "Main PDF p. 2, printed p. 4720, Experimental Section: zb-CdSe/CdS by Seeded Growth"}], "derivation": null}, "volume_per_purification": {"value": 1, "minimum": null, "maximum": null, "unit": "mL", "status": "inherited", "approximate": false, "qualifier": "", "basis": "Each of the three TEM-sample purification cycles", "raw_text": "", "evidence": [{"source_id": "nakonechnyi2017", "locator": "Main PDF p. 2, printed p. 4720, Experimental Section: zb-CdSe/CdS by Seeded Growth"}, {"source_id": "nakonechnyi2017", "locator": "Main PDF p.4, printed 4722, OA/Cd 3:1 comparison; Figures 1d-f and 3a"}], "derivation": null}}, "notes": [], "evidence": [{"source_id": "nakonechnyi2017", "locator": "Main PDF p. 2, printed p. 4720, Experimental Section: zb-CdSe/CdS by Seeded Growth"}]}, {"id": "hexane", "name": "Hexane", "formula": "C6H14", "role": "solvent", "stage": "workup", "identity": {"pubchem_cid": null, "smiles": null}, "quantities": {"volume_per_purification": {"value": 1, "minimum": null, "maximum": null, "unit": "mL", "status": "inherited", "approximate": false, "qualifier": "", "basis": "Each of the three TEM-sample purification cycles", "raw_text": "", "evidence": [{"source_id": "nakonechnyi2017", "locator": "Main PDF p. 2, printed p. 4720, Experimental Section: zb-CdSe/CdS by Seeded Growth"}, {"source_id": "nakonechnyi2017", "locator": "Main PDF p.4, printed 4722, OA/Cd 3:1 comparison; Figures 1d-f and 3a"}], "derivation": null}}, "notes": [], "evidence": [{"source_id": "nakonechnyi2017", "locator": "Main PDF p. 2, printed p. 4720, Experimental Section: zb-CdSe/CdS by Seeded Growth"}]}], "stocks": [{"id": "top-s-stock", "name": "2 M TOP-S precursor solution", "components": [{"material_id": "top-s", "quantities": {}}], "concentrations": {"top_s_concentration": {"value": 2, "minimum": null, "maximum": null, "unit": "mol/L", "status": "inherited", "approximate": false, "qualifier": "", "basis": "Reported concentration of supplied TOP-S solution", "raw_text": "2 M", "evidence": [{"source_id": "nakonechnyi2017", "locator": "Main PDF p. 2, printed p. 4720, Experimental Section: zb-CdSe/CdS by Seeded Growth"}, {"source_id": "nakonechnyi2017", "locator": "Main PDF p.4, printed 4722, OA/Cd 3:1 comparison; Figures 1d-f and 3a"}], "derivation": null}}, "preparation_operation_ids": [], "scope": "Supplied stock; its preparation and quantitative solvent composition are not reported here. Only a 0.38 mL aliquot is used.", "evidence": [{"source_id": "nakonechnyi2017", "locator": "Main PDF p. 2, printed p. 4720, Experimental Section: zb-CdSe/CdS by Seeded Growth"}]}, {"id": "core-sulfur-feed-stock", "name": "CdSe core/TOP-S injection feed in ODE", "components": [{"material_id": "cdse-seeds", "quantities": {"nanocrystal_amount": {"value": 50, "minimum": null, "maximum": null, "unit": "nmol", "status": "inherited", "approximate": false, "qualifier": "", "basis": "Nanocrystal cores, not CdSe formula units", "raw_text": "", "evidence": [{"source_id": "nakonechnyi2017", "locator": "Main PDF p. 2, printed p. 4720, Experimental Section: zb-CdSe/CdS by Seeded Growth"}, {"source_id": "nakonechnyi2017", "locator": "Main PDF p.4, printed 4722, OA/Cd 3:1 comparison; Figures 1d-f and 3a"}], "derivation": null}}}, {"material_id": "top-s", "quantities": {"stock_aliquot_volume": {"value": 0.38, "minimum": null, "maximum": null, "unit": "mL", "status": "inherited", "approximate": false, "qualifier": "", "basis": "Volume of the separately identified 2 M TOP-S solution", "raw_text": "", "evidence": [{"source_id": "nakonechnyi2017", "locator": "Main PDF p. 2, printed p. 4720, Experimental Section: zb-CdSe/CdS by Seeded Growth"}, {"source_id": "nakonechnyi2017", "locator": "Main PDF p.4, printed 4722, OA/Cd 3:1 comparison; Figures 1d-f and 3a"}], "derivation": null}}}, {"material_id": "ode", "quantities": {"volume": {"value": 1.12, "minimum": null, "maximum": null, "unit": "mL", "status": "inherited", "approximate": false, "qualifier": "", "basis": "ODE added to make this injection feed", "raw_text": "", "evidence": [{"source_id": "nakonechnyi2017", "locator": "Main PDF p. 2, printed p. 4720, Experimental Section: zb-CdSe/CdS by Seeded Growth"}, {"source_id": "nakonechnyi2017", "locator": "Main PDF p.4, printed 4722, OA/Cd 3:1 comparison; Figures 1d-f and 3a"}], "derivation": null}}}], "concentrations": {}, "preparation_operation_ids": ["prepare-core-sulfur-feed"], "scope": "Prepared while the reactor is conditioned; entire described feed is rapidly injected. Total measured feed volume is not specified.", "evidence": [{"source_id": "nakonechnyi2017", "locator": "Main PDF p. 2, printed p. 4720, Experimental Section: zb-CdSe/CdS by Seeded Growth"}]}], "material_states": [{"id": "reactor-charge", "name": "CdO/OA/ODE charge in three-neck flask", "kind": "mixture", "parent_ids": ["cd-oxide", "oleic-acid", "ode"]}, {"id": "conditioned-charge", "name": "Charge after nitrogen-flow pretreatment", "kind": "mixture", "parent_ids": ["reactor-charge"]}, {"id": "hot-cadmium-oleate", "name": "Hot in situ cadmium-oleate reaction medium", "kind": "mixture", "parent_ids": ["conditioned-charge"]}, {"id": "prepared-core-sulfur-feed", "name": "Prepared core/sulfur feed in ODE", "kind": "stock", "parent_ids": ["core-sulfur-feed-stock"]}, {"id": "seeded-growth-batch", "name": "CdSe/CdS seeded-growth reaction after injection", "kind": "reaction_batch", "parent_ids": ["hot-cadmium-oleate", "prepared-core-sulfur-feed"]}, {"id": "tem-selected-sample", "name": "TEM sample, sampling time not specified in the generic method", "kind": "aliquot", "parent_ids": ["seeded-growth-batch"]}, {"id": "tem-precipitated-sample", "name": "Ethanol-precipitated TEM sample", "kind": "fraction", "parent_ids": ["tem-selected-sample", "ethanol"]}, {"id": "tem-purified-sample", "name": "TEM sample after three solvent/nonsolvent purifications", "kind": "product", "parent_ids": ["tem-precipitated-sample", "hexane", "ethanol"]}, {"id": "yield-aliquot-10s", "name": "10 s aliquot diluted in toluene", "kind": "aliquot", "parent_ids": ["seeded-growth-batch", "toluene"]}, {"id": "yield-aliquot-30s", "name": "30 s aliquot diluted in toluene", "kind": "aliquot", "parent_ids": ["seeded-growth-batch", "toluene"]}, {"id": "yield-aliquot-60s", "name": "1 min aliquot diluted in toluene", "kind": "aliquot", "parent_ids": ["seeded-growth-batch", "toluene"]}, {"id": "yield-aliquot-90s", "name": "1 min 30 s aliquot diluted in toluene", "kind": "aliquot", "parent_ids": ["seeded-growth-batch", "toluene"]}, {"id": "yield-aliquot-120s", "name": "2 min aliquot diluted in toluene", "kind": "aliquot", "parent_ids": ["seeded-growth-batch", "toluene"]}, {"id": "yield-aliquot-180s", "name": "3 min aliquot diluted in toluene", "kind": "aliquot", "parent_ids": ["seeded-growth-batch", "toluene"]}, {"id": "yield-aliquot-240s", "name": "4 min aliquot diluted in toluene", "kind": "aliquot", "parent_ids": ["seeded-growth-batch", "toluene"]}, {"id": "yield-aliquot-300s", "name": "5 min aliquot diluted in toluene", "kind": "aliquot", "parent_ids": ["seeded-growth-batch", "toluene"]}, {"id": "yield-aliquot-360s", "name": "6 min aliquot diluted in toluene", "kind": "aliquot", "parent_ids": ["seeded-growth-batch", "toluene"]}], "operations": [{"id": "charge-reactor", "action": "load", "label": "Charge a three-neck reaction flask", "stage": "synthesis", "branch": "main", "optional": false, "depends_on": [], "inputs": ["cd-oxide", "oleic-acid", "ode"], "outputs": ["reactor-charge"], "parameters": {"cdo_amount": {"value": 0.25, "minimum": null, "maximum": null, "unit": "mmol", "status": "inherited", "approximate": false, "qualifier": "", "basis": "", "raw_text": "", "evidence": [{"source_id": "nakonechnyi2017", "locator": "Main PDF p. 2, printed p. 4720, Experimental Section: zb-CdSe/CdS by Seeded Growth"}, {"source_id": "nakonechnyi2017", "locator": "Main PDF p.4, printed 4722, OA/Cd 3:1 comparison; Figures 1d-f and 3a"}], "derivation": null}, "oa_amount": {"value": null, "minimum": null, "maximum": null, "unit": "mmol", "status": "not_reported", "approximate": false, "qualifier": "", "basis": "Amount not restated for 3:1 branch.", "raw_text": "", "evidence": [{"source_id": "nakonechnyi2017", "locator": "Main PDF p.4, printed 4722, OA/Cd 3:1 comparison; Figures 1d-f and 3a"}], "derivation": null}, "ode_volume": {"value": 3.8, "minimum": null, "maximum": null, "unit": "mL", "status": "inherited", "approximate": false, "qualifier": "", "basis": "", "raw_text": "", "evidence": [{"source_id": "nakonechnyi2017", "locator": "Main PDF p. 2, printed p. 4720, Experimental Section: zb-CdSe/CdS by Seeded Growth"}, {"source_id": "nakonechnyi2017", "locator": "Main PDF p.4, printed 4722, OA/Cd 3:1 comparison; Figures 1d-f and 3a"}], "derivation": null}, "flask_capacity": {"value": null, "minimum": null, "maximum": null, "unit": "mL", "status": "not_reported", "approximate": false, "qualifier": "", "basis": "", "raw_text": "", "evidence": [{"source_id": "nakonechnyi2017", "locator": "Main PDF p. 2, printed p. 4720, Experimental Section: zb-CdSe/CdS by Seeded Growth"}], "derivation": null}}, "environment": {"value": null, "status": "not_reported", "evidence": [{"source_id": "nakonechnyi2017", "locator": "Main PDF p. 2, printed p. 4720, Experimental Section: zb-CdSe/CdS by Seeded Growth"}], "note": ""}, "endpoint": {"value": null, "status": "not_reported", "evidence": [{"source_id": "nakonechnyi2017", "locator": "Main PDF p. 2, printed p. 4720, Experimental Section: zb-CdSe/CdS by Seeded Growth"}], "note": ""}, "retained_fraction": null, "description": "Use the reactor amounts; the additional 1.12 mL ODE belongs to the separate injection feed.", "evidence": [{"source_id": "nakonechnyi2017", "locator": "Main PDF p. 2, printed p. 4720, Experimental Section: zb-CdSe/CdS by Seeded Growth"}]}, {"id": "condition-reactor", "action": "heat_under_gas_flow", "label": "Condition the charge under nitrogen flow", "stage": "synthesis", "branch": "main", "optional": false, "depends_on": ["charge-reactor"], "inputs": ["reactor-charge", "nitrogen"], "outputs": ["conditioned-charge"], "parameters": {"temperature": {"value": 120, "minimum": null, "maximum": null, "unit": "°C", "status": "inherited", "approximate": false, "qualifier": "", "basis": "", "raw_text": "", "evidence": [{"source_id": "nakonechnyi2017", "locator": "Main PDF p. 2, printed p. 4720, Experimental Section: zb-CdSe/CdS by Seeded Growth"}, {"source_id": "nakonechnyi2017", "locator": "Main PDF p.4, printed 4722, OA/Cd 3:1 comparison; Figures 1d-f and 3a"}], "derivation": null}, "duration": {"value": 1, "minimum": null, "maximum": null, "unit": "h", "status": "inherited", "approximate": false, "qualifier": "", "basis": "", "raw_text": "", "evidence": [{"source_id": "nakonechnyi2017", "locator": "Main PDF p. 2, printed p. 4720, Experimental Section: zb-CdSe/CdS by Seeded Growth"}, {"source_id": "nakonechnyi2017", "locator": "Main PDF p.4, printed 4722, OA/Cd 3:1 comparison; Figures 1d-f and 3a"}], "derivation": null}, "pressure": {"value": null, "minimum": null, "maximum": null, "unit": "Pa", "status": "not_reported", "approximate": false, "qualifier": "", "basis": "", "raw_text": "", "evidence": [{"source_id": "nakonechnyi2017", "locator": "Main PDF p. 2, printed p. 4720, Experimental Section: zb-CdSe/CdS by Seeded Growth"}], "derivation": null}, "gas_flow_rate": {"value": null, "minimum": null, "maximum": null, "unit": "mL/min", "status": "not_reported", "approximate": false, "qualifier": "", "basis": "", "raw_text": "", "evidence": [{"source_id": "nakonechnyi2017", "locator": "Main PDF p. 2, printed p. 4720, Experimental Section: zb-CdSe/CdS by Seeded Growth"}], "derivation": null}}, "environment": {"value": "Nitrogen flow", "status": "inherited", "evidence": [{"source_id": "nakonechnyi2017", "locator": "Main PDF p. 2, printed p. 4720, Experimental Section: zb-CdSe/CdS by Seeded Growth"}, {"source_id": "nakonechnyi2017", "locator": "Main PDF p.4, printed 4722, OA/Cd 3:1 comparison; Figures 1d-f and 3a"}], "note": ""}, "endpoint": {"value": null, "status": "not_reported", "evidence": [{"source_id": "nakonechnyi2017", "locator": "Main PDF p. 2, printed p. 4720, Experimental Section: zb-CdSe/CdS by Seeded Growth"}], "note": ""}, "retained_fraction": null, "description": "", "evidence": [{"source_id": "nakonechnyi2017", "locator": "Main PDF p. 2, printed p. 4720, Experimental Section: zb-CdSe/CdS by Seeded Growth"}]}, {"id": "form-cadmium-oleate", "action": "heat_until_dissolved", "label": "Form cadmium oleate in situ", "stage": "synthesis", "branch": "main", "optional": false, "depends_on": ["condition-reactor"], "inputs": ["conditioned-charge"], "outputs": ["hot-cadmium-oleate"], "parameters": {"temperature": {"value": 260, "minimum": null, "maximum": null, "unit": "°C", "status": "inherited", "approximate": false, "qualifier": "", "basis": "", "raw_text": "", "evidence": [{"source_id": "nakonechnyi2017", "locator": "Main PDF p. 2, printed p. 4720, Experimental Section: zb-CdSe/CdS by Seeded Growth"}, {"source_id": "nakonechnyi2017", "locator": "Main PDF p.4, printed 4722, OA/Cd 3:1 comparison; Figures 1d-f and 3a"}], "derivation": null}, "duration": {"value": null, "minimum": null, "maximum": null, "unit": "min", "status": "not_reported", "approximate": false, "qualifier": "", "basis": "", "raw_text": "", "evidence": [{"source_id": "nakonechnyi2017", "locator": "Main PDF p. 2, printed p. 4720, Experimental Section: zb-CdSe/CdS by Seeded Growth"}], "derivation": null}, "heating_rate": {"value": null, "minimum": null, "maximum": null, "unit": "°C/min", "status": "not_reported", "approximate": false, "qualifier": "", "basis": "", "raw_text": "", "evidence": [{"source_id": "nakonechnyi2017", "locator": "Main PDF p. 2, printed p. 4720, Experimental Section: zb-CdSe/CdS by Seeded Growth"}], "derivation": null}}, "environment": {"value": null, "status": "not_reported", "evidence": [{"source_id": "nakonechnyi2017", "locator": "Main PDF p. 2, printed p. 4720, Experimental Section: zb-CdSe/CdS by Seeded Growth"}], "note": ""}, "endpoint": {"value": "Complete dissolution of CdO", "status": "inherited", "evidence": [{"source_id": "nakonechnyi2017", "locator": "Main PDF p. 2, printed p. 4720, Experimental Section: zb-CdSe/CdS by Seeded Growth"}, {"source_id": "nakonechnyi2017", "locator": "Main PDF p.4, printed 4722, OA/Cd 3:1 comparison; Figures 1d-f and 3a"}], "note": ""}, "retained_fraction": null, "description": "The next injection is triggered by complete CdO dissolution. Gas conditions during this phase are not separately restated.", "evidence": [{"source_id": "nakonechnyi2017", "locator": "Main PDF p. 2, printed p. 4720, Experimental Section: zb-CdSe/CdS by Seeded Growth"}]}, {"id": "prepare-core-sulfur-feed", "action": "prepare_dispersion", "label": "Prepare the parallel CdSe core/TOP-S feed", "stage": "precursor_preparation", "branch": "parallel-feed", "optional": false, "depends_on": [], "inputs": ["cdse-seeds", "top-s-stock", "ode"], "outputs": ["prepared-core-sulfur-feed"], "parameters": {"seed_amount": {"value": 50, "minimum": null, "maximum": null, "unit": "nmol", "status": "inherited", "approximate": false, "qualifier": "", "basis": "Nanocrystal cores", "raw_text": "", "evidence": [{"source_id": "nakonechnyi2017", "locator": "Main PDF p. 2, printed p. 4720, Experimental Section: zb-CdSe/CdS by Seeded Growth"}, {"source_id": "nakonechnyi2017", "locator": "Main PDF p.4, printed 4722, OA/Cd 3:1 comparison; Figures 1d-f and 3a"}], "derivation": null}, "top_s_stock_volume": {"value": 0.38, "minimum": null, "maximum": null, "unit": "mL", "status": "inherited", "approximate": false, "qualifier": "", "basis": "", "raw_text": "", "evidence": [{"source_id": "nakonechnyi2017", "locator": "Main PDF p. 2, printed p. 4720, Experimental Section: zb-CdSe/CdS by Seeded Growth"}, {"source_id": "nakonechnyi2017", "locator": "Main PDF p.4, printed 4722, OA/Cd 3:1 comparison; Figures 1d-f and 3a"}], "derivation": null}, "top_s_stock_concentration": {"value": 2, "minimum": null, "maximum": null, "unit": "mol/L", "status": "inherited", "approximate": false, "qualifier": "", "basis": "", "raw_text": "", "evidence": [{"source_id": "nakonechnyi2017", "locator": "Main PDF p. 2, printed p. 4720, Experimental Section: zb-CdSe/CdS by Seeded Growth"}, {"source_id": "nakonechnyi2017", "locator": "Main PDF p.4, printed 4722, OA/Cd 3:1 comparison; Figures 1d-f and 3a"}], "derivation": null}, "ode_volume": {"value": 1.12, "minimum": null, "maximum": null, "unit": "mL", "status": "inherited", "approximate": false, "qualifier": "", "basis": "", "raw_text": "", "evidence": [{"source_id": "nakonechnyi2017", "locator": "Main PDF p. 2, printed p. 4720, Experimental Section: zb-CdSe/CdS by Seeded Growth"}, {"source_id": "nakonechnyi2017", "locator": "Main PDF p.4, printed 4722, OA/Cd 3:1 comparison; Figures 1d-f and 3a"}], "derivation": null}, "temperature": {"value": null, "minimum": null, "maximum": null, "unit": "°C", "status": "not_reported", "approximate": false, "qualifier": "", "basis": "", "raw_text": "", "evidence": [{"source_id": "nakonechnyi2017", "locator": "Main PDF p. 2, printed p. 4720, Experimental Section: zb-CdSe/CdS by Seeded Growth"}], "derivation": null}}, "environment": {"value": null, "status": "not_reported", "evidence": [{"source_id": "nakonechnyi2017", "locator": "Main PDF p. 2, printed p.
