Repository: cuiyist/mattersyn

# MatterSyn training data pilot

The canonical files in `records/` are the source for generated record pages and task-specific exports. Edit a canonical JSON record, increment its revision when changing published scientific content, then regenerate. Never edit `dist/data/records` or `dist/records` by hand. Read the generated dataset manifest and `inventory-summary.json` for current counts and release version. Record schema 1.3.0 supports one-sided quantity bounds and optional `minimum_exclusive` / `maximum_exclusive` flags; 1.2.0 adds an optional intended host; 1.1.0 adds typed qualitative measurements and an optional intended surface target. Earlier records remain supported.

File: recipe-atlas/data/paper-reviews/batio3-2010-cm9038768.json (part 1 of 2)
{
  "schema_version": "paper-coverage-1.0",
  "paper_id": "batio3-2010-cm9038768",
  "doi": "10.1021/cm9038768",
  "title": "Solution-Based Growth of Monodisperse Cube-Like BaTiO3 Colloidal Nanocrystals",
  "paper": {
    "title": "Solution-Based Growth of Monodisperse Cube-Like BaTiO3 Colloidal Nanocrystals",
    "authors": "Shiva Adireddy; Cuikun Lin; Baobao Cao; Weilie Zhou; Gabriel Caruntu",
    "journal": "Chemistry of Materials",
    "year": 2010,
    "volume": 22,
    "pages": "1946–1948",
    "doi": "10.1021/cm9038768",
    "url": "https://doi.org/10.1021/cm9038768"
  },
  "documents": [
    {
      "role": "main",
      "source_file": "source-main.pdf",
      "sha256": "f93b8f2a6c18597c95b573c3d3567c69b1f9a403535a6032dca3078eca93680f",
      "page_count": 3,
      "pages": [
        {
          "page": 1,
          "text_read": true,
          "visual_review": true,
          "sections": [
            "Complete page including figures/captions and references."
          ],
          "source_locator": "main PDF p.1"
        },
        {
          "page": 2,
          "text_read": true,
          "visual_review": true,
          "sections": [
            "Complete page including figures/captions and references."
          ],
          "source_locator": "main PDF p.2"
        },
        {
          "page": 3,
          "text_read": true,
          "visual_review": true,
          "sections": [
            "Complete page including figures/captions and references."
          ],
          "source_locator": "main PDF p.3"
        }
      ]
    },
    {
      "role": "si",
      "source_file": "source-si.pdf",
      "sha256": "9b7c7701b8ab46af3df78ef669e84f16e76328ef93f902d8df5ab4b9b8001826",
      "page_count": 10,
      "pages": [
        {
          "page": 1,
          "text_read": true,
          "visual_review": true,
          "sections": [
            "Complete page including figures/captions and references."
          ],
          "source_locator": "si PDF p.1"
        },
        {
          "page": 2,
          "text_read": true,
          "visual_review": true,
          "sections": [
            "Complete page including figures/captions and references."
          ],
          "source_locator": "si PDF p.2"
        },
        {
          "page": 3,
          "text_read": true,
          "visual_review": true,
          "sections": [
            "Complete page including figures/captions and references."
          ],
          "source_locator": "si PDF p.3"
        },
        {
          "page": 4,
          "text_read": true,
          "visual_review": true,
          "sections": [
            "Complete page including figures/captions and references."
          ],
          "source_locator": "si PDF p.4"
        },
        {
          "page": 5,
          "text_read": true,
          "visual_review": true,
          "sections": [
            "Complete page including figures/captions and references."
          ],
          "source_locator": "si PDF p.5"
        },
        {
          "page": 6,
          "text_read": true,
          "visual_review": true,
          "sections": [
            "Complete page including figures/captions and references."
          ],
          "source_locator": "si PDF p.6"
        },
        {
          "page": 7,
          "text_read": true,
          "visual_review": true,
          "sections": [
            "Complete page including figures/captions and references."
          ],
          "source_locator": "si PDF p.7"
        },
        {
          "page": 8,
          "text_read": true,
          "visual_review": true,
          "sections": [
            "Complete page including figures/captions and references."
          ],
          "source_locator": "si PDF p.8"
        },
        {
          "page": 9,
          "text_read": true,
          "visual_review": true,
          "sections": [
            "Complete page including figures/captions and references."
          ],
          "source_locator": "si PDF p.9"
        },
        {
          "page": 10,
          "text_read": true,
          "visual_review": true,
          "sections": [
            "Complete page including figures/captions and references."
          ],
          "source_locator": "si PDF p.10"
        }
      ]
    }
  ],
  "review_scope": "supplied_main_and_matched_si",
  "supporting_information": {
    "status": "matched_and_reviewed",
    "note": "Complete matched ten-page SI independently source-audited; presentation pending."
  },
  "independent_audit": "PASS WITH LIMITS — Independent complete three-page main and matched ten-page SI scientific audit of accepted R2 passed. Cited full references remain unreviewed. Presentation refinements pending; no measured-coordinate admission.",
  "recipe_inventory": [
    {
      "id": "batio3-2010-cm9038768-air",
      "label": "Adireddy et al. (2010): Open-atmosphere precursor mixing",
      "record_type": "literature_protocol",
      "status": "independent_source_audit_passed",
      "record_ids": [
        "batio3-2010-cm9038768-air"
      ],
      "source_locators": [
        {
          "source_id": "batio3-2010-cm9038768",
          "locator": "SI PDF p. 2, Chemicals and synthesis of cube-like BaTiO3 nanoparticles"
        }
      ],
      "scope": "Open-atmosphere precursor mixing; 20 nm applies only to regular-cube subset.",
      "gaps": [
        "Complete three-page main and matched ten-page SI, all three main and seven SI figures and 28 numbered main references. Cited full sources unreviewed.",
        "Addition order and rate among the four solutions, mixing time, temperature ramp, hot pressure, centrifuge speed/time, purification details and toluene volume are not reported. Natural cooling to room temperature is explicit.",
        "Open-atmosphere and anaerobic glovebox solution preparation are separate source routes; the glovebox atmosphere identity is unknown. SI explicitly assigns the same hydrothermal treatment to both.",
        "Acetic-acid wash is a separate post-treatment of carbonate-containing powder: 5% is printed without basis, wash volume/time or independently reported final particle size.",
        "Yield 85–90% is reported for the method without atmosphere-specific allocation. No size selection was performed.",
        "The 20 nm TEM value describes only the 36% regular-cube subset of air-prepared particles. The approximately 58% cube-like and 6% truncated populations are distinct observations, not three new preparations.",
        "HRTEM Figure S2, FTIR Figure S5 (caption 21.5 nm), TGA/DSC and optical curves are not given an exact physical-batch crosswalk. Their support records do not inherit all direct-route conditions or produce extra pairs.",
        "No measured atomic coordinates are supplied. Pseudocubic cell indexing and interpreted local distortions are not a measured atomic model; neutron/PFM investigations are described as ongoing.",
        "Independent source comparison passed; molecular/particle/reference-cell presentation remains pending."
      ]
    },
    {
      "id": "batio3-2010-cm9038768-glovebox",
      "label": "Adireddy et al. (2010): Anaerobic glovebox precursor mixing",
      "record_type": "literature_protocol",
      "status": "independent_source_audit_passed",
      "record_ids": [
        "batio3-2010-cm9038768-glovebox"
      ],
      "source_locators": [
        {
          "source_id": "batio3-2010-cm9038768",
          "locator": "SI PDF p. 2, Chemicals and synthesis of cube-like BaTiO3 nanoparticles"
        }
      ],
      "scope": "Anaerobic glovebox precursor mixing",
      "gaps": [
        "Complete three-page main and matched ten-page SI, all three main and seven SI figures and 28 numbered main references. Cited full sources unreviewed.",
        "Addition order and rate among the four solutions, mixing time, temperature ramp, hot pressure, centrifuge speed/time, purification details and toluene volume are not reported. Natural cooling to room temperature is explicit.",
        "Open-atmosphere and anaerobic glovebox solution preparation are separate source routes; the glovebox atmosphere identity is unknown. SI explicitly assigns the same hydrothermal treatment to both.",
        "Acetic-acid wash is a separate post-treatment of carbonate-containing powder: 5% is printed without basis, wash volume/time or independently reported final particle size.",
        "Yield 85–90% is reported for the method without atmosphere-specific allocation. No size selection was performed.",
        "The 20 nm TEM value describes only the 36% regular-cube subset of air-prepared particles. The approximately 58% cube-like and 6% truncated populations are distinct observations, not three new preparations.",
        "HRTEM Figure S2, FTIR Figure S5 (caption 21.5 nm), TGA/DSC and optical curves are not given an exact physical-batch crosswalk. Their support records do not inherit all direct-route conditions or produce extra pairs.",
        "No measured atomic coordinates are supplied. Pseudocubic cell indexing and interpreted local distortions are not a measured atomic model; neutron/PFM investigations are described as ongoing.",
        "Independent source comparison passed; molecular/particle/reference-cell presentation remains pending."
      ]
    },
    {
      "id": "batio3-2010-cm9038768-acid-wash",
      "label": "Adireddy et al. (2010): Acetic-acid removal of carbonate impurity",
      "record_type": "observation",
      "status": "independent_source_audit_passed",
      "record_ids": [
        "batio3-2010-cm9038768-acid-wash"
      ],
      "source_locators": [
        {
          "source_id": "batio3-2010-cm9038768",
          "locator": "SI PDF p. 2, Chemicals and synthesis of cube-like BaTiO3 nanoparticles"
        }
      ],
      "scope": "Acetic-acid removal of carbonate impurity",
      "gaps": [
        "Complete three-page main and matched ten-page SI, all three main and seven SI figures and 28 numbered main references. Cited full sources unreviewed.",
        "Addition order and rate among the four solutions, mixing time, temperature ramp, hot pressure, centrifuge speed/time, purification details and toluene volume are not reported. Natural cooling to room temperature is explicit.",
        "Open-atmosphere and anaerobic glovebox solution preparation are separate source routes; the glovebox atmosphere identity is unknown. SI explicitly assigns the same hydrothermal treatment to both.",
        "Acetic-acid wash is a separate post-treatment of carbonate-containing powder: 5% is printed without basis, wash volume/time or independently reported final particle size.",
        "Yield 85–90% is reported for the method without atmosphere-specific allocation. No size selection was performed.",
        "The 20 nm TEM value describes only the 36% regular-cube subset of air-prepared particles. The approximately 58% cube-like and 6% truncated populations are distinct observations, not three new preparations.",
        "HRTEM Figure S2, FTIR Figure S5 (caption 21.5 nm), TGA/DSC and optical curves are not given an exact physical-batch crosswalk. Their support records do not inherit all direct-route conditions or produce extra pairs.",
        "No measured atomic coordinates are supplied. Pseudocubic cell indexing and interpreted local distortions are not a measured atomic model; neutron/PFM investigations are described as ongoing.",
        "Independent source comparison passed; molecular/particle/reference-cell presentation remains pending."
      ]
    },
    {
      "id": "batio3-2010-cm9038768-hrtem",
      "label": "Adireddy et al. (2010): Cube-like HRTEM and SAED specimen",
      "record_type": "observation",
      "status": "independent_source_audit_passed",
      "record_ids": [
        "batio3-2010-cm9038768-hrtem"
      ],
      "source_locators": [
        {
          "source_id": "batio3-2010-cm9038768",
          "locator": "Main PDF p. 2, HRTEM/FFT/SAED and lattice fringes"
        },
        {
          "source_id": "batio3-2010-cm9038768",
          "locator": "SI PDF p. 5, Figure S2"
        }
      ],
      "scope": "Cube-like HRTEM and SAED specimen",
      "gaps": [
        "Complete three-page main and matched ten-page SI, all three main and seven SI figures and 28 numbered main references. Cited full sources unreviewed.",
        "Addition order and rate among the four solutions, mixing time, temperature ramp, hot pressure, centrifuge speed/time, purification details and toluene volume are not reported. Natural cooling to room temperature is explicit.",
        "Open-atmosphere and anaerobic glovebox solution preparation are separate source routes; the glovebox atmosphere identity is unknown. SI explicitly assigns the same hydrothermal treatment to both.",
        "Acetic-acid wash is a separate post-treatment of carbonate-containing powder: 5% is printed without basis, wash volume/time or independently reported final particle size.",
        "Yield 85–90% is reported for the method without atmosphere-specific allocation. No size selection was performed.",
        "The 20 nm TEM value describes only the 36% regular-cube subset of air-prepared particles. The approximately 58% cube-like and 6% truncated populations are distinct observations, not three new preparations.",
        "HRTEM Figure S2, FTIR Figure S5 (caption 21.5 nm), TGA/DSC and optical curves are not given an exact physical-batch crosswalk. Their support records do not inherit all direct-route conditions or produce extra pairs.",
        "No measured atomic coordinates are supplied. Pseudocubic cell indexing and interpreted local distortions are not a measured atomic model; neutron/PFM investigations are described as ongoing.",
        "Independent source comparison passed; molecular/particle/reference-cell presentation remains pending."
      ]
    },
    {
      "id": "batio3-2010-cm9038768-optical",
      "label": "Adireddy et al. (2010): Optical absorption, PL and EPR context",
      "record_type": "observation",
      "status": "independent_source_audit_passed",
      "record_ids": [
        "batio3-2010-cm9038768-optical"
      ],
      "source_locators": [
        {
          "source_id": "batio3-2010-cm9038768",
          "locator": "Main PDF p. 3, Figure 3 and optical discussion"
        }
      ],
      "scope": "Optical absorption, PL and EPR context",
      "gaps": [
        "Complete three-page main and matched ten-page SI, all three main and seven SI figures and 28 numbered main references. Cited full sources unreviewed.",
        "Addition order and rate among the four solutions, mixing time, temperature ramp, hot pressure, centrifuge speed/time, purification details and toluene volume are not reported. Natural cooling to room temperature is explicit.",
        "Open-atmosphere and anaerobic glovebox solution preparation are separate source routes; the glovebox atmosphere identity is unknown. SI explicitly assigns the same hydrothermal treatment to both.",
        "Acetic-acid wash is a separate post-treatment of carbonate-containing powder: 5% is printed without basis, wash volume/time or independently reported final particle size.",
        "Yield 85–90% is reported for the method without atmosphere-specific allocation. No size selection was performed.",
        "The 20 nm TEM value describes only the 36% regular-cube subset of air-prepared particles. The approximately 58% cube-like and 6% truncated populations are distinct observations, not three new preparations.",
        "HRTEM Figure S2, FTIR Figure S5 (caption 21.5 nm), TGA/DSC and optical curves are not given an exact physical-batch crosswalk. Their support records do not inherit all direct-route conditions or produce extra pairs.",
        "No measured atomic coordinates are supplied. Pseudocubic cell indexing and interpreted local distortions are not a measured atomic model; neutron/PFM investigations are described as ongoing.",
        "Independent source comparison passed; molecular/particle/reference-cell presentation remains pending."
      ]
    },
    {
      "id": "batio3-2010-cm9038768-ftir",
      "label": "Adireddy et al. (2010): FTIR 21.5 nm specimen and colloid aging",
      "record_type": "observation",
      "status": "independent_source_audit_passed",
      "record_ids": [
        "batio3-2010-cm9038768-ftir"
      ],
      "source_locators": [
        {
          "source_id": "batio3-2010-cm9038768",
          "locator": "SI PDF p. 8, Figure S5"
        }
      ],
      "scope": "FTIR 21.5 nm specimen and colloid aging",
      "gaps": [
        "Complete three-page main and matched ten-page SI, all three main and seven SI figures and 28 numbered main references. Cited full sources unreviewed.",
        "Addition order and rate among the four solutions, mixing time, temperature ramp, hot pressure, centrifuge speed/time, purification details and toluene volume are not reported. Natural cooling to room temperature is explicit.",
        "Open-atmosphere and anaerobic glovebox solution preparation are separate source routes; the glovebox atmosphere identity is unknown. SI explicitly assigns the same hydrothermal treatment to both.",
        "Acetic-acid wash is a separate post-treatment of carbonate-containing powder: 5% is printed without basis, wash volume/time or independently reported final particle size.",
        "Yield 85–90% is reported for the method without atmosphere-specific allocation. No size selection was performed.",
        "The 20 nm TEM value describes only the 36% regular-cube subset of air-prepared particles. The approximately 58% cube-like and 6% truncated populations are distinct observations, not three new preparations.",
        "HRTEM Figure S2, FTIR Figure S5 (caption 21.5 nm), TGA/DSC and optical curves are not given an exact physical-batch crosswalk. Their support records do not inherit all direct-route conditions or produce extra pairs.",
        "No measured atomic coordinates are supplied. Pseudocubic cell indexing and interpreted local distortions are not a measured atomic model; neutron/PFM investigations are described as ongoing.",
        "Independent source comparison passed; molecular/particle/reference-cell presentation remains pending."
      ]
    },
    {
      "id": "batio3-2010-cm9038768-thermal",
      "label": "Adireddy et al. (2010): Surface-ligand TGA/DSC observation",
      "record_type": "observation",
      "status": "independent_source_audit_passed",
      "record_ids": [
        "batio3-2010-cm9038768-thermal"
      ],
      "source_locators": [
        {
          "source_id": "batio3-2010-cm9038768",
          "locator": "SI PDF p. 9, Figure S6"
        }
      ],
      "scope": "Surface-ligand TGA/DSC observation",
      "gaps": [
        "Complete three-page main and matched ten-page SI, all three main and seven SI figures and 28 numbered main references. Cited full sources unreviewed.",
        "Addition order and rate among the four solutions, mixing time, temperature ramp, hot pressure, centrifuge speed/time, purification details and toluene volume are not reported. Natural cooling to room temperature is explicit.",
        "Open-atmosphere and anaerobic glovebox solution preparation are separate source routes; the glovebox atmosphere identity is unknown. SI explicitly assigns the same hydrothermal treatment to both.",
        "Acetic-acid wash is a separate post-treatment of carbonate-containing powder: 5% is printed without basis, wash volume/time or independently reported final particle size.",
        "Yield 85–90% is reported for the method without atmosphere-specific allocation. No size selection was performed.",
        "The 20 nm TEM value describes only the 36% regular-cube subset of air-prepared particles. The approximately 58% cube-like and 6% truncated populations are distinct observations, not three new preparations.",
        "HRTEM Figure S2, FTIR Figure S5 (caption 21.5 nm), TGA/DSC and optical curves are not given an exact physical-batch crosswalk. Their support records do not inherit all direct-route conditions or produce extra pairs.",
        "No measured atomic coordinates are supplied. Pseudocubic cell indexing and interpreted local distortions are not a measured atomic model; neutron/PFM investigations are described as ongoing.",
        "Independent source comparison passed; molecular/particle/reference-cell presentation remains pending."
      ]
    },
    {
      "id": "batio3-2010-cm9038768-assembly",
      "label": "Adireddy et al. (2010): Microscope-grid ordered assembly context",
      "record_type": "observation",
      "status": "independent_source_audit_passed",
      "record_ids": [
        "batio3-2010-cm9038768-assembly"
      ],
      "source_locators": [
        {
          "source_id": "batio3-2010-cm9038768",
          "locator": "Main PDF p. 1–2, Figure 1e,f and ordered assemblies"
        }
      ],
      "scope": "Microscope-grid ordered assembly context",
      "gaps": [
        "Complete three-page main and matched ten-page SI, all three main and seven SI figures and 28 numbered main references. Cited full sources unreviewed.",
        "Addition order and rate among the four solutions, mixing time, temperature ramp, hot pressure, centrifuge speed/time, purification details and toluene volume are not reported. Natural cooling to room temperature is explicit.",
        "Open-atmosphere and anaerobic glovebox solution preparation are separate source routes; the glovebox atmosphere identity is unknown. SI explicitly assigns the same hydrothermal treatment to both.",
        "Acetic-acid wash is a separate post-treatment of carbonate-containing powder: 5% is printed without basis, wash volume/time or independently reported final particle size.",
        "Yield 85–90% is reported for the method without atmosphere-specific allocation. No size selection was performed.",
        "The 20 nm TEM value describes only the 36% regular-cube subset of air-prepared particles. The approximately 58% cube-like and 6% truncated populations are distinct observations, not three new preparations.",
        "HRTEM Figure S2, FTIR Figure S5 (caption 21.5 nm), TGA/DSC and optical curves are not given an exact physical-batch crosswalk. Their support records do not inherit all direct-route conditions or produce extra pairs.",
        "No measured atomic coordinates are supplied. Pseudocubic cell indexing and interpreted local distortions are not a measured atomic model; neutron/PFM investigations are described as ongoing.",
        "Independent source comparison passed; molecular/particle/reference-cell presentation remains pending."
      ]
    }
  ],
  "characterization_inventory": [
    {
      "id": "batio3-2010-cm9038768-air:tem-regular-subset",
      "label": "particle size",
      "record_id": "batio3-2010-cm9038768-air",
      "sample_id": "batio3-2010-cm9038768-air-product",
      "record_pointer": "/measurements/0",
      "technique": "TEM",
      "classification": "structural",
      "source_locators": [
        {
          "source_id": "batio3-2010-cm9038768",
          "locator": "Main PDF p. 1, Figure 1a–c and morphology populations"
        }
      ],
      "status": "reported"
    },
    {
      "id": "batio3-2010-cm9038768-air:fraction-regular-cubes",
      "label": "morphology fraction",
      "record_id": "batio3-2010-cm9038768-air",
      "sample_id": "batio3-2010-cm9038768-air-product",
      "record_pointer": "/measurements/1",
      "technique": "TEM",
      "classification": "property",
      "source_locators": [
        {
          "source_id": "batio3-2010-cm9038768",
          "locator": "Main PDF p. 1, Figure 1a–c and morphology populations"
        }
      ],
      "status": "reported"
    },
    {
      "id": "batio3-2010-cm9038768-air:fraction-cube-like",
      "label": "morphology fraction",
      "record_id": "batio3-2010-cm9038768-air",
      "sample_id": "batio3-2010-cm9038768-air-product",
      "record_pointer": "/measurements/2",
      "technique": "TEM",
      "classification": "property",
      "source_locators": [
        {
          "source_id": "batio3-2010-cm9038768",
          "locator": "Main PDF p. 1, Figure 1a–c and morphology populations"
        }
      ],
      "status": "reported"
    },
    {
      "id": "batio3-2010-cm9038768-air:fraction-truncated-cubes",
      "label": "morphology fraction",
      "record_id": "batio3-2010-cm9038768-air",
      "sample_id": "batio3-2010-cm9038768-air-product",
      "record_pointer": "/measurements/3",
      "technique": "TEM",
      "classification": "property",
      "source_locators": [
        {
          "source_id": "batio3-2010-cm9038768",
          "locator": "Main PDF p. 1, Figure 1a–c and morphology populations"
        }
      ],
      "status": "reported"
    },
    {
      "id": "batio3-2010-cm9038768-air:aspect-ratio",
      "label": "particle aspect ratio",
      "record_id": "batio3-2010-cm9038768-air",
      "sample_id": "batio3-2010-cm9038768-air-product",
      "record_pointer": "/measurements/4",
      "technique": "TEM",
      "classification": "structural",
      "source_locators": [
        {
          "source_id": "batio3-2010-cm9038768",
          "locator": "Main PDF p. 1, Figure 1a–c and morphology populations"
        },
        {
          "source_id": "batio3-2010-cm9038768",
          "locator": "SI PDF p. 4, Figure S1 caption, 100 nanoparticles"
        }
      ],
      "status": "reported"
    },
    {
      "id": "batio3-2010-cm9038768-air:carbonate",
      "label": "secondary phase mass fraction",
      "record_id": "batio3-2010-cm9038768-air",
      "sample_id": "batio3-2010-cm9038768-air-product",
      "record_pointer": "/measurements/5",
      "technique": "XRD",
      "classification": "property",
      "source_locators": [
        {
          "source_id": "batio3-2010-cm9038768",
          "locator": "SI PDF p. 2, Chemicals and synthesis of cube-like BaTiO3 nanoparticles"
        }
      ],
      "status": "reported"
    },
    {
      "id": "batio3-2010-cm9038768-glovebox:tem-edge",
      "label": "particle size",
      "record_id": "batio3-2010-cm9038768-glovebox",
      "sample_id": "batio3-2010-cm9038768-glovebox-product",
      "record_pointer": "/measurements/0",
      "technique": "TEM",
      "classification": "structural",
      "source_locators": [
        {
          "source_id": "batio3-2010-cm9038768",
          "locator": "Main PDF p. 2, Figure 1d and cubic morphology"
        },
        {
          "source_id": "batio3-2010-cm9038768",
          "locator": "SI PDF p. 6, Figure S3; 100 counted nanoparticles"
        }
      ],
      "status": "reported"
    },
    {
      "id": "batio3-2010-cm9038768-glovebox:scherrer",
      "label": "crystallite size",
      "record_id": "batio3-2010-cm9038768-glovebox",
      "sample_id": "batio3-2010-cm9038768-glovebox-product",
      "record_pointer": "/measurements/1",
      "technique": "XRD (Scherrer)",
      "classification": "structural",
      "source_locators": [
        {
          "source_id": "batio3-2010-cm9038768",
          "locator": "Main PDF p. 2, Figure 2a and Scherrer/indexing discussion"
        }
      ],
      "status": "reported"
    },
    {
      "id": "batio3-2010-cm9038768-glovebox:cell-a",
      "label": "lattice parameter a",
      "record_id": "batio3-2010-cm9038768-glovebox",
      "sample_id": "batio3-2010-cm9038768-glovebox-product",
      "record_pointer": "/measurements/2",
      "technique": "XRD indexing",
      "classification": "structural",
      "source_locators": [
        {
          "source_id": "batio3-2010-cm9038768",
          "locator": "Main PDF p. 2, Figure 2a and Scherrer/indexing discussion"
        }
      ],
      "status": "reported"
    },
    {
      "id": "batio3-2010-cm9038768-glovebox:raman-175",
      "label": "raman peak",
      "record_id": "batio3-2010-cm9038768-glovebox",
      "sample_id": "batio3-2010-cm9038768-glovebox-product",
      "record_pointer": "/measurements/3",
      "technique": "Raman",
      "classification": "property",
      "source_locators": [
        {
          "source_id": "batio3-2010-cm9038768",
          "locator": "Main PDF p. 2, Figure 2b and local distortion discussion"
        }
      ],
      "status": "reported"
    },
    {
      "id": "batio3-2010-cm9038768-glovebox:raman-249",
      "label": "raman peak",
      "record_id": "batio3-2010-cm9038768-glovebox",
      "sample_id": "batio3-2010-cm9038768-glovebox-product",
      "record_pointer": "/measurements/4",
      "technique": "Raman",
      "classification": "property",
      "source_locators": [
        {
          "source_id": "batio3-2010-cm9038768",
          "locator": "Main PDF p. 2, Figure 2b and local distortion discussion"
        }
      ],
      "status": "reported"
    },
    {
      "id": "batio3-2010-cm9038768-glovebox:raman-304",
      "label": "raman peak",
      "record_id": "batio3-2010-cm9038768-glovebox",
      "sample_id": "batio3-2010-cm9038768-glovebox-product",
      "record_pointer": "/measurements/5",
      "technique": "Raman",
      "classification": "property",
      "source_locators": [
        {
          "source_id": "batio3-2010-cm9038768",
          "locator": "Main PDF p. 2, Figure 2b and local distortion discussion"
        }
      ],
      "status": "reported"
    },
    {
      "id": "batio3-2010-cm9038768-glovebox:raman-520",
      "label": "raman peak",
      "record_id": "batio3-2010-cm9038768-glovebox",
      "sample_id": "batio3-2010-cm9038768-glovebox-product",
      "record_pointer": "/measurements/6",
      "technique": "Raman",
      "classification": "property",
      "source_locators": [
        {
          "source_id": "batio3-2010-cm9038768",
          "locator": "Main PDF p. 2, Figure 2b and local distortion discussion"
        }
      ],
      "status": "reported"
    },
    {
      "id": "batio3-2010-cm9038768-glovebox:raman-726",
      "label": "raman peak",
      "record_id": "batio3-2010-cm9038768-glovebox",
      "sample_id": "batio3-2010-cm9038768-glovebox-product",
      "record_pointer": "/measurements/7",
      "technique": "Raman",
      "classification": "property",
      "source_locators": [
        {
          "source_id": "batio3-2010-cm9038768",
          "locator": "Main PDF p. 2, Figure 2b and local distortion discussion"
        }
      ],
      "status": "reported"
    },
    {
      "id": "batio3-2010-cm9038768-hrtem:fringe",
      "label": "lattice spacing",
      "record_id": "batio3-2010-cm9038768-hrtem",
      "sample_id": "batio3-2010-cm9038768-hrtem-product",
      "record_pointer": "/measurements/0",
      "technique": "HRTEM",
      "classification": "structural",
      "source_locators": [
        {
          "source_id": "batio3-2010-cm9038768",
          "locator": "Main PDF p. 2, HRTEM/FFT/SAED and lattice fringes"
        },
        {
          "source_id": "batio3-2010-cm9038768",
          "locator": "SI PDF p. 5, Figure S2"
        }
      ],
      "status": "reported"
    },
    {
      "id": "batio3-2010-cm9038768-optical:abs-284",
      "label": "absorption peak",
      "record_id": "batio3-2010-cm9038768-optical",
      "sample_id": "batio3-2010-cm9038768-optical-product",
      "record_pointer": "/measurements/0",
      "technique": "UV–vis absorption",
      "classification": "property",
      "source_locators": [
        {
          "source_id": "batio3-2010-cm9038768",
          "locator": "Main PDF p. 3, Figure 3 and optical discussion"
        }
      ],
      "status": "reported"
    },
    {
      "id": "batio3-2010-cm9038768-optical:abs-298",
      "label": "absorption peak",
      "record_id": "batio3-2010-cm9038768-optical",
      "sample_id": "batio3-2010-cm9038768-optical-product",
      "record_pointer": "/measurements/1",
      "technique": "UV–vis absorption",
      "classification": "property",
      "source_locators": [
        {
          "source_id": "batio3-2010-cm9038768",
          "locator": "Main PDF p. 3, Figure 3 and optical discussion"
        }
      ],
      "status": "reported"
    },
    {
      "id": "batio3-2010-cm9038768-optical:pl-390",
      "label": "photoluminescence peak",
      "record_id": "batio3-2010-cm9038768-optical",
      "sample_id": "batio3-2010-cm9038768-optical-product",
      "record_pointer": "/measurements/2",
      "technique": "Photoluminescence",
      "classification": "property",
      "source_locators": [
        {
          "source_id": "batio3-2010-cm9038768",
          "locator": "Main PDF p. 3, Figure 3 and optical discussion"
        }
      ],
      "status": "reported"
    },
    {
      "id": "batio3-2010-cm9038768-optical:pl-510",
      "label": "photoluminescence peak",
      "record_id": "batio3-2010-cm9038768-optical",
      "sample_id": "batio3-2010-cm9038768-optical-product",
      "record_pointer": "/measurements/3",
      "technique": "Photoluminescence",
      "classification": "property",
      "source_locators": [
        {
          "source_id": "batio3-2010-cm9038768",
          "locator": "Main PDF p. 3, Figure 3 and optical discussion"
        }
      ],
      "status": "reported"
    },
    {
      "id": "batio3-2010-cm9038768-optical:bandgap",
      "label": "optical band gap",
      "record_id": "batio3-2010-cm9038768-optical",
      "sample_id": "batio3-2010-cm9038768-optical-product",
      "record_pointer": "/measurements/4",
      "technique": "Optical absorption fit",
      "classification": "property",
      "source_locators": [
        {
          "source_id": "batio3-2010-cm9038768",
          "locator": "Main PDF p. 3, Figure 3 and optical discussion"
        }
      ],
      "status": "reported"
    },
    {
      "id": "batio3-2010-cm9038768-ftir:caption-size",
      "label": "source reported particle size",
      "record_id": "batio3-2010-cm9038768-ftir",
      "sample_id": "batio3-2010-cm9038768-ftir-product",
      "record_pointer": "/measurements/0",
      "technique": "Not specified",
      "classification": "structural",
      "source_locators": [
        {
          "source_id": "batio3-2010-cm9038768",
          "locator": "SI PDF p. 8, Figure S5"
        }
      ],
      "status": "reported"
    },
    {
      "id": "batio3-2010-cm9038768-ftir:photo-age",
      "label": "observation age",
      "record_id": "batio3-2010-cm9038768-ftir",
      "sample_id": "batio3-2010-cm9038768-ftir-product",
      "record_pointer": "/measurements/1",
      "technique": "Photograph",
      "classification": "property",
      "source_locators": [
        {
          "source_id": "batio3-2010-cm9038768",
          "locator": "SI PDF p. 8, Figure S5"
        }
      ],
      "status": "reported"
    },
    {
      "id": "batio3-2010-cm9038768-thermal:thermal-peak",
      "label": "thermal peak temperature",
      "record_id": "batio3-2010-cm9038768-thermal",
      "sample_id": "batio3-2010-cm9038768-thermal-product",
      "record_pointer": "/measurements/0",
      "technique": "TGA/DSC",
      "classification": "property",
      "source_locators": [
        {
          "source_id": "batio3-2010-cm9038768",
          "locator": "SI PDF p. 9, Figure S6"
        }
      ],
      "status": "reported"
    },
    {
      "id": "batio3-2010-cm9038768-thermal:mass-loss",
      "label": "mass loss",
      "record_id": "batio3-2010-cm9038768-thermal",
      "sample_id": "batio3-2010-cm9038768-thermal-product",
      "record_pointer": "/measurements/1",
      "technique": "TGA",
      "classification": "property",
      "source_locators": [
        {
          "source_id": "batio3-2010-cm9038768",
          "locator": "SI PDF p. 9, Figure S6"
        }
      ],
      "status": "reported"
    }
  ],
  "figures": [
    {
      "id": "figure-1",
      "label": "Figure 1",
      "document_role": "main",
      "page": 1,
      "source_locators": [
        "main PDF p.1, Figure 1"
      ],
      "caption_paraphrase": "TEM atmosphere comparison and ordered grid deposits",
      "sample_links": [
        "batio3-2010-cm9038768-air",
        "batio3-2010-cm9038768-glovebox",
        "batio3-2010-cm9038768-assembly"
      ],
      "sample_scope": "Panels a–c air/cube-like;d inert/regular cubes;e,f bilayer assembly; no additional size from scale bars.",
      "quantitative_facts": [],
      "gaps": [
        "Independent source audit passed; presentation pending."
      ],
      "reviewed": true,
      "text_reviewed": true,
      "visual_reviewed": true,
      "category": "structure",
      "categories": [
        "structure"
      ],
      "original_crop": "assets/paper-reviews/batio3-2010-cm9038768/figure-1.png",
      "public_asset": "assets/paper-reviews/batio3-2010-cm9038768/figure-1.png",
      "public_asset_sha256": "3db470d9c1b09fbef3db5eb2542bc31f5a9adccaa45220b3df2b5ccacd3f192f",
      "crop_provenance": {
        "source_sha256": "f93b8f2a6c18597c95b573c3d3567c69b1f9a403535a6032dca3078eca93680f",
        "parent_render_sha256": "808c65468d72c74c706ee88112b550a35aa42752ec5a75ba06cd284faa7d22be",
        "crop_pixels": [
          523,
          148,
          929,
          502
        ],
        "coordinate_convention": "xyxy_pixels_top_left",
        "transformation": "Exact source pixels; source labels unchanged."
      },
      "copyright_permission_verified": false
    },
    {
      "id": "figure-2",
      "label": "Figure 2",
      "document_role": "main",
      "page": 2,
      "source_locators": [
        "main PDF p.2, Figure 2"
      ],
      "caption_paraphrase": "XRD and Raman of cubic-morphology BaTiO3",
      "sample_links": [
        "batio3-2010-cm9038768-glovebox"
      ],
      "sample_scope": "Pseudocubic global indexing and local distortion; reference bulk trace is not sample data.",
      "quantitative_facts": [],
      "gaps": [
        "Independent source audit passed; presentation pending."
      ],
      "reviewed": true,
      "text_reviewed": true,
      "visual_reviewed": true,
      "category": "structure",
      "categories": [
        "structure",
        "property"
      ],
      "original_crop": "assets/paper-reviews/batio3-2010-cm9038768/figure-2.png",
      "public_asset": "assets/paper-reviews/batio3-2010-cm9038768/figure-2.png",
      "public_asset_sha256": "3d860fecdfb4e1442e9ae747b46cc73ad28dc449f0bcbc26c662e253d677550b",
      "crop_provenance": {
        "source_sha256": "f93b8f2a6c18597c95b573c3d3567c69b1f9a403535a6032dca3078eca93680f",
        "parent_render_sha256": "e40dcb4f661e590e52e5a4a3b5a8b2afd3fd939f820d3af2e64c2681530a590a",
        "crop_pixels": [
          83,
          80,
          497,
          346
        ],
        "coordinate_convention": "xyxy_pixels_top_left",
        "transformation": "Exact source pixels; source labels unchanged."
      },
      "copyright_permission_verified": false
    },
    {
      "id": "figure-3",
      "label": "Figure 3",
      "document_role": "main",
      "page": 3,
      "source_locators": [
        "main PDF p.3, Figure 3"
      ],
      "caption_paraphrase": "Colloid optical absorption and emission",
      "sample_links": [
        "batio3-2010-cm9038768-optical"
      ],
      "sample_scope": "Excitation-specific curves; no graph-digitized intermediate PL maxima.",
      "quantitative_facts": [],
      "gaps": [
        "Independent source audit passed; presentation pending."
      ],
      "reviewed": true,
      "text_reviewed": true,
      "visual_reviewed": true,
      "category": "property",
      "categories": [
        "property"
      ],
      "original_crop": "assets/paper-reviews/batio3-2010-cm9038768/figure-3.png",
      "public_asset": "assets/paper-reviews/batio3-2010-cm9038768/figure-3.png",
      "public_asset_sha256": "4561eed3c309105f6ba3b445062ff22f6d3ed2bb2d1be7be04fe48f6bd504ca8",
      "crop_provenance": {
