Repository: cuiyist/mattersyn

# MatterSyn training data pilot

The canonical files in `records/` are the source for generated record pages and task-specific exports. Edit a canonical JSON record, increment its revision when changing published scientific content, then regenerate. Never edit `dist/data/records` or `dist/records` by hand. Read the generated dataset manifest and `inventory-summary.json` for current counts and release version. Record schema 1.3.0 supports one-sided quantity bounds and optional `minimum_exclusive` / `maximum_exclusive` flags; 1.2.0 adds an optional intended host; 1.1.0 adds typed qualitative measurements and an optional intended surface target. Earlier records remain supported.

File: recipe-atlas/data/records/au-silica-adfm200500603-teos-5h.json
{
  "schema_version": "1.3.0",
  "record_id": "au-silica-adfm200500603-teos-5h",
  "revision": 1,
  "record_type": "literature_protocol",
  "title": "Fan et al. (2006): TEOS film, 5 h solution aging",
  "material": {
    "formula": "Au/SiO2",
    "family": "Gold nanocrystals and inorganic-host superlattice films",
    "elements": [
      "Au",
      "Si",
      "O"
    ],
    "components": [
      "Au",
      "SiO2"
    ],
    "architecture": "composite"
  },
  "method": "TEOS film, 5 h solution aging",
  "sources": [
    {
      "id": "au-silica-adfm200500603",
      "doi": "10.1002/adfm.200500603",
      "title": "Three-Dimensionally Ordered Gold Nanocrystal/Silica Superlattice Thin Films Synthesized via Sol–Gel Self-Assembly",
      "authors": "Hongyou Fan; Adam Wright; John Gabaldon; Adrian Rodriguez; C. Jeffrey Brinker; Ying-Bing Jiang",
      "year": 2006,
      "url": "https://doi.org/10.1002/adfm.200500603",
      "main_status": "Complete five-page main independently source-audited; Scheme 1, Figures 1–3 and 46 bibliography entries read; cited full sources remain unreviewed.",
      "si_status": "SI not reviewed or used; cited full sources unreviewed.",
      "reuse_status": "Exact source crops proposed for user-directed display; publisher permission unverified."
    }
  ],
  "lineage": {
    "source_group": "au-silica-adfm200500603",
    "recipe_family": "au-silica-adfm200500603",
    "parent_record_id": "au-silica-adfm200500603-micelles",
    "batch_id": null,
    "duplicate_of": null
  },
  "intended_target": {
    "composition": {
      "value": "Au/SiO2",
      "status": "reported",
      "evidence": [
        {
          "source_id": "au-silica-adfm200500603",
          "locator": "Main PDF p. 5, Experimental, Gold NC/Silica Superlattice Thin Films"
        },
        {
          "source_id": "au-silica-adfm200500603",
          "locator": "Main PDF p. 3, Figure2C aging comparison"
        }
      ],
      "note": ""
    },
    "phase": {
      "value": null,
      "status": "not_reported",
      "evidence": [],
      "note": ""
    },
    "size": {
      "value": null,
      "minimum": null,
      "maximum": null,
      "unit": "",
      "status": "not_reported",
      "approximate": false,
      "qualifier": "",
      "basis": "",
      "raw_text": "",
      "evidence": [],
      "derivation": null
    },
    "morphology": {
      "value": null,
      "status": "not_reported",
      "evidence": [],
      "note": ""
    },
    "surface": {
      "value": null,
      "status": "not_reported",
      "evidence": [],
      "note": ""
    },
    "host": {
      "value": null,
      "status": "not_applicable",
      "evidence": [],
      "note": ""
    }
  },
  "materials": [
    {
      "id": "micelle-stock",
      "name": "Clarified aqueous gold-NC/CTAB stock",
      "formula": null,
      "role": "film-forming NC feed",
      "stage": "synthesis",
      "identity": {
        "pubchem_cid": null,
        "smiles": null
      },
      "quantities": {
        "volume": {
          "value": 1,
          "minimum": null,
          "maximum": null,
          "unit": "mL",
          "status": "reported",
          "approximate": false,
          "qualifier": "",
          "basis": "",
          "raw_text": "",
          "evidence": [
            {
              "source_id": "au-silica-adfm200500603",
              "locator": "Main PDF p. 5, Experimental, Gold NC/Silica Superlattice Thin Films"
            }
          ],
          "derivation": null
        }
      },
      "notes": [
        "Prepared by the separately linked source encapsulation route; actual NC concentration after clarification unknown."
      ],
      "evidence": [
        {
          "source_id": "au-silica-adfm200500603",
          "locator": "Main PDF p. 5, Experimental, Gold NC/Silica Superlattice Thin Films"
        }
      ]
    },
    {
      "id": "teos",
      "name": "Tetraethylorthosilicate",
      "formula": "C8H20O4Si",
      "role": "host-matrix precursor",
      "stage": "synthesis",
      "identity": {
        "pubchem_cid": null,
        "smiles": null
      },
      "quantities": {
        "mass": {
          "value": 0.08,
          "minimum": null,
          "maximum": null,
          "unit": "g",
          "status": "reported",
          "approximate": false,
          "qualifier": "",
          "basis": "",
          "raw_text": "",
          "evidence": [
            {
              "source_id": "au-silica-adfm200500603",
              "locator": "Main PDF p. 5, Experimental, Gold NC/Silica Superlattice Thin Films"
            }
          ],
          "derivation": null
        }
      },
      "notes": [],
      "evidence": [
        {
          "source_id": "au-silica-adfm200500603",
          "locator": "Main PDF p. 5, Experimental, Gold NC/Silica Superlattice Thin Films"
        }
      ]
    },
    {
      "id": "hcl",
      "name": "Hydrochloric acid",
      "formula": "HCl",
      "role": "acid catalyst",
      "stage": "synthesis",
      "identity": {
        "pubchem_cid": null,
        "smiles": null
      },
      "quantities": {},
      "notes": [
        "Aqueous0.07N or1N; no sample-specific choice or conversion to molarity."
      ],
      "evidence": [
        {
          "source_id": "au-silica-adfm200500603",
          "locator": "Main PDF p. 5, Experimental, Gold NC/Silica Superlattice Thin Films"
        }
      ]
    },
    {
      "id": "water-acid",
      "name": "Water",
      "formula": "H2O",
      "role": "acid-solution solvent",
      "stage": "synthesis",
      "identity": {
        "pubchem_cid": null,
        "smiles": null
      },
      "quantities": {},
      "notes": [
        "0.05mL is total HCl solution volume, not a separate water aliquot."
      ],
      "evidence": [
        {
          "source_id": "au-silica-adfm200500603",
          "locator": "Main PDF p. 5, Experimental, Gold NC/Silica Superlattice Thin Films"
        }
      ]
    },
    {
      "id": "substrate",
      "name": "Silicon wafer or glass substrate",
      "formula": null,
      "role": "coating support",
      "stage": "synthesis",
      "identity": {
        "pubchem_cid": null,
        "smiles": null
      },
      "quantities": {},
      "notes": [
        "Specific substrate for each XRD aging trace is not supplied; Si versus glass are examples, not separately quantified batches."
      ],
      "evidence": [
        {
          "source_id": "au-silica-adfm200500603",
          "locator": "Main PDF p. 2, Spin-coating substrate examples"
        }
      ]
    }
  ],
  "stocks": [
    {
      "id": "acid-solution",
      "name": "Aqueous HCl catalyst solution",
      "components": [
        {
          "material_id": "hcl",
          "quantities": {}
        },
        {
          "material_id": "water-acid",
          "quantities": {}
        }
      ],
      "concentrations": {},
      "preparation_operation_ids": [],
      "scope": "0.05mL of0.07N or1N solution; choice unassigned per film. No concentration average.",
      "evidence": [
        {
          "source_id": "au-silica-adfm200500603",
          "locator": "Main PDF p. 5, Experimental, Gold NC/Silica Superlattice Thin Films"
        }
      ]
    }
  ],
  "material_states": [
    {
      "id": "add-silane-state",
      "name": "Add host-matrix precursor output",
      "kind": "reaction_batch",
      "parent_ids": []
    },
    {
      "id": "acidify-state",
      "name": "Add aqueous acid catalyst output",
      "kind": "reaction_batch",
      "parent_ids": [
        "add-silane-state"
      ]
    },
    {
      "id": "mix-state",
      "name": "Allow controlled sol–gel reaction output",
      "kind": "reaction_batch",
      "parent_ids": [
        "acidify-state"
      ]
    },
    {
      "id": "age-state",
      "name": "Apply the stated aging condition output",
      "kind": "reaction_batch",
      "parent_ids": [
        "mix-state"
      ]
    },
    {
      "id": "spin-state",
      "name": "Spin-coat the source film output",
      "kind": "reaction_batch",
      "parent_ids": [
        "age-state"
      ]
    }
  ],
  "operations": [
    {
      "id": "add-silane",
      "action": "add",
      "label": "Add host-matrix precursor",
      "stage": "synthesis",
      "branch": "main",
      "optional": false,
      "depends_on": [],
      "inputs": [
        "micelle-stock",
        "teos"
      ],
      "outputs": [
        "add-silane-state"
      ],
      "parameters": {},
      "environment": {
        "value": null,
        "status": "not_reported",
        "evidence": [],
        "note": ""
      },
      "endpoint": {
        "value": null,
        "status": "not_reported",
        "evidence": [],
        "note": ""
      },
      "retained_fraction": null,
      "description": "Add 0.08gTEOS to1mL of aqueous NC stock.",
      "evidence": [
        {
          "source_id": "au-silica-adfm200500603",
          "locator": "Main PDF p. 5, Experimental, Gold NC/Silica Superlattice Thin Films"
        }
      ]
    },
    {
      "id": "acidify",
      "action": "add",
      "label": "Add aqueous acid catalyst",
      "stage": "synthesis",
      "branch": "main",
      "optional": false,
      "depends_on": [
        "add-silane"
      ],
      "inputs": [
        "add-silane-state",
        "hcl",
        "water-acid"
      ],
      "outputs": [
        "acidify-state"
      ],
      "parameters": {
        "acid_solution_volume": {
          "value": 0.05,
          "minimum": null,
          "maximum": null,
          "unit": "mL",
          "status": "reported",
          "approximate": false,
          "qualifier": "",
          "basis": "",
          "raw_text": "",
          "evidence": [
            {
              "source_id": "au-silica-adfm200500603",
              "locator": "Main PDF p. 5, Experimental, Gold NC/Silica Superlattice Thin Films"
            },
            {
              "source_id": "au-silica-adfm200500603",
              "locator": "Main PDF p. 2, Acidic precursor solution"
            }
          ],
          "derivation": null
        },
        "pH": {
          "value": 2,
          "minimum": null,
          "maximum": null,
          "unit": "1",
          "status": "reported",
          "approximate": true,
          "qualifier": "Source approximate pH2, not a measured per-specimen endpoint.",
          "basis": "",
          "raw_text": "",
          "evidence": [
            {
              "source_id": "au-silica-adfm200500603",
              "locator": "Main PDF p. 5, Experimental, Gold NC/Silica Superlattice Thin Films"
            },
            {
              "source_id": "au-silica-adfm200500603",
              "locator": "Main PDF p. 2, Acidic precursor solution"
            }
          ],
          "derivation": null
        }
      },
      "environment": {
        "value": null,
        "status": "not_reported",
        "evidence": [],
        "note": ""
      },
      "endpoint": {
        "value": null,
        "status": "not_reported",
        "evidence": [],
        "note": ""
      },
      "retained_fraction": null,
      "description": "Add0.05mL of0.07N or1N aqueous HCl. Main describes acidic sol–gel conditions ca.pH2; source does not assign acid strength to each aging trace.",
      "evidence": [
        {
          "source_id": "au-silica-adfm200500603",
          "locator": "Main PDF p. 5, Experimental, Gold NC/Silica Superlattice Thin Films"
        },
        {
          "source_id": "au-silica-adfm200500603",
          "locator": "Main PDF p. 2, Acidic precursor solution"
        }
      ]
    },
    {
      "id": "mix",
      "action": "stir",
      "label": "Allow controlled sol–gel reaction",
      "stage": "synthesis",
      "branch": "main",
      "optional": false,
      "depends_on": [
        "acidify"
      ],
      "inputs": [
        "acidify-state"
      ],
      "outputs": [
        "mix-state"
      ],
      "parameters": {
        "duration": {
          "value": 1,
          "minimum": null,
          "maximum": null,
          "unit": "h",
          "status": "reported",
          "approximate": false,
          "qualifier": "",
          "basis": "",
          "raw_text": "",
          "evidence": [
            {
              "source_id": "au-silica-adfm200500603",
              "locator": "Main PDF p. 5, Experimental, Gold NC/Silica Superlattice Thin Films"
            }
          ],
          "derivation": null
        }
      },
      "environment": {
        "value": "Room temperature; numeric temperature and vessel atmosphere not specified",
        "status": "reported",
        "evidence": [
          {
            "source_id": "au-silica-adfm200500603",
            "locator": "Main PDF p. 5, Experimental, Gold NC/Silica Superlattice Thin Films"
          }
        ],
        "note": "Absolute pressure and detailed gas handling are not reported."
      },
      "endpoint": {
        "value": null,
        "status": "not_reported",
        "evidence": [],
        "note": ""
      },
      "retained_fraction": null,
      "description": "Stir for1h at room temperature before the separately stated aging period. No numerical room temperature is inferred.",
      "evidence": [
        {
          "source_id": "au-silica-adfm200500603",
          "locator": "Main PDF p. 5, Experimental, Gold NC/Silica Superlattice Thin Films"
        }
      ]
    },
    {
      "id": "age",
      "action": "age",
      "label": "Apply the stated aging condition",
      "stage": "synthesis",
      "branch": "main",
      "optional": false,
      "depends_on": [
        "mix"
      ],
      "inputs": [
        "mix-state"
      ],
      "outputs": [
        "age-state"
      ],
      "parameters": {
        "duration": {
          "value": 5,
          "minimum": null,
          "maximum": null,
          "unit": "h",
          "status": "reported",
          "approximate": false,
          "qualifier": "Additional aging; not total sol–gel preparation time.",
          "basis": "",
          "raw_text": "",
          "evidence": [
            {
              "source_id": "au-silica-adfm200500603",
              "locator": "Main PDF p. 5, Experimental, Gold NC/Silica Superlattice Thin Films"
            },
            {
              "source_id": "au-silica-adfm200500603",
              "locator": "Main PDF p. 3, Figure2C aging comparison"
            }
          ],
          "derivation": null
        }
      },
      "environment": {
        "value": "Room/ambient temperature",
        "status": "reported",
        "evidence": [
          {
            "source_id": "au-silica-adfm200500603",
            "locator": "Main PDF p. 5, Experimental, Gold NC/Silica Superlattice Thin Films"
          },
          {
            "source_id": "au-silica-adfm200500603",
            "locator": "Main PDF p. 3, Figure2C aging comparison"
          }
        ],
        "note": "Absolute pressure and detailed gas handling are not reported."
      },
      "endpoint": {
        "value": null,
        "status": "not_reported",
        "evidence": [],
        "note": ""
      },
      "retained_fraction": null,
      "description": "Age the coating solution for5h at room/ambient temperature before coating. No additional measured temperature is assigned.",
      "evidence": [
        {
          "source_id": "au-silica-adfm200500603",
          "locator": "Main PDF p. 5, Experimental, Gold NC/Silica Superlattice Thin Films"
        },
        {
          "source_id": "au-silica-adfm200500603",
          "locator": "Main PDF p. 3, Figure2C aging comparison"
        }
      ]
    },
    {
      "id": "spin",
      "action": "coat",
      "label": "Spin-coat the source film",
      "stage": "synthesis",
      "branch": "main",
      "optional": false,
      "depends_on": [
        "age"
      ],
      "inputs": [
        "age-state",
        "substrate"
      ],
      "outputs": [
        "spin-state"
      ],
      "parameters": {
        "speed": {
          "value": null,
          "minimum": 500,
          "maximum": 2000,
          "unit": "rpm",
          "status": "reported",
          "approximate": false,
          "qualifier": "",
          "basis": "",
          "raw_text": "",
          "evidence": [
            {
              "source_id": "au-silica-adfm200500603",
              "locator": "Main PDF p. 5, Experimental, Gold NC/Silica Superlattice Thin Films"
            }
          ],
          "derivation": null
        }
      },
      "environment": {
        "value": null,
        "status": "not_reported",
        "evidence": [],
        "note": ""
      },
      "endpoint": {
        "value": null,
        "status": "not_reported",
        "evidence": [],
        "note": ""
      },
      "retained_fraction": null,
      "description": "Spin-coat onto a substrate such as silicon wafer or glass. Source range500–2000rpm is not resolved per specimen. Spin duration and final drying schedule are unknown.",
      "evidence": [
        {
          "source_id": "au-silica-adfm200500603",
          "locator": "Main PDF p. 5, Experimental, Gold NC/Silica Superlattice Thin Films"
        },
        {
          "source_id": "au-silica-adfm200500603",
          "locator": "Main PDF p. 2, Film formation"
        }
      ]
    }
  ],
  "condition_options": [
    {
      "id": "acid-0.07",
      "label": "0.07 N HCl option; specimen assignment unknown",
      "parameters": {
        "normality": {
          "value": 0.07,
          "minimum": null,
          "maximum": null,
          "unit": "N",
          "status": "reported",
          "approximate": false,
          "qualifier": "",
          "basis": "",
          "raw_text": "",
          "evidence": [
            {
              "source_id": "au-silica-adfm200500603",
              "locator": "Main PDF p. 5, Experimental, Gold NC/Silica Superlattice Thin Films"
            }
          ],
          "derivation": null
        }
      },
      "evidence": [
        {
          "source_id": "au-silica-adfm200500603",
          "locator": "Main PDF p. 5, Experimental, Gold NC/Silica Superlattice Thin Films"
        }
      ],
      "chemical_material_id": "hcl"
    },
    {
      "id": "acid-1",
      "label": "1 N HCl option; specimen assignment unknown",
      "parameters": {
        "normality": {
          "value": 1,
          "minimum": null,
          "maximum": null,
          "unit": "N",
          "status": "reported",
          "approximate": false,
          "qualifier": "",
          "basis": "",
          "raw_text": "",
          "evidence": [
            {
              "source_id": "au-silica-adfm200500603",
              "locator": "Main PDF p. 5, Experimental, Gold NC/Silica Superlattice Thin Films"
            }
          ],
          "derivation": null
        }
      },
      "evidence": [
        {
          "source_id": "au-silica-adfm200500603",
          "locator": "Main PDF p. 5, Experimental, Gold NC/Silica Superlattice Thin Films"
        }
      ],
      "chemical_material_id": "hcl"
    }
  ],
  "products": [
    {
      "sample_id": "au-silica-adfm200500603-teos-5h-product",
      "source_sample_label": "TEOS film, 5 h solution aging",
      "batch_id": null,
      "material_state_id": "spin-state",
      "parent_sample_id": null,
      "composition": {
        "value": "Au NCs embedded in silica",
        "status": "reported",
        "evidence": [
          {
            "source_id": "au-silica-adfm200500603",
            "locator": "Main PDF p. 3, Figure2C2"
          },
          {
            "source_id": "au-silica-adfm200500603",
            "locator": "Main PDF p. 4, Aging/host-framework comparison"
          }
        ],
        "note": ""
      },
      "phase": {
        "value": null,
        "status": "not_reported",
        "evidence": [
          {
            "source_id": "au-silica-adfm200500603",
            "locator": "Main PDF p. 3, Figure2C2"
          },
          {
            "source_id": "au-silica-adfm200500603",
            "locator": "Main PDF p. 4, Aging/host-framework comparison"
          }
        ],
        "note": ""
      },
      "morphology": {
        "value": "Gold-NC/silica film with5h aging XRD trace; no numerical order parameter",
        "status": "reported",
        "evidence": [
          {
            "source_id": "au-silica-adfm200500603",
            "locator": "Main PDF p. 3, Figure2C2"
          },
          {
            "source_id": "au-silica-adfm200500603",
            "locator": "Main PDF p. 4, Aging/host-framework comparison"
          }
        ],
        "note": ""
      },
      "surface": {
        "value": null,
        "status": "not_reported",
        "evidence": [],
        "note": ""
      },
      "recipe_link": "explicit",
      "link_evidence": [
        {
          "source_id": "au-silica-adfm200500603",
          "locator": "Main PDF p. 3, Figure2C2"
        },
        {
          "source_id": "au-silica-adfm200500603",
          "locator": "Main PDF p. 4, Aging/host-framework comparison"
        }
      ],
      "notes": [
        "Fcc here describes mesoscale organization, not atomic gold phase.",
        "Exact HCl option/spin rate and physical-batch identity remain unknown."
      ]
    }
  ],
  "measurements": [],
  "structure_assets": [],
  "quality": {
    "review_status": "source_reviewed",
    "review_scope": "Independent complete five-page main scientific audit of accepted R2 passed. Cited full references remain unreviewed. Presentation refinements pending; no measured-coordinate admission.",
    "missing_fields": [
      "Complete five-page main, Scheme 1, Figures 1–3 and all 46 numbered references. SI and cited full sources unreviewed.",
      "HAuCl4 hydration, reagent purities, aqueous phase-transfer duration, reduction temperature and numeric addition rate are not reported. The visible phase-transfer color endpoint is explicit.",
      "The source gives TEOS (0.08 g) or BTEE without an independently stated BTEE amount. BTEE charge remains unknown; its two aging observations are retained as supporting routes rather than complete direct recipes.",
      "HCl is 0.07 N or 1 N, 0.05 mL. The choice is not assigned to each film/aging specimen; no extra factorial experiments or inferred molar concentrations are created.",
      "Quick-heating temperature/time for chloroform removal, NC stock concentration after clarification, spin duration, substrate cleaning and precise spin rate per specimen are unknown.",
      "The 1 h room-temperature mixing precedes separately reported 0/5/24 h aging. No-aging means no additional aging, not absence of the 1 h sol–gel mixing.",
      "Low-angle fcc parameters around 10.5/10.8 nm and Fm3m describe the nanocrystal superlattice mesostructure, not the atomic Au unit cell. No atomic coordinates or atomic Au lattice constant are supplied.",
      "Representative TEM/optical/film-thickness results lack an exact aging/spin-rate/acid-strength crosswalk. They are supporting specimen contexts, not copied into each aging experiment.",
      "Casting up to25 µm and micromolded stripe/dot patterns are supporting contexts: complete casting/micromolding schedules are not supplied. Cited methods remain unreviewed.",
      "Independent source comparison passed; molecular/particle/reference-cell presentation remains pending."
    ],
    "conflicts": [],
    "requested_tasks": [],
    "experimental_outcome": "reported_product"
  },
  "context_links": [
    {
      "label": "Source article",
      "url": "https://doi.org/10.1002/adfm.200500603",
      "relation": "primary_source"
    },
    {
      "label": "Source figures and scope",
      "url": "paper-review.html?id=au-silica-adfm200500603",
      "relation": "source_review"
    },
    {
      "label": "Complete study context",
      "url": "data/paper-reviews/au-silica-adfm200500603/contexts.json",
      "relation": "supporting_context"
    },
    {
      "label": "Aqueous NC stock preparation",
      "url": "data/records/au-silica-adfm200500603-micelles.json#/products/0",
      "relation": "parent_sample"
    }
  ],
  "reader_role": "synthesis_route",
  "collection": "reviewed_literature"
}
