Repository: cuiyist/mattersyn

# MatterSyn training data pilot

The canonical files in `records/` are the source for generated record pages and task-specific exports. Edit a canonical JSON record, increment its revision when changing published scientific content, then regenerate. Never edit `dist/data/records` or `dist/records` by hand. Read the generated dataset manifest and `inventory-summary.json` for current counts and release version. Record schema 1.3.0 supports one-sided quantity bounds and optional `minimum_exclusive` / `maximum_exclusive` flags; 1.2.0 adds an optional intended host; 1.1.0 adds typed qualitative measurements and an optional intended surface target. Earlier records remain supported.

File: recipe-atlas/data/records/au-silica-adfm200500603-teos-characterization.json
{
  "schema_version": "1.3.0",
  "record_id": "au-silica-adfm200500603-teos-characterization",
  "revision": 1,
  "record_type": "observation",
  "title": "Fan et al. (2006): TEOS representative film characterization",
  "material": {
    "formula": "Au/SiO2",
    "family": "Gold nanocrystals and inorganic-host superlattice films",
    "elements": [
      "Au",
      "Si",
      "O"
    ],
    "components": [
      "Au",
      "SiO2"
    ],
    "architecture": "composite"
  },
  "method": "TEOS representative film characterization",
  "sources": [
    {
      "id": "au-silica-adfm200500603",
      "doi": "10.1002/adfm.200500603",
      "title": "Three-Dimensionally Ordered Gold Nanocrystal/Silica Superlattice Thin Films Synthesized via Sol–Gel Self-Assembly",
      "authors": "Hongyou Fan; Adam Wright; John Gabaldon; Adrian Rodriguez; C. Jeffrey Brinker; Ying-Bing Jiang",
      "year": 2006,
      "url": "https://doi.org/10.1002/adfm.200500603",
      "main_status": "Complete five-page main independently source-audited; Scheme 1, Figures 1–3 and 46 bibliography entries read; cited full sources remain unreviewed.",
      "si_status": "SI not reviewed or used; cited full sources unreviewed.",
      "reuse_status": "Exact source crops proposed for user-directed display; publisher permission unverified."
    }
  ],
  "lineage": {
    "source_group": "au-silica-adfm200500603",
    "recipe_family": "au-silica-adfm200500603",
    "parent_record_id": null,
    "batch_id": null,
    "duplicate_of": null
  },
  "intended_target": {
    "composition": {
      "value": "Au/SiO2",
      "status": "reported",
      "evidence": [
        {
          "source_id": "au-silica-adfm200500603",
          "locator": "Main PDF p. 2–4, Representative film microscopy, optical properties and framework discussion"
        },
        {
          "source_id": "au-silica-adfm200500603",
          "locator": "Main PDF p. 5, Characterization"
        }
      ],
      "note": ""
    },
    "phase": {
      "value": null,
      "status": "not_reported",
      "evidence": [],
      "note": ""
    },
    "size": {
      "value": null,
      "minimum": null,
      "maximum": null,
      "unit": "",
      "status": "not_reported",
      "approximate": false,
      "qualifier": "",
      "basis": "",
      "raw_text": "",
      "evidence": [],
      "derivation": null
    },
    "morphology": {
      "value": null,
      "status": "not_reported",
      "evidence": [],
      "note": ""
    },
    "surface": {
      "value": null,
      "status": "not_reported",
      "evidence": [],
      "note": ""
    },
    "host": {
      "value": null,
      "status": "not_applicable",
      "evidence": [],
      "note": ""
    }
  },
  "materials": [
    {
      "id": "teos-film-input",
      "name": "Representative gold-NC/silica film",
      "formula": null,
      "role": "source specimen",
      "stage": "characterization",
      "identity": {
        "pubchem_cid": null,
        "smiles": null
      },
      "quantities": {},
      "notes": [
        "No unreported preparation, acid choice, aging or exact physical-batch identity is inherited."
      ],
      "evidence": [
        {
          "source_id": "au-silica-adfm200500603",
          "locator": "Main PDF p. 2–4, Representative film microscopy, optical properties and framework discussion"
        },
        {
          "source_id": "au-silica-adfm200500603",
          "locator": "Main PDF p. 5, Characterization"
        }
      ]
    }
  ],
  "stocks": [],
  "material_states": [
    {
      "id": "characterize-state",
      "name": "Characterize source specimen output",
      "kind": "reaction_batch",
      "parent_ids": []
    }
  ],
  "operations": [
    {
      "id": "characterize",
      "action": "characterize",
      "label": "Characterize source specimen",
      "stage": "characterization",
      "branch": "main",
      "optional": false,
      "depends_on": [],
      "inputs": [
        "teos-film-input"
      ],
      "outputs": [
        "characterize-state"
      ],
      "parameters": {},
      "environment": {
        "value": null,
        "status": "not_reported",
        "evidence": [],
        "note": ""
      },
      "endpoint": {
        "value": null,
        "status": "not_reported",
        "evidence": [],
        "note": ""
      },
      "retained_fraction": null,
      "description": "Characterize representative source films by UV–vis and microscopy. Exact acid option, aging condition and spin rate of these physical specimens are not reported. Low-angle XRD uses SiemensD500, Ni-filteredCuKα λ1.54Å, θ–2θ 1–10°, printed step0.02 and2s dwell. TEM uses JEOL2010/Gatan slow-scan CCD at200keV; SEM HitachiS-5200FEG. No missing settings or atomic structural model inferred.",
      "evidence": [
        {
          "source_id": "au-silica-adfm200500603",
          "locator": "Main PDF p. 2–4, Representative film microscopy, optical properties and framework discussion"
        },
        {
          "source_id": "au-silica-adfm200500603",
          "locator": "Main PDF p. 5, Characterization"
        }
      ]
    }
  ],
  "condition_options": [],
  "products": [
    {
      "sample_id": "au-silica-adfm200500603-teos-characterization-product",
      "source_sample_label": "Representative TEOS film",
      "batch_id": null,
      "material_state_id": "characterize-state",
      "parent_sample_id": null,
      "composition": {
        "value": "Au NCs in silica",
        "status": "reported",
        "evidence": [
          {
            "source_id": "au-silica-adfm200500603",
            "locator": "Main PDF p. 2–4, Representative film microscopy, optical properties and framework discussion"
          },
          {
            "source_id": "au-silica-adfm200500603",
            "locator": "Main PDF p. 5, Characterization"
          }
        ],
        "note": ""
      },
      "phase": {
        "value": null,
        "status": "not_reported",
        "evidence": [
          {
            "source_id": "au-silica-adfm200500603",
            "locator": "Main PDF p. 2–4, Representative film microscopy, optical properties and framework discussion"
          },
          {
            "source_id": "au-silica-adfm200500603",
            "locator": "Main PDF p. 5, Characterization"
          }
        ],
        "note": ""
      },
      "morphology": {
        "value": "Ordered fcc nanocrystal mesostructure, with randomly oriented domains",
        "status": "reported",
        "evidence": [
          {
            "source_id": "au-silica-adfm200500603",
            "locator": "Main PDF p. 2–4, Representative film microscopy, optical properties and framework discussion"
          },
          {
            "source_id": "au-silica-adfm200500603",
            "locator": "Main PDF p. 5, Characterization"
          }
        ],
        "note": ""
      },
      "surface": {
        "value": null,
        "status": "not_reported",
        "evidence": [],
        "note": ""
      },
      "recipe_link": "general_context",
      "link_evidence": [
        {
          "source_id": "au-silica-adfm200500603",
          "locator": "Main PDF p. 2–4, Representative film microscopy, optical properties and framework discussion"
        },
        {
          "source_id": "au-silica-adfm200500603",
          "locator": "Main PDF p. 5, Characterization"
        }
      ],
      "notes": [
        "No exact crosswalk to the individually labelled aging-series specimens.",
        "Source finds no preferred atomic-Au crystal orientation relative to substrate by wide-angle XRD; this is distinct from mesostructure ordering."
      ]
    }
  ],
  "measurements": [
    {
      "id": "spr",
      "sample_id": "au-silica-adfm200500603-teos-characterization-product",
      "property": "surface_plasmon_resonance_peak",
      "technique": "UV–vis",
      "value": {
        "value": 518,
        "minimum": null,
        "maximum": null,
        "unit": "nm",
        "status": "reported",
        "approximate": true,
        "qualifier": "Characteristic band; position/width reported unchanged relative to n-DT-stabilized NCs.",
        "basis": "",
        "raw_text": "",
        "evidence": [
          {
            "source_id": "au-silica-adfm200500603",
            "locator": "Main PDF p. 2–3, Figure1 and UV–vis paragraph"
          }
        ],
        "derivation": null
      },
      "conditions": "Representative TEOS film; aging and acid option unresolved",
      "derives_from": [],
      "evidence": [
        {
          "source_id": "au-silica-adfm200500603",
          "locator": "Main PDF p. 2–3, Figure1 and UV–vis paragraph"
        }
      ]
    },
    {
      "id": "tem-supercell",
      "sample_id": "au-silica-adfm200500603-teos-characterization-product",
      "property": "superlattice_parameter_a",
      "technique": "TEM",
      "value": {
        "value": 10.8,
        "minimum": null,
        "maximum": null,
        "unit": "nm",
        "status": "reported",
        "approximate": true,
        "qualifier": "Fm3m describes NC superlattice, not atomic gold.",
        "basis": "",
        "raw_text": "",
        "evidence": [
          {
            "source_id": "au-silica-adfm200500603",
            "locator": "Main PDF p. 2–4, Representative film microscopy, optical properties and framework discussion"
          },
          {
            "source_id": "au-silica-adfm200500603",
            "locator": "Main PDF p. 5, Characterization"
          }
        ],
        "derivation": null
      },
      "conditions": "Representative TEOS film, specimen aging unresolved",
      "derives_from": [],
      "evidence": [
        {
          "source_id": "au-silica-adfm200500603",
          "locator": "Main PDF p. 2–4, Representative film microscopy, optical properties and framework discussion"
        },
        {
          "source_id": "au-silica-adfm200500603",
          "locator": "Main PDF p. 5, Characterization"
        }
      ]
    },
    {
      "id": "spacing",
      "sample_id": "au-silica-adfm200500603-teos-characterization-product",
      "property": "minimum_average_interparticle_spacing",
      "technique": "TEM",
      "value": {
        "value": 2.3,
        "minimum": null,
        "maximum": null,
        "unit": "nm",
        "status": "reported",
        "approximate": true,
        "qualifier": "Minimum average gap between NCs in silica; not a gold interplanar spacing.",
        "basis": "",
        "raw_text": "",
        "evidence": [
          {
            "source_id": "au-silica-adfm200500603",
            "locator": "Main PDF p. 2–4, Representative film microscopy, optical properties and framework discussion"
          },
          {
            "source_id": "au-silica-adfm200500603",
            "locator": "Main PDF p. 5, Characterization"
          }
        ],
        "derivation": null
      },
      "conditions": "Representative TEOS film, specimen aging unresolved",
      "derives_from": [],
      "evidence": [
        {
          "source_id": "au-silica-adfm200500603",
          "locator": "Main PDF p. 2–4, Representative film microscopy, optical properties and framework discussion"
        },
        {
          "source_id": "au-silica-adfm200500603",
          "locator": "Main PDF p. 5, Characterization"
        }
      ]
    },
    {
      "id": "index",
      "sample_id": "au-silica-adfm200500603-teos-characterization-product",
      "property": "refractive_index",
      "technique": "Not specified",
      "value": {
        "value": 1.7,
        "minimum": null,
        "maximum": null,
        "unit": "1",
        "status": "reported",
        "approximate": true,
        "qualifier": "Method-level average; no wavelength or individual aging specimen given.",
        "basis": "",
        "raw_text": "",
        "evidence": [
          {
            "source_id": "au-silica-adfm200500603",
            "locator": "Main PDF p. 2–4, Representative film microscopy, optical properties and framework discussion"
          },
          {
            "source_id": "au-silica-adfm200500603",
            "locator": "Main PDF p. 5, Characterization"
          }
        ],
        "derivation": null
      },
      "conditions": "Representative TEOS film, specimen aging unresolved",
      "derives_from": [],
      "evidence": [
        {
          "source_id": "au-silica-adfm200500603",
          "locator": "Main PDF p. 2–4, Representative film microscopy, optical properties and framework discussion"
        },
        {
          "source_id": "au-silica-adfm200500603",
          "locator": "Main PDF p. 5, Characterization"
        }
      ]
    },
    {
      "id": "thickness",
      "sample_id": "au-silica-adfm200500603-teos-characterization-product",
      "property": "film_thickness",
      "technique": "Not specified",
      "value": {
        "value": null,
        "minimum": 100,
        "maximum": 300,
        "unit": "nm",
        "status": "reported",
        "approximate": false,
        "qualifier": "Depends on spin rate; individual rate/thickness mapping not given.",
        "basis": "",
        "raw_text": "",
        "evidence": [
          {
            "source_id": "au-silica-adfm200500603",
            "locator": "Main PDF p. 2, Film thickness"
          }
        ],
        "derivation": null
      },
      "conditions": "Spin-coated gold/silica films, method-level range",
      "derives_from": [],
      "evidence": [
        {
          "source_id": "au-silica-adfm200500603",
          "locator": "Main PDF p. 2, Film thickness"
        }
      ]
    }
  ],
  "structure_assets": [],
  "quality": {
    "review_status": "source_reviewed",
    "review_scope": "Independent complete five-page main scientific audit of accepted R2 passed. Cited full references remain unreviewed. Presentation refinements pending; no measured-coordinate admission.",
    "missing_fields": [
      "Complete five-page main, Scheme 1, Figures 1–3 and all 46 numbered references. SI and cited full sources unreviewed.",
      "HAuCl4 hydration, reagent purities, aqueous phase-transfer duration, reduction temperature and numeric addition rate are not reported. The visible phase-transfer color endpoint is explicit.",
      "The source gives TEOS (0.08 g) or BTEE without an independently stated BTEE amount. BTEE charge remains unknown; its two aging observations are retained as supporting routes rather than complete direct recipes.",
      "HCl is 0.07 N or 1 N, 0.05 mL. The choice is not assigned to each film/aging specimen; no extra factorial experiments or inferred molar concentrations are created.",
      "Quick-heating temperature/time for chloroform removal, NC stock concentration after clarification, spin duration, substrate cleaning and precise spin rate per specimen are unknown.",
      "The 1 h room-temperature mixing precedes separately reported 0/5/24 h aging. No-aging means no additional aging, not absence of the 1 h sol–gel mixing.",
      "Low-angle fcc parameters around 10.5/10.8 nm and Fm3m describe the nanocrystal superlattice mesostructure, not the atomic Au unit cell. No atomic coordinates or atomic Au lattice constant are supplied.",
      "Representative TEM/optical/film-thickness results lack an exact aging/spin-rate/acid-strength crosswalk. They are supporting specimen contexts, not copied into each aging experiment.",
      "Casting up to25 µm and micromolded stripe/dot patterns are supporting contexts: complete casting/micromolding schedules are not supplied. Cited methods remain unreviewed.",
      "Independent source comparison passed; molecular/particle/reference-cell presentation remains pending."
    ],
    "conflicts": [],
    "requested_tasks": [],
    "experimental_outcome": "reported_partial"
  },
  "context_links": [
    {
      "label": "Source article",
      "url": "https://doi.org/10.1002/adfm.200500603",
      "relation": "primary_source"
    },
    {
      "label": "Source figures and scope",
      "url": "paper-review.html?id=au-silica-adfm200500603",
      "relation": "source_review"
    },
    {
      "label": "Complete study context",
      "url": "data/paper-reviews/au-silica-adfm200500603/contexts.json",
      "relation": "supporting_context"
    }
  ],
  "reader_role": "contextual_observation",
  "collection": "reviewed_literature"
}

File: recipe-atlas/data/records/basel-2020-cdse-hot-injection-150c.json
{
  "schema_version": "1.3.0",
  "record_id": "basel-2020-cdse-hot-injection-150c",
  "revision": 1,
  "record_type": "literature_protocol",
  "title": "Basel et al. (2020): CdSe from cadmium stearate",
  "material": {
    "formula": "CdSe",
    "family": "CdSe nanocrystals",
    "elements": [
      "Cd",
      "Se"
    ],
    "components": [
      "CdSe"
    ],
    "architecture": "single_material"
  },
  "method": "Hot-injection colloidal synthesis from DBU-prepared metal carboxylates",
  "sources": [
    {
      "id": "basel2020",
      "doi": "10.1021/acsomega.9b04448",
      "title": "DBU-Catalyzed One-Pot Synthesis of Nearly Any Metal Salt of Fatty Acid (M-FA): A Library of Metal Precursors to Semiconductor Nanocrystal Synthesis",
      "authors": "Siddhant Basel; Karishma Bhardwaj; Sajan Pradhan; Anand Pariyar; Sudarsan Tamang",
      "year": 2020,
      "url": "https://doi.org/10.1021/acsomega.9b04448",
      "main_status": "All 10 main pages text-read and visually checked by the author; independent source audit pending.",
      "si_status": "Cited but not inspected in this main-only contribution.",
      "reuse_status": "Selected source crops proposed under user-directed display; publisher permission status remains unverified."
    }
  ],
  "lineage": {
    "source_group": "basel2020",
    "recipe_family": "basel2020-cdse",
    "parent_record_id": null,
    "batch_id": null,
    "duplicate_of": null
  },
  "intended_target": {
    "composition": {
      "value": "CdSe",
      "status": "reported",
      "evidence": [
        {
          "source_id": "basel2020",
          "locator": "Main PDF p. 6, Section 7.4"
        }
      ],
      "note": ""
    },
    "phase": {
      "value": null,
      "status": "not_reported",
      "evidence": [],
      "note": "Reported phase is an outcome, not a prospectively specified target."
    },
    "size": {
      "value": null,
      "minimum": null,
      "maximum": null,
      "unit": "nm",
      "status": "not_reported",
      "approximate": false,
      "qualifier": "",
      "basis": "",
      "raw_text": "",
      "evidence": [],
      "derivation": null
    },
    "morphology": {
      "value": null,
      "status": "not_reported",
      "evidence": [],
      "note": ""
    },
    "surface": {
      "value": null,
      "status": "not_reported",
      "evidence": [],
      "note": ""
    },
    "host": {
      "value": null,
      "status": "not_applicable",
      "evidence": [],
      "note": ""
    }
  },
  "materials": [
    {
      "id": "cadmium-stearate",
      "name": "Cadmium(II) stearate 3k",
      "formula": "Cd(C18H35O2)2",
      "role": "metal precursor",
      "stage": "synthesis",
      "identity": {
        "pubchem_cid": null,
        "smiles": null
      },
      "quantities": {
        "mass": {
          "value": 0.068,
          "minimum": null,
          "maximum": null,
          "unit": "g",
          "status": "reported",
          "approximate": false,
          "qualifier": "",
          "basis": "",
          "raw_text": "",
          "evidence": [
            {
              "source_id": "basel2020",
              "locator": "Main PDF p. 6, Section 7.4"
            }
          ],
          "derivation": null
        },
        "amount": {
          "value": 0.1,
          "minimum": null,
          "maximum": null,
          "unit": "mmol",
          "status": "reported",
          "approximate": false,
          "qualifier": "",
          "basis": "",
          "raw_text": "",
          "evidence": [
            {
              "source_id": "basel2020",
              "locator": "Main PDF p. 6, Section 7.4"
            }
          ],
          "derivation": null
        }
      },
      "notes": [
        "Method A product 3k."
      ],
      "evidence": [
        {
          "source_id": "basel2020",
          "locator": "Main PDF p. 6, Section 7.4"
        }
      ]
    },
    {
      "id": "oleylamine",
      "name": "Oleylamine",
      "formula": "C18H37N",
      "role": "ligand",
      "stage": "synthesis",
      "identity": {
        "pubchem_cid": null,
        "smiles": null
      },
      "quantities": {
        "volume": {
          "value": 0.147,
          "minimum": null,
          "maximum": null,
          "unit": "mL",
          "status": "reported",
          "approximate": false,
          "qualifier": "",
          "basis": "",
          "raw_text": "",
          "evidence": [
            {
              "source_id": "basel2020",
              "locator": "Main PDF p. 6, Section 7.4"
            }
          ],
          "derivation": null
        },
        "amount": {
          "value": 0.5,
          "minimum": null,
          "maximum": null,
          "unit": "mmol",
          "status": "reported",
          "approximate": false,
          "qualifier": "",
          "basis": "",
          "raw_text": "",
          "evidence": [
            {
              "source_id": "basel2020",
              "locator": "Main PDF p. 6, Section 7.4"
            }
          ],
          "derivation": null
        }
      },
      "notes": [],
      "evidence": [
        {
          "source_id": "basel2020",
          "locator": "Main PDF p. 6, Section 7.4"
        }
      ]
    },
    {
      "id": "ode",
      "name": "1-Octadecene",
      "formula": "C18H36",
      "role": "solvent / purification medium",
      "stage": "synthesis",
      "identity": {
        "pubchem_cid": null,
        "smiles": null
      },
      "quantities": {
        "volume": {
          "value": 6,
          "minimum": null,
          "maximum": null,
          "unit": "mL",
          "status": "reported",
          "approximate": false,
          "qualifier": "",
          "basis": "",
          "raw_text": "",
          "evidence": [
            {
              "source_id": "basel2020",
              "locator": "Main PDF p. 6, Section 7.4"
            }
          ],
          "derivation": null
        }
      },
      "notes": [],
      "evidence": [
        {
          "source_id": "basel2020",
          "locator": "Main PDF p. 6, Section 7.4"
        }
      ]
    },
    {
      "id": "selenium",
      "name": "Selenium powder",
      "formula": "Se",
      "role": "selenium precursor",
      "stage": "synthesis",
      "identity": {
        "pubchem_cid": null,
        "smiles": null
      },
      "quantities": {
        "mass": {
          "value": 0.15,
          "minimum": null,
          "maximum": null,
          "unit": "g",
          "status": "reported",
          "approximate": false,
          "qualifier": "",
          "basis": "",
          "raw_text": "",
          "evidence": [
            {
              "source_id": "basel2020",
              "locator": "Main PDF p. 6, Section 7.4"
            }
          ],
          "derivation": null
        },
        "amount": {
          "value": 1.9,
          "minimum": null,
          "maximum": null,
          "unit": "mmol",
          "status": "reported",
          "approximate": false,
          "qualifier": "",
          "basis": "",
          "raw_text": "",
          "evidence": [
            {
              "source_id": "basel2020",
              "locator": "Main PDF p. 6, Section 7.4"
            }
          ],
          "derivation": null
        }
      },
      "notes": [],
      "evidence": [
        {
          "source_id": "basel2020",
          "locator": "Main PDF p. 6, Section 7.4"
        }
      ]
    },
    {
      "id": "top",
      "name": "Trioctylphosphine",
      "formula": "C24H51P",
      "role": "solvent / purification medium",
      "stage": "synthesis",
      "identity": {
        "pubchem_cid": null,
        "smiles": null
      },
      "quantities": {
        "volume": {
          "value": 2,
          "minimum": null,
          "maximum": null,
          "unit": "mL",
          "status": "reported",
          "approximate": false,
          "qualifier": "",
          "basis": "",
          "raw_text": "",
          "evidence": [
            {
              "source_id": "basel2020",
              "locator": "Main PDF p. 6, Section 7.4"
            }
          ],
          "derivation": null
        }
      },
      "notes": [],
      "evidence": [
        {
          "source_id": "basel2020",
          "locator": "Main PDF p. 6, Section 7.4"
        }
      ]
    },
    {
      "id": "toluene",
      "name": "Anhydrous toluene",
      "formula": "C7H8",
      "role": "solvent / purification medium",
      "stage": "synthesis",
      "identity": {
        "pubchem_cid": null,
        "smiles": null
      },
      "quantities": {},
      "notes": [],
      "evidence": [
        {
          "source_id": "basel2020",
          "locator": "Main PDF p. 6, Section 7.4"
        }
      ]
    },
    {
      "id": "ethanol",
      "name": "Anhydrous ethanol",
      "formula": "C2H6O",
      "role": "solvent / purification medium",
      "stage": "synthesis",
      "identity": {
        "pubchem_cid": null,
        "smiles": null
      },
      "quantities": {},
      "notes": [],
      "evidence": [
        {
          "source_id": "basel2020",
          "locator": "Main PDF p. 6, Section 7.4"
        }
      ]
    },
    {
      "id": "hexane",
      "name": "Anhydrous hexane",
      "formula": "C6H14",
      "role": "solvent / purification medium",
      "stage": "synthesis",
      "identity": {
        "pubchem_cid": null,
        "smiles": null
      },
      "quantities": {},
      "notes": [],
      "evidence": [
        {
          "source_id": "basel2020",
          "locator": "Main PDF p. 6, Section 7.4"
        }
      ]
    }
  ],
  "stocks": [
    {
      "id": "selenium-top-stock",
      "name": "Selenium in TOP",
      "components": [
        {
          "material_id": "selenium",
          "quantities": {
            "mass": {
              "value": 0.15,
              "minimum": null,
              "maximum": null,
              "unit": "g",
              "status": "reported",
              "approximate": false,
              "qualifier": "",
              "basis": "",
              "raw_text": "",
              "evidence": [
                {
                  "source_id": "basel2020",
                  "locator": "Main PDF p. 6, Section 7.4"
                }
              ],
              "derivation": null
            },
            "amount": {
              "value": 1.9,
              "minimum": null,
              "maximum": null,
              "unit": "mmol",
              "status": "reported",
              "approximate": false,
              "qualifier": "",
              "basis": "",
              "raw_text": "",
              "evidence": [
                {
                  "source_id": "basel2020",
                  "locator": "Main PDF p. 6, Section 7.4"
                }
              ],
              "derivation": null
            }
          }
        },
        {
          "material_id": "top",
          "quantities": {
            "volume": {
              "value": 2,
              "minimum": null,
              "maximum": null,
              "unit": "mL",
              "status": "reported",
              "approximate": false,
              "qualifier": "",
              "basis": "",
              "raw_text": "",
              "evidence": [
                {
                  "source_id": "basel2020",
                  "locator": "Main PDF p. 6, Section 7.4"
                }
              ],
              "derivation": null
            }
          }
        }
      ],
      "concentrations": {},
      "preparation_operation_ids": [
        "se-stock"
      ],
      "scope": "The prepared solution is injected; no separate aliquot volume is reported.",
      "evidence": [
        {
          "source_id": "basel2020",
          "locator": "Main PDF p. 6, Section 7.4"
        }
      ]
    }
  ],
  "material_states": [
    {
      "id": "metal-charge-state",
      "name": "Prepare cadmium precursor output",
      "kind": "reaction_batch",
      "parent_ids": []
    },
    {
      "id": "degas-state",
      "name": "Degas cadmium precursor output",
      "kind": "reaction_batch",
      "parent_ids": [
        "metal-charge-state"
      ]
    },
    {
      "id": "heat-state",
      "name": "Heat to injection temperature output",
      "kind": "reaction_batch",
      "parent_ids": [
        "degas-state"
      ]
    },
    {
      "id": "se-stock-state",
      "name": "Prepare selenium in TOP output",
      "kind": "stock",
      "parent_ids": []
    },
    {
      "id": "inject-state",
      "name": "Inject selenium solution output",
      "kind": "reaction_batch",
      "parent_ids": [
        "heat-state",
        "se-stock-state"
      ]
    },
    {
      "id": "isolate-state",
      "name": "Isolate CdSe output",
      "kind": "fraction",
      "parent_ids": [
        "inject-state"
      ]
    },
    {
      "id": "wash-state",
      "name": "Repeat purification output",
      "kind": "fraction",
      "parent_ids": [
        "isolate-state"
      ]
    },
    {
      "id": "disperse-state",
      "name": "Disperse in hexane output",
      "kind": "fraction",
      "parent_ids": [
        "wash-state"
      ]
    }
  ],
  "operations": [
    {
      "id": "metal-charge",
      "action": "mix",
      "label": "Prepare cadmium precursor",
      "stage": "synthesis",
      "branch": "main",
      "optional": false,
      "depends_on": [],
      "inputs": [
        "cadmium-stearate",
        "oleylamine",
        "ode"
      ],
      "outputs": [
        "metal-charge-state"
      ],
      "parameters": {},
      "environment": {
        "value": null,
        "status": "not_reported",
        "evidence": [],
        "note": ""
      },
      "endpoint": {
        "value": null,
        "status": "not_reported",
        "evidence": [],
        "note": ""
      },
      "retained_fraction": null,
      "description": "Combine cadmium stearate, oleylamine and 1-octadecene.",
      "evidence": [
        {
          "source_id": "basel2020",
          "locator": "Main PDF p. 6, Section 7.4"
        }
      ]
    },
    {
      "id": "degas",
      "action": "degas",
      "label": "Degas cadmium precursor",
      "stage": "synthesis",
      "branch": "main",
      "optional": false,
      "depends_on": [
        "metal-charge"
      ],
      "inputs": [
        "metal-charge-state"
      ],
      "outputs": [
        "degas-state"
      ],
      "parameters": {
        "temperature": {
          "value": 120,
          "minimum": null,
          "maximum": null,
          "unit": "degC",
          "status": "reported",
          "approximate": false,
          "qualifier": "",
          "basis": "",
          "raw_text": "",
          "evidence": [
            {
              "source_id": "basel2020",
              "locator": "Main PDF p. 6, Section 7.4"
            }
          ],
          "derivation": null
        },
        "duration": {
          "value": 1,
          "minimum": null,
          "maximum": null,
          "unit": "h",
          "status": "reported",
          "approximate": false,
          "qualifier": "",
          "basis": "",
          "raw_text": "",
          "evidence": [
            {
              "source_id": "basel2020",
              "locator": "Main PDF p. 6, Section 7.4"
            }
          ],
          "derivation": null
        }
      },
      "environment": {
        "value": "vacuum",
        "status": "reported",
        "evidence": [
          {
            "source_id": "basel2020",
            "locator": "Main PDF p. 6, Section 7.4"
          }
        ],
        "note": "Absolute pressure not reported."
      },
      "endpoint": {
        "value": null,
        "status": "not_reported",
        "evidence": [],
        "note": ""
      },
      "retained_fraction": null,
      "description": "Degas at 120 °C under vacuum for 1 h.",
      "evidence": [
        {
          "source_id": "basel2020",
          "locator": "Main PDF p. 6, Section 7.4"
        }
      ]
    },
    {
      "id": "heat",
      "action": "heat",
      "label": "Heat to injection temperature",
      "stage": "synthesis",
      "branch": "main",
      "optional": false,
      "depends_on": [
        "degas"
      ],
      "inputs": [
        "degas-state"
      ],
      "outputs": [
        "heat-state"
      ],
      "parameters": {
        "temperature": {
          "value": 150,
          "minimum": null,
          "maximum": null,
          "unit": "degC",
          "status": "reported",
          "approximate": false,
          "qualifier": "",
          "basis": "",
          "raw_text": "",
          "evidence": [
            {
              "source_id": "basel2020",
              "locator": "Main PDF p. 6, Section 7.4"
            }
          ],
          "derivation": null
        }
      },
      "environment": {
        "value": "nitrogen",
        "status": "reported",
        "evidence": [
          {
            "source_id": "basel2020",
            "locator": "Main PDF p. 6, Section 7.4"
          }
        ],
        "note": "Absolute pressure not reported."
      },
      "endpoint": {
        "value": null,
        "status": "not_reported",
        "evidence": [],
        "note": ""
      },
      "retained_fraction": null,
      "description": "Backfill with nitrogen and slowly heat to 150 °C.",
      "evidence": [
        {
          "source_id": "basel2020",
          "locator": "Main PDF p. 6, Section 7.4"
        }
      ]
    },
    {
      "id": "se-stock",
      "action": "dissolve",
      "label": "Prepare selenium in TOP",
      "stage": "precursor_preparation",
      "branch": "se-stock",
      "optional": false,
      "depends_on": [],
      "inputs": [
        "selenium",
        "top"
      ],
      "outputs": [
        "se-stock-state"
      ],
      "parameters": {},
      "environment": {
        "value": null,
        "status": "not_reported",
        "evidence": [],
        "note": ""
      },
      "endpoint": {
        "value": null,
        "status": "not_reported",
        "evidence": [],
        "note": ""
      },
      "retained_fraction": null,
      "description": "Dissolve 0.15 g (1.9 mmol) selenium in 2 mL TOP. Stock temperature and duration unreported.",
      "evidence": [
        {
          "source_id": "basel2020",
          "locator": "Main PDF p. 6, Section 7.4"
        }
      ]
    },
    {
      "id": "inject",
      "action": "inject",
      "label": "Inject selenium solution",
      "stage": "synthesis",
      "branch": "main",
      "optional": false,
      "depends_on": [
        "heat",
        "se-stock"
      ],
      "inputs": [
        "heat-state",
        "se-stock-state"
      ],
      "outputs": [
        "inject-state"
      ],
      "parameters": {
        "temperature": {
          "value": 150,
          "minimum": null,
          "maximum": null,
          "unit": "degC",
          "status": "reported",
          "approximate": false,
          "qualifier": "",
          "basis": "",
          "raw_text": "",
          "evidence": [
            {
              "source_id": "basel2020",
              "locator": "Main PDF p. 6, Section 7.4"
            }
          ],
          "derivation": null
        }
      },
      "environment": {
        "value": "nitrogen",
        "status": "reported",
        "evidence": [
          {
            "source_id": "basel2020",
            "locator": "Main PDF p. 6, Section 7.4"
          }
        ],
        "note": "Absolute pressure not reported."
      },
      "endpoint": {
        "value": null,
        "status": "not_reported",
        "evidence": [],
        "note": ""
      },
      "retained_fraction": null,
      "description": "Inject the prepared selenium/TOP solution at 150 °C. Growth time and quench are not stated.",
      "evidence": [
        {
          "source_id": "basel2020",
          "locator": "Main PDF p. 6, Section 7.4"
        }
      ]
    },
    {
      "id": "isolate",
      "action": "centrifuge",
      "label": "Isolate CdSe",
      "stage": "workup",
      "branch": "main",
      "optional": false,
      "depends_on": [
        "inject"
      ],
      "inputs": [
        "inject-state"
      ],
      "outputs": [
        "isolate-state"
      ],
      "parameters": {
        "crude_volume": {
          "value": 5,
          "minimum": null,
          "maximum": null,
          "unit": "mL",
          "status": "reported",
          "approximate": false,
          "qualifier": "",
          "basis": "",
          "raw_text": "",
          "evidence": [
            {
              "source_id": "basel2020",
              "locator": "Main PDF p. 6, Section 7.4"
            }
          ],
          "derivation": null
        },
        "speed": {
          "value": 5000,
          "minimum": null,
          "maximum": null,
          "unit": "rpm",
          "status": "reported",
          "approximate": false,
          "qualifier": "",
          "basis": "",
          "raw_text": "",
          "evidence": [
            {
              "source_id": "basel2020",
              "locator": "Main PDF p. 6, Section 7.4"
            }
          ],
          "derivation": null
        },
        "duration": {
          "value": 10,
          "minimum": null,
          "maximum": null,
          "unit": "min",
          "status": "reported",
          "approximate": false,
          "qualifier": "",
          "basis": "",
          "raw_text": "",
          "evidence": [
            {
              "source_id": "basel2020",
              "locator": "Main PDF p. 6, Section 7.4"
            }
          ],
          "derivation": null
        }
      },
      "environment": {
        "value": null,
        "status": "not_reported",
        "evidence": [],
        "note": ""
      },
      "endpoint": {
        "value": null,
        "status": "not_reported",
        "evidence": [],
        "note": ""
      },
      "retained_fraction": "isolate-state",
      "description": "Mix 5 mL crude with anhydrous toluene/ethanol 1:4; total antisolvent volume is unreported. Centrifuge at 5000 rpm for 10 min; discard supernatant.",
      "evidence": [
        {
          "source_id": "basel2020",
          "locator": "Main PDF p. 6, Section 7.4"
        }
      ]
    },
    {
      "id": "wash",
      "action": "wash",
      "label": "Repeat purification",
      "stage": "workup",
      "branch": "main",
      "optional": false,
      "depends_on": [
        "isolate"
      ],
      "inputs": [
        "isolate-state"
      ],
      "outputs": [
        "wash-state"
      ],
      "parameters": {
        "reported_washes": {
          "value": 3,
          "minimum": null,
          "maximum": null,
          "unit": "count",
          "status": "reported",
          "approximate": false,
          "qualifier": "",
          "basis": "",
          "raw_text": "",
          "evidence": [
            {
              "source_id": "basel2020",
              "locator": "Main PDF p. 6, Section 7.4"
            }
          ],
          "derivation": null
        }
      },
      "environment": {
        "value": null,
        "status": "not_reported",
        "evidence": [],
        "note": ""
      },
      "endpoint": {
        "value": null,
        "status": "not_reported",
        "evidence": [],
        "note": ""
      },
      "retained_fraction": "wash-state",
      "description": "The source describes washing three times with the same method. Preserve its wording without adding an inferred total number of cycles.",
      "evidence": [
        {
          "source_id": "basel2020",
          "locator": "Main PDF p. 6, Section 7.4"
        }
      ]
    },
    {
      "id": "disperse",
      "action": "disperse",
      "label": "Disperse in hexane",
      "stage": "workup",
      "branch": "main",
      "optional": false,
      "depends_on": [
        "wash"
      ],
      "inputs": [
        "wash-state"
      ],
      "outputs": [
        "disperse-state"
      ],
      "parameters": {},
      "environment": {
        "value": null,
        "status": "not_reported",
        "evidence": [],
        "note": ""
      },
      "endpoint": {
        "value": null,
        "status": "not_reported",
        "evidence": [],
        "note": ""
      },
      "retained_fraction": "disperse-state",
      "description": "Disperse in anhydrous hexane; final volume unreported.",
      "evidence": [
        {
          "source_id": "basel2020",
          "locator": "Main PDF p. 6, Section 7.4"
        }
      ]
    }
  ],
  "condition_options": [],
  "products": [
    {
      "sample_id": "basel-2020-cdse-hot-injection-150c-product",
      "source_sample_label": "CdSe nanocrystals; material-specific panels in Figures 4 and 5",
      "batch_id": null,
      "material_state_id": "disperse-state",
      "parent_sample_id": null,
      "composition": {
        "value": "CdSe",
        "status": "reported",
        "evidence": [
          {
            "source_id": "basel2020",
            "locator": "Main PDF p. 6, Section 7.4"
          }
        ],
        "note": ""
      },
      "phase": {
        "value": "Zinc blende; JCPDS 65-2891",
        "status": "reported",
        "evidence": [
          {
            "source_id": "basel2020",
            "locator": "Main PDF p. 5, Figure 5c"
          }
        ],
        "note": "Powder-diffraction assignment by the authors; not refined sample coordinates."
      },
      "morphology": {
        "value": null,
        "status": "not_reported",
        "evidence": [],
        "note": "No measured particle morphology in the inspected main article."
      },
      "surface": {
        "value": null,
        "status": "not_reported",
        "evidence": [],
        "note": "Ligand inputs do not establish measured final ligand coverage."
      },
      "recipe_link": "explicit",
      "link_evidence": [
        {
          "source_id": "basel2020",
          "locator": "Main PDF p. 6, Section 7.4"
        },
        {
          "source_id": "basel2020",
          "locator": "Main PDF p. 5, Figure 5c"
        }
      ],
      "notes": [
        "Recipe-to-material context is explicit; physical batch/aliquot identity is not established.",
        "No particle diameter or morphology is inferred from diffraction width."
      ]
    }
  ],
  "measurements": [
    {
      "id": "excitation-wavelength",
      "sample_id": "basel-2020-cdse-hot-injection-150c-product",
      "property": "excitation_wavelength",
      "technique": "Photoluminescence",
      "value": {
        "value": 480,
        "minimum": null,
        "maximum": null,
        "unit": "nm",
        "status": "reported",
        "approximate": false,
        "qualifier": "",
        "basis": "",
        "raw_text": "",
        "evidence": [
          {
            "source_id": "basel2020",
            "locator": "Main PDF p. 5, Figure 4c"
          }
        ],
        "derivation": null
      },
      "conditions": "Source-labelled spectrum; no digitization or physical aliquot linkage asserted.",
      "derives_from": [],
      "evidence": [
        {
          "source_id": "basel2020",
          "locator": "Main PDF p. 5, Figure 4c"
        }
      ]
    },
    {
      "id": "emission-peak",
      "sample_id": "basel-2020-cdse-hot-injection-150c-product",
      "property": "emission_peak",
      "technique": "Photoluminescence",
      "value": {
        "value": 552,
        "minimum": null,
        "maximum": null,
        "unit": "nm",
        "status": "reported",
        "approximate": false,
        "qualifier": "",
        "basis": "",
        "raw_text": "",
        "evidence": [
          {
            "source_id": "basel2020",
            "locator": "Main PDF p. 5, Figure 4c"
          }
        ],
        "derivation": null
      },
      "conditions": "Source-labelled spectrum; no digitization or physical aliquot linkage asserted.",
      "derives_from": [],
      "evidence": [
        {
          "source_id": "basel2020",
          "locator": "Main PDF p. 5, Figure 4c"
        }
      ]
    },
    {
      "id": "emission-fwhm",
      "sample_id": "basel-2020-cdse-hot-injection-150c-product",
      "property": "emission_fwhm",
      "technique": "Photoluminescence",
      "value": {
        "value": 33,
        "minimum": null,
        "maximum": null,
        "unit": "nm",
        "status": "reported",
        "approximate": false,
        "qualifier": "",
        "basis": "",
        "raw_text": "",
        "evidence": [
          {
            "source_id": "basel2020",
            "locator": "Main PDF p. 5, Figure 4c"
          }
        ],
        "derivation": null
      },
      "conditions": "Source-labelled spectrum; no digitization or physical aliquot linkage asserted.",
      "derives_from": [],
      "evidence": [
        {
          "source_id": "basel2020",
          "locator": "Main PDF p. 5, Figure 4c"
        }
      ]
    },
    {
      "id": "phase-assignment",
      "sample_id": "basel-2020-cdse-hot-injection-150c-product",
      "property": "phase",
      "technique": "Powder XRD / author reference-pattern assignment",
      "value": {
        "value": "Zinc blende; JCPDS 65-2891",
        "status": "reported",
        "evidence": [
          {
            "source_id": "basel2020",
            "locator": "Main PDF p. 5, Figure 5c"
          }
        ],
        "note": ""
      },
      "conditions": "PANalytical Cu Kα, λ = 1.54 Å, 40 kV, 30 mA. No coordinate file or refinement supplied.",
      "derives_from": [],
      "evidence": [
        {
          "source_id": "basel2020",
          "locator": "Main PDF p. 5, Figure 5c"
        }
      ]
    }
  ],
  "structure_assets": [],
  "quality": {
    "review_status": "source_reviewed",
    "review_scope": "Independent review of all 10 main pages and consolidated correction delta accepted. SI and cited prior methods unreviewed. Presentation refinements pending; no measured-coordinate admission.",
    "missing_fields": [
      "Supporting information is cited by the main article but was not inspected in this main-only contribution.",
      "No TEM image, particle-size distribution, morphology measurement, atomic coordinates or CIF is supplied in the inspected main article.",
      "No physical batch identifier links the optical and diffraction aliquots; figure panels identify a material/route context.",
      "Centrifugation rotor radius and relative centrifugal force are unreported.",
      "Reference unit-cell assets, if shown elsewhere in the hub, are not measured coordinates from this paper.",
      "Post-injection growth duration, growth temperature history and quench; total wash solvent volumes."
    ],
    "conflicts": [],
    "requested_tasks": [],
    "experimental_outcome": "reported_product"
  },
  "context_links": [
    {
      "label": "Source paper",
      "url": "https://doi.org/10.1021/acsomega.9b04448",
      "relation": "primary_source"
    },
    {
      "label": "Precursor library and preparation details",
      "url": "data/paper-reviews/basel2020/contexts.json",
      "relation": "upstream_preparation"
    },
    {
      "label": "Source figures, scope and conflicts",
      "url": "paper-review.html?id=basel2020",
      "relation": "source_review"
    }
  ],
  "reader_role": "synthesis_route",
  "collection": "reviewed_literature"
}
