Repository: cuiyist/mattersyn

# MatterSyn training data pilot

The canonical files in `records/` are the source for generated record pages and task-specific exports. Edit a canonical JSON record, increment its revision when changing published scientific content, then regenerate. Never edit `dist/data/records` or `dist/records` by hand. Read the generated dataset manifest and `inventory-summary.json` for current counts and release version. Record schema 1.3.0 supports one-sided quantity bounds and optional `minimum_exclusive` / `maximum_exclusive` flags; 1.2.0 adds an optional intended host; 1.1.0 adds typed qualitative measurements and an optional intended surface target. Earlier records remain supported.

File: recipe-atlas/data/records/durmusoglu2020-pbs-taa-acsami0c06694-r16-zno-etl.json
{
  "schema_version": "1.3.0",
  "record_id": "durmusoglu2020-pbs-taa-acsami0c06694-r16-zno-etl",
  "revision": 2,
  "record_type": "procedure",
  "title": "Durmusoglu et al. (2020): ZnO electron transport layer coating",
  "material": {
    "formula": "ZnO/ITO",
    "elements": [
      "Zn",
      "O",
      "In",
      "Sn"
    ],
    "family": "ZnO electron transport layer coating",
    "architecture": "single_material",
    "source_notation": "Nominal source material; full surface stoichiometry and exact sample coordinates are not supplied."
  },
  "method": "ZnO electron transport layer coating",
  "sources": [
    {
      "id": "durmusoglu2020-pbs-taa-acsami0c06694",
      "doi": "10.1021/acsami.0c06694",
      "title": "Low-Cost, Air-Processed Quantum Dot Solar Cells via Diffusion-Controlled Synthesis",
      "authors": "Emek G. Durmusoglu; Gurpreet S. Selopal; Mahyar Mohammadnezhad; Hui Zhang; Pinar Dagtepe; David Barba; Shuhui Sun; Haiguang Zhao; Havva Yağcı Acar; Zhiming M. Wang; Federico Rosei",
      "year": 2020,
      "url": "https://doi.org/10.1021/acsami.0c06694",
      "main_status": "scoped_independently_audited",
      "si_status": "Matching six-page local SI read as text and original-page images by the author and independent auditor; scoped independent audit completed.",
      "reuse_status": "Copyright 2020 ACS; source figure reuse permission unverified."
    },
    {
      "id": "durmusoglu2020-pbs-taa-acsami0c06694-si",
      "doi": "10.1021/acsami.0c06694",
      "title": "Supporting Information for Low-Cost, Air-Processed Quantum Dot Solar Cells via Diffusion-Controlled Synthesis",
      "authors": "Emek G. Durmusoglu; Gurpreet S. Selopal; Mahyar Mohammadnezhad; Hui Zhang; Pinar Dagtepe; David Barba; Shuhui Sun; Haiguang Zhao; Havva Yağcı Acar; Zhiming M. Wang; Federico Rosei",
      "year": 2020,
      "url": "https://doi.org/10.1021/acsami.0c06694",
      "main_status": "scoped_independently_audited",
      "si_status": "Matching six-page local SI read as text and original-page images by the author and independent auditor; scoped independent audit completed.",
      "reuse_status": "Copyright 2020 ACS; source figure reuse permission unverified."
    }
  ],
  "lineage": {
    "source_group": "durmusoglu2020-pbs-taa-acsami0c06694",
    "recipe_family": "durmusoglu2020-pbs-taa-acsami0c06694",
    "parent_record_id": "durmusoglu2020-pbs-taa-acsami0c06694-r14-zno",
    "batch_id": null,
    "duplicate_of": null
  },
  "intended_target": {
    "composition": {
      "value": "ZnO/ITO",
      "status": "reported",
      "evidence": [
        {
          "source_id": "durmusoglu2020-pbs-taa-acsami0c06694",
          "locator": "Main PDF p.4 / printed 36304, Section 2.3, device film assembly"
        }
      ],
      "note": ""
    },
    "phase": {
      "value": null,
      "status": "not_reported",
      "evidence": [
        {
          "source_id": "durmusoglu2020-pbs-taa-acsami0c06694",
          "locator": "Main PDF p.4 / printed 36304, Section 2.3, device film assembly"
        }
      ],
      "note": ""
    },
    "size": {
      "value": null,
      "minimum": null,
      "maximum": null,
      "unit": "",
      "status": "not_reported",
      "approximate": false,
      "qualifier": "Independent target size is not specified for this context.",
      "basis": "",
      "raw_text": "",
      "evidence": [
        {
          "source_id": "durmusoglu2020-pbs-taa-acsami0c06694",
          "locator": "Main PDF p.4 / printed 36304, Section 2.3, device film assembly"
        }
      ],
      "derivation": null
    },
    "morphology": {
      "value": null,
      "status": "not_reported",
      "evidence": [
        {
          "source_id": "durmusoglu2020-pbs-taa-acsami0c06694",
          "locator": "Main PDF p.4 / printed 36304, Section 2.3, device film assembly"
        }
      ],
      "note": ""
    }
  },
  "materials": [
    {
      "id": "durmusoglu2020-pbs-taa-acsami0c06694-r16-zno-etl--zno",
      "name": "ZnO nanoparticles",
      "formula": "ZnO",
      "role": "electron transport layer input",
      "stage": "synthesis",
      "identity": {
        "pubchem_cid": null,
        "smiles": null
      },
      "quantities": {},
      "notes": [],
      "evidence": [
        {
          "source_id": "durmusoglu2020-pbs-taa-acsami0c06694",
          "locator": "Main PDF p.4 / printed 36304, Section 2.3, device film assembly"
        }
      ]
    },
    {
      "id": "durmusoglu2020-pbs-taa-acsami0c06694-r16-zno-etl--ito",
      "name": "indium-doped tin oxide glass",
      "formula": null,
      "role": "device substrate; composition unspecified",
      "stage": "synthesis",
      "identity": {
        "pubchem_cid": null,
        "smiles": null
      },
      "quantities": {},
      "notes": [],
      "evidence": [
        {
          "source_id": "durmusoglu2020-pbs-taa-acsami0c06694",
          "locator": "Main PDF p.4 / printed 36304, Section 2.3, device film assembly"
        }
      ]
    }
  ],
  "stocks": [],
  "material_states": [
    {
      "id": "durmusoglu2020-pbs-taa-acsami0c06694-r16-zno-etl--product",
      "name": "product",
      "kind": "product",
      "parent_ids": [
        "durmusoglu2020-pbs-taa-acsami0c06694-r16-zno-etl--zno",
        "durmusoglu2020-pbs-taa-acsami0c06694-r16-zno-etl--ito"
      ]
    }
  ],
  "operations": [
    {
      "id": "spin-zno",
      "action": "spin-zno",
      "label": "Spin-coat ZnO on ITO",
      "stage": "workup",
      "branch": "main",
      "optional": false,
      "depends_on": [],
      "inputs": [
        "durmusoglu2020-pbs-taa-acsami0c06694-r16-zno-etl--zno",
        "durmusoglu2020-pbs-taa-acsami0c06694-r16-zno-etl--ito"
      ],
      "outputs": [
        "durmusoglu2020-pbs-taa-acsami0c06694-r16-zno-etl--product"
      ],
      "parameters": {
        "rotation_speed": {
          "value": 3000,
          "minimum": null,
          "maximum": null,
          "unit": "rpm",
          "status": "reported",
          "approximate": false,
          "qualifier": "",
          "basis": "",
          "raw_text": "",
          "evidence": [
            {
              "source_id": "durmusoglu2020-pbs-taa-acsami0c06694",
              "locator": "Main PDF p.4 / printed 36304, Section 2.3, device film assembly"
            }
          ],
          "derivation": null
        },
        "duration": {
          "value": 30,
          "minimum": null,
          "maximum": null,
          "unit": "s",
          "status": "reported",
          "approximate": false,
          "qualifier": "",
          "basis": "",
          "raw_text": "",
          "evidence": [
            {
              "source_id": "durmusoglu2020-pbs-taa-acsami0c06694",
              "locator": "Main PDF p.4 / printed 36304, Section 2.3, device film assembly"
            }
          ],
          "derivation": null
        }
      },
      "environment": {
        "value": "Ambient atmosphere, 40–50% humidity, room temperature.",
        "status": "inherited",
        "evidence": [
          {
            "source_id": "durmusoglu2020-pbs-taa-acsami0c06694",
            "locator": "Main PDF p.3 / printed 36303, Section 2.3, device fabrication at room temperature and 40–50% humidity"
          }
        ],
        "note": "General device-fabrication conditions; separate dry-air storage and vacuum Au deposition override them."
      },
      "endpoint": {
        "value": null,
        "status": "not_reported",
        "evidence": [
          {
            "source_id": "durmusoglu2020-pbs-taa-acsami0c06694",
            "locator": "Main PDF p.4 / printed 36304, Section 2.3, device film assembly"
          }
        ],
        "note": ""
      },
      "retained_fraction": null,
      "description": "",
      "evidence": [
        {
          "source_id": "durmusoglu2020-pbs-taa-acsami0c06694",
          "locator": "Main PDF p.4 / printed 36304, Section 2.3, device film assembly"
        }
      ]
    }
  ],
  "condition_options": [],
  "products": [
    {
      "sample_id": "durmusoglu2020-pbs-taa-acsami0c06694-r16-zno-etl--sample",
      "source_sample_label": "ZnO film on cleaned ITO",
      "batch_id": null,
      "material_state_id": "durmusoglu2020-pbs-taa-acsami0c06694-r16-zno-etl--product",
      "parent_sample_id": null,
      "composition": {
        "value": "ZnO/ITO",
        "status": "reported",
        "evidence": [
          {
            "source_id": "durmusoglu2020-pbs-taa-acsami0c06694",
            "locator": "Main PDF p.4 / printed 36304, Section 2.3, device film assembly"
          }
        ],
        "note": ""
      },
      "phase": {
        "value": null,
        "status": "not_reported",
        "evidence": [
          {
            "source_id": "durmusoglu2020-pbs-taa-acsami0c06694",
            "locator": "Main PDF p.4 / printed 36304, Section 2.3, device film assembly"
          }
        ],
        "note": ""
      },
      "morphology": {
        "value": null,
        "status": "not_reported",
        "evidence": [
          {
            "source_id": "durmusoglu2020-pbs-taa-acsami0c06694",
            "locator": "Main PDF p.4 / printed 36304, Section 2.3, device film assembly"
          }
        ],
        "note": ""
      },
      "surface": {
        "value": null,
        "status": "not_reported",
        "evidence": [
          {
            "source_id": "durmusoglu2020-pbs-taa-acsami0c06694",
            "locator": "Main PDF p.4 / printed 36304, Section 2.3, device film assembly"
          }
        ],
        "note": ""
      },
      "recipe_link": "explicit",
      "link_evidence": [
        {
          "source_id": "durmusoglu2020-pbs-taa-acsami0c06694",
          "locator": "Main PDF p.4 / printed 36304, Section 2.3, device film assembly"
        }
      ],
      "notes": []
    }
  ],
  "measurements": [],
  "structure_assets": [],
  "quality": {
    "review_status": "source_reviewed",
    "review_scope": "Complete author text and visual reading of main pp.1–10 and SI pp.1–6. All source-described preparation, characterization, device and cost branches are retained; cited external full recipes and unprinted plot values are not imported.",
    "missing_fields": [
      "All ten main and six SI pages were read as text and faithful page images. Cited external full methods remain outside this local source review.",
      "Missing reaction charges, physical batch joins, plot coordinates and measurement conditions are not reconstructed.",
      "Source-linked data and figures do not establish measured atomic coordinates or task-specific training eligibility."
    ],
    "conflicts": [],
    "requested_tasks": [],
    "experimental_outcome": "not_established"
  },
  "context_links": [
    {
      "label": "Source-associated preparation context; physical batch identity is not asserted.",
      "url": "recipe.html?id=durmusoglu2020-pbs-taa-acsami0c06694-r14-zno",
      "relation": "source_associated_context"
    }
  ],
  "reader_role": "supporting_procedure",
  "collection": "reviewed_literature"
}

File: recipe-atlas/data/records/evans-2010-cdse-qd.json
{
  "schema_version": "1.3.0",
  "record_id": "evans-2010-cdse-qd",
  "revision": 1,
  "record_type": "literature_protocol",
  "title": "Evans et al. (2010) · CdSe quantum-dot synthesis with DPPSe",
  "material": {
    "formula": "CdSe",
    "family": "Phosphine-selenide precursor chemistry and CdSe/PbSe nanocrystals"
  },
  "method": "nanocrystal synthesis",
  "sources": [
    {
      "id": "evans2010",
      "doi": "10.1021/ja103805s",
      "title": "Mysteries of TOPSe Revealed: Insights into Quantum Dot Nucleation",
      "authors": "Christopher M. Evans; Meagan E. Evans; Todd D. Krauss",
      "year": 2010,
      "url": "https://doi.org/10.1021/ja103805s",
      "main_status": "Complete supplied three-page main article read, visually inspected and independently audited with canonical/source checks.",
      "si_status": "Matched21-page SI and species9 molecular CIF fully read and independently audited; source conflicts retained.",
      "reuse_status": "Source-linked factual extraction and selected scientific crops; original article, SI files, complete text and page scans remain local."
    }
  ],
  "lineage": {
    "source_group": "evans2010",
    "recipe_family": "evans2010-phosphine-selenide-study",
    "parent_record_id": null,
    "batch_id": null,
    "duplicate_of": null
  },
  "intended_target": {
    "composition": {
      "value": "CdSe",
      "status": "reported",
      "evidence": [
        {
          "source_id": "evans2010",
          "locator": "MAIN PDF p. 1 (printed 10973), Title, byline, received date and DOI/footer"
        }
      ],
      "note": "Only the named synthesis route supplies an intended product; supporting procedures and observations do not imply a new QD synthesis."
    },
    "phase": {
      "value": null,
      "status": "not_reported",
      "evidence": [
        {
          "source_id": "evans2010",
          "locator": "Main pp. 10973–10975; SI pp. S1–S21 and molecular CIF"
        }
      ],
      "note": ""
    },
    "size": {
      "value": null,
      "minimum": null,
      "maximum": null,
      "unit": "nm",
      "status": "not_reported",
      "approximate": false,
      "qualifier": "",
      "basis": "",
      "raw_text": "",
      "evidence": [
        {
          "source_id": "evans2010",
          "locator": "Main pp. 10973–10975; SI pp. S1–S21 and molecular CIF"
        }
      ],
      "derivation": null
    },
    "morphology": {
      "value": null,
      "status": "not_reported",
      "evidence": [
        {
          "source_id": "evans2010",
          "locator": "Main pp. 10973–10975; SI pp. S1–S21 and molecular CIF"
        }
      ],
      "note": ""
    }
  },
  "materials": [
    {
      "id": "n2",
      "name": "Nitrogen",
      "formula": "N2",
      "role": "atmosphere",
      "stage": "precursor_preparation",
      "identity": {
        "pubchem_cid": null,
        "smiles": null
      },
      "quantities": {},
      "notes": [
        "Supplier: not reported.",
        "Grade: not reported.",
        "No supplier/grade inferred from an unrelated listed reagent."
      ],
      "evidence": [
        {
          "source_id": "evans2010",
          "locator": "SI PDF p. 1 (printed S1), Methods and starting-material preparation"
        }
      ]
    },
    {
      "id": "cd-oleate",
      "name": "Cadmium(II) oleate",
      "formula": "Cd(C18H33O2)2",
      "role": "metal_precursor",
      "stage": "precursor_preparation",
      "identity": {
        "pubchem_cid": null,
        "smiles": null
      },
      "quantities": {},
      "notes": [],
      "evidence": [
        {
          "source_id": "evans2010",
          "locator": "SI PDF p. 1 (printed S1), Cadmium(II) oleate preparation"
        }
      ]
    },
    {
      "id": "ode",
      "name": "1-Octadecene",
      "formula": "C18H36",
      "role": "solvent",
      "stage": "precursor_preparation",
      "identity": {
        "pubchem_cid": null,
        "smiles": null
      },
      "quantities": {
        "purity": {
          "value": 90,
          "minimum": null,
          "maximum": null,
          "unit": "%",
          "status": "reported",
          "approximate": false,
          "qualifier": "Commercial label, not this study’s analytical purity.",
          "basis": "Source status: reported. Source unit: evans2010-reagent-ode. Source scope: reagent inventory.",
          "raw_text": "90%",
          "evidence": [
            {
              "source_id": "evans2010",
              "locator": "SI PDF p. 1 (printed S1), Materials and Methods: supplier list"
            }
          ],
          "derivation": null,
          "minimum_exclusive": false,
          "maximum_exclusive": false
        }
      },
      "notes": [
        "Supplier: Sigma-Aldrich.",
        "Grade: technical grade.",
        "Identity follows the named source reagent; no molecular coordinates supplied."
      ],
      "evidence": [
        {
          "source_id": "evans2010",
          "locator": "SI PDF p. 1 (printed S1), Materials and Methods: supplier list"
        }
      ]
    },
    {
      "id": "oa",
      "name": "Oleic acid",
      "formula": "C18H34O2",
      "role": "ligand",
      "stage": "precursor_preparation",
      "identity": {
        "pubchem_cid": null,
        "smiles": null
      },
      "quantities": {
        "purity": {
          "value": 90,
          "minimum": null,
          "maximum": null,
          "unit": "%",
          "status": "reported",
          "approximate": false,
          "qualifier": "Commercial label, not this study’s analytical purity.",
          "basis": "Source status: reported. Source unit: evans2010-reagent-oa. Source scope: reagent inventory.",
          "raw_text": "90%",
          "evidence": [
            {
              "source_id": "evans2010",
              "locator": "SI PDF p. 1 (printed S1), Materials and Methods: supplier list"
            }
          ],
          "derivation": null,
          "minimum_exclusive": false,
          "maximum_exclusive": false
        }
      },
      "notes": [
        "Supplier: Sigma-Aldrich.",
        "Grade: technical grade.",
        "Identity follows the named source reagent; no molecular coordinates supplied."
      ],
      "evidence": [
        {
          "source_id": "evans2010",
          "locator": "SI PDF p. 1 (printed S1), Materials and Methods: supplier list"
        }
      ]
    },
    {
      "id": "dppse",
      "name": "Diphenylphosphine selenide",
      "formula": "SePPh2H",
      "role": "chalcogen_precursor",
      "stage": "precursor_preparation",
      "identity": {
        "pubchem_cid": null,
        "smiles": null
      },
      "quantities": {},
      "notes": [],
      "evidence": [
        {
          "source_id": "evans2010",
          "locator": "SI PDF p. 2 (printed S2), Diphenylphosphine selenide preparation"
        }
      ]
    }
  ],
  "stocks": [
    {
      "id": "cdse-cd-stock",
      "name": "cdse cd stock",
      "components": [
        {
          "material_id": "cd-oleate",
          "quantities": {}
        },
        {
          "material_id": "ode",
          "quantities": {}
        },
        {
          "material_id": "oa",
          "quantities": {}
        }
      ],
      "concentrations": {
        "solute_concentration": {
          "value": 0.025,
          "minimum": null,
          "maximum": null,
          "unit": "mol/L",
          "status": "reported",
          "approximate": false,
          "qualifier": "",
          "basis": "Source stock concentration; not final mixture concentration.",
          "raw_text": "",
          "evidence": [
            {
              "source_id": "evans2010",
              "locator": "SI PDF p. 19 (printed S19), CdSe quantum-dot synthesis with DPPSe"
            }
          ],
          "derivation": null
        }
      },
      "preparation_operation_ids": [],
      "scope": "{\"id\":\"cdse-cd-stock\",\"source_unit_id\":\"evans2010-cdse-qd\",\"solute\":\"Cd(oleate)2\",\"solvent\":\"octadecene\",\"volume_mL\":1,\"concentration_mol_L\":0.025,\"amount_umol\":25,\"oleic_acid_umol\":630} Stock IDs distinguish formulations, not independently identified physical batches.",
      "evidence": [
        {
          "source_id": "evans2010",
          "locator": "SI PDF p. 19 (printed S19), CdSe quantum-dot synthesis with DPPSe"
        }
      ]
    },
    {
      "id": "cdse-dppse-stock",
      "name": "cdse dppse stock",
      "components": [
        {
          "material_id": "dppse",
          "quantities": {}
        },
        {
          "material_id": "ode",
          "quantities": {}
        },
        {
          "material_id": "oa",
          "quantities": {}
        }
      ],
      "concentrations": {
        "solute_concentration": {
          "value": 0.025,
          "minimum": null,
          "maximum": null,
          "unit": "mol/L",
          "status": "reported",
          "approximate": false,
          "qualifier": "",
          "basis": "Source stock concentration; not final mixture concentration.",
          "raw_text": "",
          "evidence": [
            {
              "source_id": "evans2010",
              "locator": "SI PDF p. 19 (printed S19), CdSe quantum-dot synthesis with DPPSe"
            }
          ],
          "derivation": null
        }
      },
      "preparation_operation_ids": [],
      "scope": "{\"id\":\"cdse-dppse-stock\",\"source_unit_id\":\"evans2010-cdse-qd\",\"solute\":\"DPPSe\",\"solvent\":\"octadecene\",\"volume_mL\":1,\"concentration_mol_L\":0.025,\"amount_umol\":25,\"oleic_acid_umol\":630} Stock IDs distinguish formulations, not independently identified physical batches.",
      "evidence": [
        {
          "source_id": "evans2010",
          "locator": "SI PDF p. 19 (printed S19), CdSe quantum-dot synthesis with DPPSe"
        }
      ]
    }
  ],
  "material_states": [
    {
      "id": "evans-2010-cdse-qd-op-1-state",
      "name": "Heat the Cd-oleate and oleic-acid stock — resulting state",
      "kind": "mixture",
      "parent_ids": [
        "n2",
        "cdse-cd-stock"
      ]
    },
    {
      "id": "evans-2010-cdse-qd-op-2-state",
      "name": "Rapidly inject the DPPSe stock — resulting state",
      "kind": "mixture",
      "parent_ids": [
        "evans-2010-cdse-qd-op-1-state",
        "cdse-dppse-stock"
      ]
    },
    {
      "id": "evans-2010-cdse-qd-op-3-state",
      "name": "Record formation and the blue optical example — resulting state",
      "kind": "analysis_data",
      "parent_ids": [
        "evans-2010-cdse-qd-op-2-state"
      ]
    }
  ],
  "operations": [
    {
      "id": "evans-2010-cdse-qd-op-1",
      "action": "heat_stock",
      "label": "Heat the Cd-oleate and oleic-acid stock",
      "stage": "precursor_preparation",
      "branch": "main",
      "optional": false,
      "depends_on": [],
      "inputs": [
        "n2",
        "cdse-cd-stock"
      ],
      "outputs": [
        "evans-2010-cdse-qd-op-1-state"
      ],
      "parameters": {
        "cd_stock_volume": {
          "value": 1,
          "minimum": null,
          "maximum": null,
          "unit": "mL",
          "status": "reported",
          "approximate": false,
          "qualifier": "",
          "basis": "Source status: reported. Source unit: evans2010-cdse-qd. Source scope: CdSe200°C QDs; S15 blue optical specimen.",
          "raw_text": "1 mL",
          "evidence": [
            {
              "source_id": "evans2010",
              "locator": "SI PDF p. 19 (printed S19), CdSe quantum-dot synthesis with DPPSe"
            }
          ],
          "derivation": null,
          "minimum_exclusive": false,
          "maximum_exclusive": false
        },
        "cd_oleate_stock_concentration": {
          "value": 0.025,
          "minimum": null,
          "maximum": null,
          "unit": "mol/L",
          "status": "reported",
          "approximate": false,
          "qualifier": "",
          "basis": "Source status: reported. Source unit: evans2010-cdse-qd. Source scope: CdSe200°C QDs; S15 blue optical specimen.",
          "raw_text": "0.025 mol/L",
          "evidence": [
            {
              "source_id": "evans2010",
              "locator": "SI PDF p. 19 (printed S19), CdSe quantum-dot synthesis with DPPSe"
            }
          ],
          "derivation": null,
          "minimum_exclusive": false,
          "maximum_exclusive": false
        },
        "cd_oleate_amount": {
          "value": 25,
          "minimum": null,
          "maximum": null,
          "unit": "umol",
          "status": "reported",
          "approximate": false,
          "qualifier": "",
          "basis": "Source status: reported. Source unit: evans2010-cdse-qd. Source scope: CdSe200°C QDs; S15 blue optical specimen.",
          "raw_text": "25 umol",
          "evidence": [
            {
              "source_id": "evans2010",
              "locator": "SI PDF p. 19 (printed S19), CdSe quantum-dot synthesis with DPPSe"
            }
          ],
          "derivation": null,
          "minimum_exclusive": false,
          "maximum_exclusive": false
        },
        "oleic_acid_in_cd_stock": {
          "value": 630,
          "minimum": null,
          "maximum": null,
          "unit": "umol",
          "status": "reported",
          "approximate": false,
          "qualifier": "",
          "basis": "Source status: reported. Source unit: evans2010-cdse-qd. Source scope: CdSe200°C QDs; S15 blue optical specimen.",
          "raw_text": "630 umol",
          "evidence": [
            {
              "source_id": "evans2010",
              "locator": "SI PDF p. 19 (printed S19), CdSe quantum-dot synthesis with DPPSe"
            }
          ],
          "derivation": null,
          "minimum_exclusive": false,
          "maximum_exclusive": false
        },
        "growth_temperature": {
          "value": 200,
          "minimum": null,
          "maximum": null,
          "unit": "degC",
          "status": "reported",
          "approximate": false,
          "qualifier": "",
          "basis": "Source status: reported. Source unit: evans2010-cdse-qd. Source scope: CdSe200°C QDs; S15 blue optical specimen.",
          "raw_text": "200 degC",
          "evidence": [
            {
              "source_id": "evans2010",
              "locator": "SI PDF p. 19 (printed S19), CdSe quantum-dot synthesis with DPPSe"
            }
          ],
          "derivation": null,
          "minimum_exclusive": false,
          "maximum_exclusive": false
        }
      },
      "environment": {
        "value": "Flowing nitrogen; three-neck flask",
        "status": "reported",
        "evidence": [
          {
            "source_id": "evans2010",
            "locator": "SI PDF p. 19 (printed S19), CdSe quantum-dot synthesis with DPPSe"
          }
        ],
        "note": ""
      },
      "endpoint": {
        "value": null,
        "status": "not_reported",
        "evidence": [
          {
            "source_id": "evans2010",
            "locator": "SI PDF p. 19 (printed S19), CdSe quantum-dot synthesis with DPPSe"
          }
        ],
        "note": ""
      },
      "retained_fraction": null,
      "description": "Heat1mL octadecene containing0.025M Cd oleate (25umol) and630umol oleic acid to200°C in a three-neck flask under flowing N2.",
      "evidence": [
        {
          "source_id": "evans2010",
          "locator": "SI PDF p. 19 (printed S19), CdSe quantum-dot synthesis with DPPSe"
        }
      ]
    },
    {
      "id": "evans-2010-cdse-qd-op-2",
      "action": "inject",
      "label": "Rapidly inject the DPPSe stock",
      "stage": "synthesis",
      "branch": "main",
      "optional": false,
      "depends_on": [
        "evans-2010-cdse-qd-op-1"
      ],
      "inputs": [
        "evans-2010-cdse-qd-op-1-state",
        "cdse-dppse-stock"
      ],
      "outputs": [
        "evans-2010-cdse-qd-op-2-state"
      ],
      "parameters": {
        "dppse_injection_stock_volume": {
          "value": 1,
          "minimum": null,
          "maximum": null,
          "unit": "mL",
          "status": "reported",
          "approximate": false,
          "qualifier": "",
          "basis": "Source status: reported. Source unit: evans2010-cdse-qd. Source scope: CdSe200°C QDs; S15 blue optical specimen.",
          "raw_text": "1 mL",
          "evidence": [
            {
              "source_id": "evans2010",
              "locator": "SI PDF p. 19 (printed S19), CdSe quantum-dot synthesis with DPPSe"
            }
          ],
          "derivation": null,
          "minimum_exclusive": false,
          "maximum_exclusive": false
        },
        "dppse_stock_concentration": {
          "value": 0.025,
          "minimum": null,
          "maximum": null,
          "unit": "mol/L",
          "status": "reported",
          "approximate": false,
          "qualifier": "",
          "basis": "Source status: reported. Source unit: evans2010-cdse-qd. Source scope: CdSe200°C QDs; S15 blue optical specimen.",
          "raw_text": "0.025 mol/L",
          "evidence": [
            {
              "source_id": "evans2010",
              "locator": "SI PDF p. 19 (printed S19), CdSe quantum-dot synthesis with DPPSe"
            }
          ],
          "derivation": null,
          "minimum_exclusive": false,
          "maximum_exclusive": false
        },
        "dppse_amount": {
          "value": 25,
          "minimum": null,
          "maximum": null,
          "unit": "umol",
          "status": "reported",
          "approximate": false,
          "qualifier": "",
          "basis": "Source status: reported. Source unit: evans2010-cdse-qd. Source scope: CdSe200°C QDs; S15 blue optical specimen.",
          "raw_text": "25 umol",
          "evidence": [
            {
              "source_id": "evans2010",
              "locator": "SI PDF p. 19 (printed S19), CdSe quantum-dot synthesis with DPPSe"
            }
          ],
          "derivation": null,
          "minimum_exclusive": false,
          "maximum_exclusive": false
        },
        "oleic_acid_in_se_stock": {
          "value": 630,
          "minimum": null,
          "maximum": null,
          "unit": "umol",
          "status": "reported",
          "approximate": false,
          "qualifier": "",
          "basis": "Source status: reported. Source unit: evans2010-cdse-qd. Source scope: CdSe200°C QDs; S15 blue optical specimen.",
          "raw_text": "630 umol",
          "evidence": [
            {
              "source_id": "evans2010",
              "locator": "SI PDF p. 19 (printed S19), CdSe quantum-dot synthesis with DPPSe"
            }
          ],
          "derivation": null,
          "minimum_exclusive": false,
          "maximum_exclusive": false
        }
      },
      "environment": {
        "value": "At the growth temperature; numeric injection duration not reported",
        "status": "reported",
        "evidence": [
          {
            "source_id": "evans2010",
            "locator": "SI PDF p. 19 (printed S19), CdSe quantum-dot synthesis with DPPSe"
          }
        ],
        "note": ""
      },
      "endpoint": {
        "value": null,
        "status": "not_reported",
        "evidence": [
          {
            "source_id": "evans2010",
            "locator": "SI PDF p. 19 (printed S19), CdSe quantum-dot synthesis with DPPSe"
          }
        ],
        "note": ""
      },
      "retained_fraction": null,
      "description": "At growth temperature rapidly inject1mL octadecene containing0.025M DPPSe (25umol) and630umol oleic acid.",
      "evidence": [
        {
          "source_id": "evans2010",
          "locator": "SI PDF p. 19 (printed S19), CdSe quantum-dot synthesis with DPPSe"
        }
      ]
    },
    {
      "id": "evans-2010-cdse-qd-op-3",
      "action": "monitor",
      "label": "Record formation and the blue optical example",
      "stage": "characterization",
      "branch": "main",
      "optional": false,
      "depends_on": [
        "evans-2010-cdse-qd-op-2"
      ],
      "inputs": [
        "evans-2010-cdse-qd-op-2-state"
      ],
      "outputs": [
        "evans-2010-cdse-qd-op-3-state"
      ],
      "parameters": {
        "optical_example_heating_duration": {
          "value": 10,
          "minimum": null,
          "maximum": null,
          "unit": "min",
          "status": "reported",
          "approximate": false,
          "qualifier": "",
          "basis": "Source status: reported. Source unit: evans2010-cdse-qd. Source scope: CdSe200°C QDs; S15 blue optical specimen.",
          "raw_text": "10 min",
          "evidence": [
            {
              "source_id": "evans2010",
              "locator": "SI PDF p. 19 (printed S19), CdSe quantum-dot synthesis with DPPSe"
            }
          ],
          "derivation": null,
          "minimum_exclusive": false,
          "maximum_exclusive": false
        }
      },
      "environment": {
        "value": null,
        "status": "not_reported",
        "evidence": [
          {
            "source_id": "evans2010",
            "locator": "SI PDF p. 19 (printed S19), CdSe quantum-dot synthesis with DPPSe"
          }
        ],
        "note": ""
      },
      "endpoint": {
        "value": null,
        "status": "not_reported",
        "evidence": [
          {
            "source_id": "evans2010",
            "locator": "SI PDF p. 19 (printed S19), CdSe quantum-dot synthesis with DPPSe"
          }
        ],
        "note": ""
      },
      "retained_fraction": null,
      "description": "Immediate colorless-to-yellow change indicates CdSe formation. FigureS15 blue absorption/fluorescence example is after10min; no postprocessing/size-selection for that example.",
      "evidence": [
        {
          "source_id": "evans2010",
          "locator": "SI PDF p. 19 (printed S19), CdSe quantum-dot synthesis with DPPSe"
        }
      ]
    }
  ],
  "condition_options": [],
  "products": [
    {
      "sample_id": "cdse-qd",
      "source_sample_label": "CdSe200°C QDs; S15 blue optical specimen",
      "batch_id": null,
      "material_state_id": null,
      "parent_sample_id": null,
      "composition": {
        "value": "CdSe",
        "status": "reported",
        "evidence": [
          {
            "source_id": "evans2010",
            "locator": "SI PDF p. 19 (printed S19), CdSe quantum-dot synthesis with DPPSe"
          }
        ],
        "note": ""
      },
      "phase": {
        "value": null,
        "status": "not_reported",
        "evidence": [
          {
            "source_id": "evans2010",
            "locator": "SI PDF p. 19 (printed S19), CdSe quantum-dot synthesis with DPPSe"
          }
        ],
        "note": ""
      },
      "morphology": {
        "value": null,
        "status": "not_reported",
        "evidence": [
          {
            "source_id": "evans2010",
            "locator": "SI PDF p. 19 (printed S19), CdSe quantum-dot synthesis with DPPSe"
          }
        ],
        "note": ""
      },
      "surface": {
        "value": null,
        "status": "not_reported",
        "evidence": [
          {
            "source_id": "evans2010",
            "locator": "SI PDF p. 19 (printed S19), CdSe quantum-dot synthesis with DPPSe"
          }
        ],
        "note": ""
      },
      "recipe_link": "explicit",
      "link_evidence": [
        {
          "source_id": "evans2010",
          "locator": "SI PDF p. 19 (printed S19), CdSe quantum-dot synthesis with DPPSe"
        }
      ],
      "notes": [
        "Curated source context; no physical batch or replicate identity inferred."
      ]
    },
    {
      "sample_id": "cdse-qd-source-context",
      "source_sample_label": "CdSe200°C QDs; S15 blue optical specimen",
      "batch_id": null,
      "material_state_id": null,
      "parent_sample_id": null,
      "composition": {
        "value": "CdSe",
        "status": "reported",
        "evidence": [
          {
            "source_id": "evans2010",
            "locator": "SI PDF p. 19 (printed S19), CdSe quantum-dot synthesis with DPPSe"
          }
        ],
        "note": ""
      },
      "phase": {
        "value": null,
        "status": "not_reported",
        "evidence": [
          {
            "source_id": "evans2010",
            "locator": "SI PDF p. 19 (printed S19), CdSe quantum-dot synthesis with DPPSe"
          }
        ],
        "note": ""
      },
      "morphology": {
        "value": null,
        "status": "not_reported",
        "evidence": [
          {
            "source_id": "evans2010",
            "locator": "SI PDF p. 19 (printed S19), CdSe quantum-dot synthesis with DPPSe"
          }
        ],
        "note": ""
      },
      "surface": {
        "value": null,
        "status": "not_reported",
        "evidence": [
          {
            "source_id": "evans2010",
            "locator": "SI PDF p. 19 (printed S19), CdSe quantum-dot synthesis with DPPSe"
          }
        ],
        "note": ""
      },
      "recipe_link": "general_context",
      "link_evidence": [],
      "notes": [
        "Curated source context; no physical batch or replicate identity inferred."
      ]
    },
    {
      "sample_id": "cdse200-c-qds-s15-blue-optical-specimen",
      "source_sample_label": "CdSe200°C QDs; S15 blue optical specimen",
      "batch_id": null,
      "material_state_id": null,
      "parent_sample_id": null,
      "composition": {
        "value": null,
        "status": "not_reported",
        "evidence": [
          {
            "source_id": "evans2010",
            "locator": "SI PDF p. 19 (printed S19), CdSe quantum-dot synthesis with DPPSe"
          }
        ],
        "note": ""
      },
      "phase": {
        "value": null,
        "status": "not_reported",
        "evidence": [
          {
            "source_id": "evans2010",
            "locator": "SI PDF p. 19 (printed S19), CdSe quantum-dot synthesis with DPPSe"
          }
        ],
        "note": ""
      },
      "morphology": {
        "value": null,
        "status": "not_reported",
        "evidence": [
          {
            "source_id": "evans2010",
            "locator": "SI PDF p. 19 (printed S19), CdSe quantum-dot synthesis with DPPSe"
          }
        ],
        "note": ""
      },
      "surface": {
        "value": null,
        "status": "not_reported",
        "evidence": [
          {
            "source_id": "evans2010",
            "locator": "SI PDF p. 19 (printed S19), CdSe quantum-dot synthesis with DPPSe"
          }
        ],
        "note": ""
      },
      "recipe_link": "general_context",
      "link_evidence": [],
      "notes": [
        "Curated source context; no physical batch or replicate identity inferred."
      ]
    }
  ],
  "measurements": [
    {
      "id": "evans2010-cdse-qd-context",
      "sample_id": "cdse-qd-source-context",
      "property": "source_context",
      "technique": "Source text / original object",
      "value": {
        "value": "CdSe quantum-dot synthesis with DPPSe",
        "status": "reported",
        "evidence": [
          {
            "source_id": "evans2010",
            "locator": "SI PDF p. 19 (printed S19), CdSe quantum-dot synthesis with DPPSe"
          }
        ],
        "note": "Original classification: procedure; original status: reported. Source scope: CdSe200°C QDs; S15 blue optical specimen."
      },
      "conditions": "",
      "derives_from": [],
      "evidence": [
        {
          "source_id": "evans2010",
          "locator": "SI PDF p. 19 (printed S19), CdSe quantum-dot synthesis with DPPSe"
        }
      ]
    },
    {
      "id": "evans2010-cdse-qd-cd-stock-volume",
      "sample_id": "cdse200-c-qds-s15-blue-optical-specimen",
      "property": "cd_stock_volume",
      "technique": "Source-reported or explicitly classified context",
      "value": {
        "value": 1,
        "minimum": null,
        "maximum": null,
        "unit": "mL",
        "status": "reported",
        "approximate": false,
        "qualifier": "",
        "basis": "Source status: reported. Source unit: evans2010-cdse-qd. Source scope: CdSe200°C QDs; S15 blue optical specimen.",
        "raw_text": "1 mL",
        "evidence": [
          {
            "source_id": "evans2010",
            "locator": "SI PDF p. 19 (printed S19), CdSe quantum-dot synthesis with DPPSe"
          }
        ],
        "derivation": null,
        "minimum_exclusive": false,
        "maximum_exclusive": false
      },
      "conditions": "Exact source scope: CdSe200°C QDs; S15 blue optical specimen. ",
      "derives_from": [],
      "evidence": [
        {
          "source_id": "evans2010",
          "locator": "SI PDF p. 19 (printed S19), CdSe quantum-dot synthesis with DPPSe"
        }
      ]
    },
    {
      "id": "evans2010-cdse-qd-cd-oleate-stock-concentration",
      "sample_id": "cdse200-c-qds-s15-blue-optical-specimen",
      "property": "cd_oleate_stock_concentration",
      "technique": "Source-reported or explicitly classified context",
      "value": {
        "value": 0.025,
        "minimum": null,
        "maximum": null,
        "unit": "mol/L",
        "status": "reported",
        "approximate": false,
        "qualifier": "",
        "basis": "Source status: reported. Source unit: evans2010-cdse-qd. Source scope: CdSe200°C QDs; S15 blue optical specimen.",
        "raw_text": "0.025 mol/L",
        "evidence": [
          {
            "source_id": "evans2010",
            "locator": "SI PDF p. 19 (printed S19), CdSe quantum-dot synthesis with DPPSe"
          }
        ],
        "derivation": null,
        "minimum_exclusive": false,
        "maximum_exclusive": false
      },
      "conditions": "Exact source scope: CdSe200°C QDs; S15 blue optical specimen. ",
      "derives_from": [],
      "evidence": [
        {
          "source_id": "evans2010",
          "locator": "SI PDF p. 19 (printed S19), CdSe quantum-dot synthesis with DPPSe"
        }
      ]
    },
    {
      "id": "evans2010-cdse-qd-cd-oleate-amount",
      "sample_id": "cdse200-c-qds-s15-blue-optical-specimen",
      "property": "cd_oleate_amount",
      "technique": "Source-reported or explicitly classified context",
      "value": {
        "value": 25,
        "minimum": null,
        "maximum": null,
        "unit": "umol",
        "status": "reported",
        "approximate": false,
        "qualifier": "",
        "basis": "Source status: reported. Source unit: evans2010-cdse-qd. Source scope: CdSe200°C QDs; S15 blue optical specimen.",
        "raw_text": "25 umol",
        "evidence": [
          {
            "source_id": "evans2010",
            "locator": "SI PDF p. 19 (printed S19), CdSe quantum-dot synthesis with DPPSe"
          }
        ],
        "derivation": null,
        "minimum_exclusive": false,
        "maximum_exclusive": false
      },
      "conditions": "Exact source scope: CdSe200°C QDs; S15 blue optical specimen. ",
      "derives_from": [],
      "evidence": [
        {
          "source_id": "evans2010",
          "locator": "SI PDF p. 19 (printed S19), CdSe quantum-dot synthesis with DPPSe"
        }
      ]
    },
    {
      "id": "evans2010-cdse-qd-oleic-acid-in-cd-stock",
      "sample_id": "cdse200-c-qds-s15-blue-optical-specimen",
      "property": "oleic_acid_in_cd_stock",
      "technique": "Source-reported or explicitly classified context",
      "value": {
        "value": 630,
        "minimum": null,
        "maximum": null,
        "unit": "umol",
        "status": "reported",
        "approximate": false,
        "qualifier": "",
        "basis": "Source status: reported. Source unit: evans2010-cdse-qd. Source scope: CdSe200°C QDs; S15 blue optical specimen.",
        "raw_text": "630 umol",
        "evidence": [
          {
            "source_id": "evans2010",
            "locator": "SI PDF p. 19 (printed S19), CdSe quantum-dot synthesis with DPPSe"
          }
        ],
        "derivation": null,
        "minimum_exclusive": false,
        "maximum_exclusive": false
      },
      "conditions": "Exact source scope: CdSe200°C QDs; S15 blue optical specimen. ",
      "derives_from": [],
      "evidence": [
        {
          "source_id": "evans2010",
          "locator": "SI PDF p. 19 (printed S19), CdSe quantum-dot synthesis with DPPSe"
        }
      ]
    },
    {
      "id": "evans2010-cdse-qd-growth-temperature",
      "sample_id": "cdse200-c-qds-s15-blue-optical-specimen",
      "property": "growth_temperature",
      "technique": "Source-reported or explicitly classified context",
      "value": {
        "value": 200,
        "minimum": null,
        "maximum": null,
        "unit": "degC",
        "status": "reported",
        "approximate": false,
        "qualifier": "",
        "basis": "Source status: reported. Source unit: evans2010-cdse-qd. Source scope: CdSe200°C QDs; S15 blue optical specimen.",
        "raw_text": "200 degC",
        "evidence": [
          {
            "source_id": "evans2010",
            "locator": "SI PDF p. 19 (printed S19), CdSe quantum-dot synthesis with DPPSe"
          }
        ],
        "derivation": null,
        "minimum_exclusive": false,
        "maximum_exclusive": false
      },
      "conditions": "Exact source scope: CdSe200°C QDs; S15 blue optical specimen. ",
      "derives_from": [],
      "evidence": [
        {
          "source_id": "evans2010",
          "locator": "SI PDF p. 19 (printed S19), CdSe quantum-dot synthesis with DPPSe"
        }
      ]
    },
    {
      "id": "evans2010-cdse-qd-dppse-injection-stock-volume",
      "sample_id": "cdse200-c-qds-s15-blue-optical-specimen",
      "property": "dppse_injection_stock_volume",
      "technique": "Source-reported or explicitly classified context",
      "value": {
        "value": 1,
        "minimum": null,
        "maximum": null,
        "unit": "mL",
        "status": "reported",
        "approximate": false,
        "qualifier": "",
        "basis": "Source status: reported. Source unit: evans2010-cdse-qd. Source scope: CdSe200°C QDs; S15 blue optical specimen.",
        "raw_text": "1 mL",
        "evidence": [
          {
            "source_id": "evans2010",
            "locator": "SI PDF p. 19 (printed S19), CdSe quantum-dot synthesis with DPPSe"
          }
        ],
        "derivation": null,
        "minimum_exclusive": false,
        "maximum_exclusive": false
      },
      "conditions": "Exact source scope: CdSe200°C QDs; S15 blue optical specimen. ",
      "derives_from": [],
      "evidence": [
        {
          "source_id": "evans2010",
          "locator": "SI PDF p. 19 (printed S19), CdSe quantum-dot synthesis with DPPSe"
        }
      ]
    },
    {
      "id": "evans2010-cdse-qd-dppse-stock-concentration",
      "sample_id": "cdse200-c-qds-s15-blue-optical-specimen",
      "property": "dppse_stock_concentration",
      "technique": "Source-reported or explicitly classified context",
      "value": {
        "value": 0.025,
        "minimum": null,
        "maximum": null,
        "unit": "mol/L",
        "status": "reported",
        "approximate": false,
        "qualifier": "",
        "basis": "Source status: reported. Source unit: evans2010-cdse-qd. Source scope: CdSe200°C QDs; S15 blue optical specimen.",
        "raw_text": "0.025 mol/L",
        "evidence": [
          {
            "source_id": "evans2010",
            "locator": "SI PDF p. 19 (printed S19), CdSe quantum-dot synthesis with DPPSe"
          }
        ],
        "derivation": null,
        "minimum_exclusive": false,
        "maximum_exclusive": false
      },
      "conditions": "Exact source scope: CdSe200°C QDs; S15 blue optical specimen. ",
      "derives_from": [],
      "evidence": [
        {
          "source_id": "evans2010",
          "locator": "SI PDF p. 19 (printed S19), CdSe quantum-dot synthesis with DPPSe"
        }
      ]
    },
    {
      "id": "evans2010-cdse-qd-dppse-amount",
      "sample_id": "cdse200-c-qds-s15-blue-optical-specimen",
      "property": "dppse_amount",
      "technique": "Source-reported or explicitly classified context",
      "value": {
        "value": 25,
        "minimum": null,
        "maximum": null,
        "unit": "umol",
        "status": "reported",
        "approximate": false,
        "qualifier": "",
        "basis": "Source status: reported. Source unit: evans2010-cdse-qd. Source scope: CdSe200°C QDs; S15 blue optical specimen.",
        "raw_text": "25 umol",
        "evidence": [
          {
            "source_id": "evans2010",
            "locator": "SI PDF p. 19 (printed S19), CdSe quantum-dot synthesis with DPPSe"
          }
        ],
        "derivation": null,
        "minimum_exclusive": false,
        "maximum_exclusive": false
      },
      "conditions": "Exact source scope: CdSe200°C QDs; S15 blue optical specimen. ",
      "derives_from": [],
      "evidence": [
        {
          "source_id": "evans2010",
          "locator": "SI PDF p. 19 (printed S19), CdSe quantum-dot synthesis with DPPSe"
        }
      ]
    },
    {
      "id": "evans2010-cdse-qd-oleic-acid-in-se-stock",
      "sample_id": "cdse200-c-qds-s15-blue-optical-specimen",
      "property": "oleic_acid_in_se_stock",
      "technique": "Source-reported or explicitly classified context",
      "value": {
        "value": 630,
        "minimum": null,
        "maximum": null,
        "unit": "umol",
        "status": "reported",
        "approximate": false,
        "qualifier": "",
        "basis": "Source status: reported. Source unit: evans2010-cdse-qd. Source scope: CdSe200°C QDs; S15 blue optical specimen.",
        "raw_text": "630 umol",
        "evidence": [
          {
            "source_id": "evans2010",
            "locator": "SI PDF p. 19 (printed S19), CdSe quantum-dot synthesis with DPPSe"
          }
        ],
        "derivation": null,
        "minimum_exclusive": false,
        "maximum_exclusive": false
      },
      "conditions": "Exact source scope: CdSe200°C QDs; S15 blue optical specimen. ",
      "derives_from": [],
      "evidence": [
        {
          "source_id": "evans2010",
          "locator": "SI PDF p. 19 (printed S19), CdSe quantum-dot synthesis with DPPSe"
        }
      ]
    },
    {
      "id": "evans2010-cdse-qd-optical-example-heating-duration",
      "sample_id": "cdse200-c-qds-s15-blue-optical-specimen",
      "property": "optical_example_heating_duration",
      "technique": "Source-reported or explicitly classified context",
      "value": {
        "value": 10,
        "minimum": null,
        "maximum": null,
        "unit": "min",
        "status": "reported",
        "approximate": false,
        "qualifier": "",
        "basis": "Source status: reported. Source unit: evans2010-cdse-qd. Source scope: CdSe200°C QDs; S15 blue optical specimen.",
        "raw_text": "10 min",
        "evidence": [
          {
            "source_id": "evans2010",
            "locator": "SI PDF p. 19 (printed S19), CdSe quantum-dot synthesis with DPPSe"
          }
        ],
        "derivation": null,
        "minimum_exclusive": false,
        "maximum_exclusive": false
      },
      "conditions": "Exact source scope: CdSe200°C QDs; S15 blue optical specimen. ",
      "derives_from": [],
      "evidence": [
        {
          "source_id": "evans2010",
          "locator": "SI PDF p. 19 (printed S19), CdSe quantum-dot synthesis with DPPSe"
        }
      ]
    },
    {
      "id": "evans2010-cdse-qd-identity-normalization",
      "sample_id": "cdse200-c-qds-s15-blue-optical-specimen",
      "property": "identity_normalization",
      "technique": "Source-reported or explicitly classified context",
      "value": {
        "value": "Cd(oleate)2",
        "status": "reported",
        "evidence": [
          {
            "source_id": "evans2010",
            "locator": "SI PDF p. 19 (printed S19), CdSe quantum-dot synthesis with DPPSe"
          }
        ],
        "note": "Source status: reported. Source unit: evans2010-cdse-qd. Source scope: CdSe200°C QDs; S15 blue optical specimen. S19 prints Cd(oleate); S1 defines Cd(C18H33O2)2. Preserve source spelling without inventing a different Cd oxidation state."
      },
      "conditions": "Exact source scope: CdSe200°C QDs; S15 blue optical specimen. S19 prints Cd(oleate); S1 defines Cd(C18H33O2)2. Preserve source spelling without inventing a different Cd oxidation state.",
      "derives_from": [],
      "evidence": [
        {
          "source_id": "evans2010",
          "locator": "SI PDF p. 19 (printed S19), CdSe quantum-dot synthesis with DPPSe"
        }
      ]
    }
  ],
  "structure_assets": [],
  "quality": {
    "review_status": "source_reviewed",
    "review_scope": "Complete supplied 3-page main article, matched 21-page SI and molecular-species-9 CIF read and independently audited. Separate canonical/reader, molecular and apparatus audits passed. Three QD/MSC synthesis families, supporting procedures and analytical contexts retain separate identities; record IDs are not replicate counts. Source discrepancies and unspecified sample joins remain explicit. No QD atomic coordinates or training eligibility is inferred.",
    "missing_fields": [
      "No QD atomic-coordinate CIF is supplied.",
      "Source-defined recipe families and observation contexts are not independently enumerated physical batches.",
      "numeric injection rate/duration",
      "N2 flow",
      "flask capacity",
      "temperature recovery",
      "quench/workup/storage",
      "numeric PLQY",
      "exact particle size",
      "No complete executable SOP is asserted."
    ],
    "conflicts": [],
    "requested_tasks": [],
    "experimental_outcome": "not_established"
  },
  "context_links": [
    {
      "label": "Complete supplied source and limitations",
      "url": "/paper-review.html?id=evans2010",
      "relation": "source_reader_pending_independent_audit"
    }
  ],
  "collection": "reviewed_literature",
  "reader_role": "synthesis_route"
}
