Repository: cuiyist/mattersyn

# MatterSyn training data pilot

The canonical files in `records/` are the source for generated record pages and task-specific exports. Edit a canonical JSON record, increment its revision when changing published scientific content, then regenerate. Never edit `dist/data/records` or `dist/records` by hand. Read the generated dataset manifest and `inventory-summary.json` for current counts and release version. Record schema 1.3.0 supports one-sided quantity bounds and optional `minimum_exclusive` / `maximum_exclusive` flags; 1.2.0 adds an optional intended host; 1.1.0 adds typed qualitative measurements and an optional intended surface target. Earlier records remain supported.

File: recipe-atlas/data/records/acsami2021-1c07986-ag-nanocrystal-clusters-template-2.json
{
  "schema_version": "1.3.0",
  "record_id": "acsami2021-1c07986-ag-nanocrystal-clusters-template-2",
  "revision": 6,
  "record_type": "literature_protocol",
  "title": "Lin et al. (2021): Ag@Template-2 silver nanocrystal cluster",
  "material": {
    "formula": "Ag",
    "family": "PEO/PAA polymer-capped Ag nanocrystal clusters",
    "elements": [
      "Ag"
    ],
    "components": [
      "Ag"
    ],
    "architecture": "composite"
  },
  "method": "Polymer-nanoreactor AgNO3/TBAB reduction",
  "sources": [
    {
      "id": "acsami2021-1c07986-ag-nanocrystal-clusters",
      "doi": "10.1021/acsami.1c07986",
      "title": "From Unimolecular Template to Silver Nanocrystal Clusters: An Effective Strategy to Balance Antibacterial Activity and Cytotoxicity",
      "authors": "Fangke Lin; Qianqian Qi; Junle Zhang; Wenjun Zhou; Jiahui Zhang; Peng Fu; Xiaomeng Zhang; Xiaoguang Qiao; Minying Liu; Xinchang Pang; Zhe Cui",
      "year": 2021,
      "url": "https://doi.org/10.1021/acsami.1c07986",
      "main_status": "Main pp.1–6 and Figures 2/3 independently quick-audited for scoped Ag-cluster routes; SI not reviewed.",
      "si_status": "SI not reviewed; no essential scoped charge explicitly delegated there.",
      "reuse_status": "Selected source Figures 2/3 proposed for owner-directed display; publisher permission unverified."
    }
  ],
  "lineage": {
    "source_group": "acsami2021-1c07986-ag-nanocrystal-clusters",
    "recipe_family": "acsami2021-1c07986-ag-nanocrystal-clusters",
    "parent_record_id": null,
    "batch_id": null,
    "duplicate_of": null
  },
  "intended_target": {
    "composition": {
      "value": "Ag nanocrystals within polymer cluster",
      "status": "reported",
      "evidence": [
        {
          "source_id": "acsami2021-1c07986-ag-nanocrystal-clusters",
          "locator": "Main PDF p.3 / printed 39808, Ag@Template preparation"
        }
      ],
      "note": ""
    },
    "phase": {
      "value": null,
      "status": "not_reported",
      "evidence": [],
      "note": ""
    },
    "size": {
      "value": null,
      "minimum": null,
      "maximum": null,
      "unit": "",
      "status": "not_reported",
      "approximate": false,
      "qualifier": "",
      "basis": "",
      "raw_text": "",
      "evidence": [],
      "derivation": null
    },
    "morphology": {
      "value": "Polymer-stabilized Ag nanocrystal cluster",
      "status": "reported",
      "evidence": [
        {
          "source_id": "acsami2021-1c07986-ag-nanocrystal-clusters",
          "locator": "Main PDF p.1 / printed 39806, abstract"
        }
      ],
      "note": ""
    },
    "surface": {
      "value": "PEO/PAA star-brush copolymer",
      "status": "reported",
      "evidence": [
        {
          "source_id": "acsami2021-1c07986-ag-nanocrystal-clusters",
          "locator": "Main PDF p.1 / printed 39806, abstract"
        }
      ],
      "note": ""
    },
    "host": {
      "value": "Unimolecular copolymer nanoreactor",
      "status": "reported",
      "evidence": [
        {
          "source_id": "acsami2021-1c07986-ag-nanocrystal-clusters",
          "locator": "Main PDF p.3 / printed 39808, Ag@Template preparation"
        }
      ],
      "note": ""
    }
  },
  "materials": [
    {
      "id": "template",
      "name": "α-CD-g-[(PEO40-g-PAA50)-b-PEO5]18 star-brush copolymer",
      "formula": null,
      "role": "unimolecular micelle template",
      "stage": "synthesis",
      "identity": {
        "pubchem_cid": null,
        "smiles": null
      },
      "quantities": {
        "mass": {
          "value": 10,
          "minimum": null,
          "maximum": null,
          "unit": "mg",
          "status": "reported",
          "approximate": false,
          "qualifier": "",
          "basis": "",
          "raw_text": "10 mg",
          "evidence": [
            {
              "source_id": "acsami2021-1c07986-ag-nanocrystal-clusters",
              "locator": "Main PDF p.3 / printed 39808, Ag@Template preparation"
            }
          ],
          "derivation": null
        }
      },
      "notes": [
        "Prepared upstream by partially delegated polymerization steps; no discrete rotatable molecular structure."
      ],
      "evidence": [
        {
          "source_id": "acsami2021-1c07986-ag-nanocrystal-clusters",
          "locator": "Main PDF p.2 / printed 39807, polymer identity and synthesis; p.3 product charge"
        }
      ]
    },
    {
      "id": "dmf",
      "name": "N,N-dimethylformamide",
      "formula": "C3H7NO",
      "role": "solvent",
      "stage": "synthesis",
      "identity": {
        "pubchem_cid": null,
        "smiles": null
      },
      "quantities": {
        "volume": {
          "value": 10,
          "minimum": null,
          "maximum": null,
          "unit": "mL",
          "status": "reported",
          "approximate": false,
          "qualifier": "",
          "basis": "",
          "raw_text": "10 mL",
          "evidence": [
            {
              "source_id": "acsami2021-1c07986-ag-nanocrystal-clusters",
              "locator": "Main PDF p.3 / printed 39808, Ag@Template preparation"
            }
          ],
          "derivation": null
        }
      },
      "notes": [
        "Preparation says selected solvent; p.5 chooses DMF for subsequent Ag clusters.",
        "DMF (Fisher Scientific, 99.9%) was dried over CaH2 and distilled under reduced pressure before use. This source-reported pretreatment applies to the DMF used for template dissolution and the freshly prepared TBAB/DMF solution; CaH2 amount, drying duration, distillation temperature and numerical pressure are not reported. The initial 10 mL template-dissolution charge is separate from the unreported TBAB-solution carrier volume."
      ],
      "evidence": [
        {
          "source_id": "acsami2021-1c07986-ag-nanocrystal-clusters",
          "locator": "Main PDF p.3 / printed 39808, selected solvent; p.5 says DMF adopted"
        },
        {
          "source_id": "acsami2021-1c07986-ag-nanocrystal-clusters",
          "locator": "Main PDF p.2 / printed 39807, Experimental Section > Materials, DMF pretreatment before use"
        }
      ]
    },
    {
      "id": "agno3",
      "name": "Silver nitrate",
      "formula": "AgNO3",
      "role": "Ag precursor",
      "stage": "synthesis",
      "identity": {
        "pubchem_cid": null,
        "smiles": null
      },
      "quantities": {},
      "notes": [
        "Absolute mass is unreported; ratio to template AA units is recorded in load operation.",
        "Supplier: Tianjin Dongjulong Chemical Co., Ltd (China); grade not stated for this AgNO3 charge."
      ],
      "evidence": [
        {
          "source_id": "acsami2021-1c07986-ag-nanocrystal-clusters",
          "locator": "Main PDF p.3 / printed 39808, ratio-labelled precursor addition"
        },
        {
          "source_id": "acsami2021-1c07986-ag-nanocrystal-clusters",
          "locator": "Main PDF p.2 / printed 39807, Experimental Section > Materials"
        }
      ]
    },
    {
      "id": "tbab",
      "name": "Tetrabutylammonium borohydride",
      "formula": "C16H40BN",
      "role": "reducing agent",
      "stage": "synthesis",
      "identity": {
        "pubchem_cid": null,
        "smiles": null
      },
      "quantities": {},
      "notes": [
        "Equimolar to AgNO3; solution concentration and volume unreported.",
        "Supplier: Shanghai Aladdin Bio-Chem Technology Co., Ltd (China); stock concentration and dose volume not reported."
      ],
      "evidence": [
        {
          "source_id": "acsami2021-1c07986-ag-nanocrystal-clusters",
          "locator": "Main PDF p.3 / printed 39808, fresh TBAB/DMF solution"
        },
        {
          "source_id": "acsami2021-1c07986-ag-nanocrystal-clusters",
          "locator": "Main PDF p.2 / printed 39807, Experimental Section > Materials"
        }
      ]
    },
    {
      "id": "dcm",
      "name": "Dichloromethane",
      "formula": "CH2Cl2",
      "role": "wash medium",
      "stage": "workup",
      "identity": {
        "pubchem_cid": null,
        "smiles": null
      },
      "quantities": {},
      "notes": [
        "Wash aliquot volumes unreported.",
        "Supplier: Shanghai Aladdin Bio-Chem Technology Co., Ltd (China); wash aliquot volume not reported."
      ],
      "evidence": [
        {
          "source_id": "acsami2021-1c07986-ag-nanocrystal-clusters",
          "locator": "Main PDF p.3 / printed 39808, washed three times"
        },
        {
          "source_id": "acsami2021-1c07986-ag-nanocrystal-clusters",
          "locator": "Main PDF p.2 / printed 39807, Experimental Section > Materials"
        }
      ]
    }
  ],
  "stocks": [
    {
      "id": "tbab-dmf",
      "name": "Freshly prepared TBAB/DMF reducing feed",
      "components": [
        {
          "material_id": "tbab",
          "quantities": {}
        },
        {
          "material_id": "dmf",
          "quantities": {}
        }
      ],
      "concentrations": {},
      "preparation_operation_ids": [],
      "scope": "Fresh TBAB in DMF is reported for this reduction. Stock concentration, carrier volume, preparation time and exact feed dose are not reported. The initial 10 mL DMF polymer-dissolution charge is a separate source statement.",
      "evidence": [
        {
          "source_id": "acsami2021-1c07986-ag-nanocrystal-clusters",
          "locator": "Main PDF p.3 / printed 39808, Preparation of Ag@Template Nanoclusters"
        }
      ]
    }
  ],
  "material_states": [
    {
      "id": "dissolved",
      "name": "Template dispersion",
      "kind": "reaction_batch",
      "parent_ids": []
    },
    {
      "id": "loaded",
      "name": "Ag precursor-loaded micelle",
      "kind": "reaction_batch",
      "parent_ids": [
        "dissolved"
      ]
    },
    {
      "id": "reduced",
      "name": "Ag cluster reaction mixture",
      "kind": "reaction_batch",
      "parent_ids": [
        "loaded"
      ]
    },
    {
      "id": "washed",
      "name": "Washed clusters",
      "kind": "fraction",
      "parent_ids": [
        "reduced"
      ]
    },
    {
      "id": "dried",
      "name": "Vacuum-dried clusters",
      "kind": "fraction",
      "parent_ids": [
        "washed"
      ]
    }
  ],
  "operations": [
    {
      "id": "dissolve",
      "action": "dissolve",
      "label": "Disperse star-brush template",
      "stage": "synthesis",
      "branch": "main",
      "optional": false,
      "depends_on": [],
      "inputs": [
        "template",
        "dmf"
      ],
      "outputs": [
        "dissolved"
      ],
      "parameters": {},
      "environment": {
        "value": "Room temperature, numerical value unreported",
        "status": "reported",
        "evidence": [
          {
            "source_id": "acsami2021-1c07986-ag-nanocrystal-clusters",
            "locator": "Main PDF p.3 / printed 39808, preparation"
          }
        ],
        "note": ""
      },
      "endpoint": {
        "value": "Polymer completely dissolved before AgNO3 addition",
        "status": "reported",
        "evidence": [
          {
            "source_id": "acsami2021-1c07986-ag-nanocrystal-clusters",
            "locator": "Main PDF p.3 / printed 39808, Preparation of Ag@Template Nanoclusters"
          }
        ],
        "note": "The time to reach this endpoint is not reported; the separate 24 h micelle-dispersion procedure is not transferred to this Ag-cluster preparation."
      },
      "retained_fraction": null,
      "description": "Dissolve 10 mg polymer in 10 mL selected DMF solvent under stirring at room temperature; the Ag-cluster procedure gives no duration for this step. The DMF was dried over CaH2 and distilled under reduced pressure before use (Materials, p.2); pretreatment quantities, duration, temperature and numerical pressure are not reported.",
      "evidence": [
        {
          "source_id": "acsami2021-1c07986-ag-nanocrystal-clusters",
          "locator": "Main PDF p.3 / printed 39808, Ag@Template preparation and p.5 DMF selection"
        },
        {
          "source_id": "acsami2021-1c07986-ag-nanocrystal-clusters",
          "locator": "Main PDF p.2 / printed 39807, Experimental Section > Materials, DMF pretreatment before use"
        }
      ]
    },
    {
      "id": "load",
      "action": "add",
      "label": "Load AgNO3 precursor",
      "stage": "synthesis",
      "branch": "main",
      "optional": false,
      "depends_on": [
        "dissolve"
      ],
      "inputs": [
        "dissolved",
        "agno3"
      ],
      "outputs": [
        "loaded"
      ],
      "parameters": {
        "AgNO3_to_AA_molar_ratio": {
          "value": 0.2,
          "minimum": null,
          "maximum": null,
          "unit": "mol/mol",
          "status": "reported",
          "approximate": false,
          "qualifier": "",
          "basis": "",
          "raw_text": "1:5",
          "evidence": [
            {
              "source_id": "acsami2021-1c07986-ag-nanocrystal-clusters",
              "locator": "Main PDF p.3 / printed 39808, four AgNO3/AA labels"
            }
          ],
          "derivation": null
        }
      },
      "environment": {
        "value": null,
        "status": "not_reported",
        "evidence": [],
        "note": ""
      },
      "endpoint": {
        "value": null,
        "status": "not_reported",
        "evidence": [],
        "note": ""
      },
      "retained_fraction": null,
      "description": "Add AgNO3 at AgNO3:AA-unit ratio 1:5 for Ag@Template-2; absolute silver nitrate mass is unreported.",
      "evidence": [
        {
          "source_id": "acsami2021-1c07986-ag-nanocrystal-clusters",
          "locator": "Main PDF p.3 / printed 39808, Ag@Template ratio series"
        }
      ]
    },
    {
      "id": "reduce",
      "action": "add",
      "label": "Add TBAB and react",
      "stage": "synthesis",
      "branch": "main",
      "optional": false,
      "depends_on": [
        "load"
      ],
      "inputs": [
        "loaded",
        "tbab-dmf"
      ],
      "outputs": [
        "reduced"
      ],
      "parameters": {
        "TBAB_to_AgNO3_ratio": {
          "value": 1,
          "minimum": null,
          "maximum": null,
          "unit": "mol/mol",
          "status": "reported",
          "approximate": false,
          "qualifier": "",
          "basis": "",
          "raw_text": "equimolar",
          "evidence": [
            {
              "source_id": "acsami2021-1c07986-ag-nanocrystal-clusters",
              "locator": "Main PDF p.3 / printed 39808, equimolar TBAB"
            }
          ],
          "derivation": null
        },
        "temperature": {
          "value": 60,
          "minimum": null,
          "maximum": null,
          "unit": "degC",
          "status": "reported",
          "approximate": false,
          "qualifier": "",
          "basis": "",
          "raw_text": "60 °C",
          "evidence": [
            {
              "source_id": "acsami2021-1c07986-ag-nanocrystal-clusters",
              "locator": "Main PDF p.3 / printed 39808, reaction condition"
            }
          ],
          "derivation": null
        },
        "duration": {
          "value": 12,
          "minimum": null,
          "maximum": null,
          "unit": "h",
          "status": "reported",
          "approximate": false,
          "qualifier": "",
          "basis": "",
          "raw_text": "12 h",
          "evidence": [
            {
              "source_id": "acsami2021-1c07986-ag-nanocrystal-clusters",
              "locator": "Main PDF p.3 / printed 39808, reaction condition"
            }
          ],
          "derivation": null
        }
      },
      "environment": {
        "value": null,
        "status": "not_reported",
        "evidence": [],
        "note": ""
      },
      "endpoint": {
        "value": null,
        "status": "not_reported",
        "evidence": [],
        "note": ""
      },
      "retained_fraction": null,
      "description": "Add freshly prepared TBAB/DMF solution dropwise at room temperature, equimolar with AgNO3, then stir at 60 °C for 12 h. Its DMF carrier had the source-reported CaH2 drying and reduced-pressure distillation before use; carrier volume and stock concentration are not reported.",
      "evidence": [
        {
          "source_id": "acsami2021-1c07986-ag-nanocrystal-clusters",
          "locator": "Main PDF p.3 / printed 39808, Ag@Template reduction"
        },
        {
          "source_id": "acsami2021-1c07986-ag-nanocrystal-clusters",
          "locator": "Main PDF p.2 / printed 39807, Experimental Section > Materials, DMF pretreatment before use"
        }
      ]
    },
    {
      "id": "wash",
      "action": "wash",
      "label": "Wash clusters three times",
      "stage": "workup",
      "branch": "main",
      "optional": false,
      "depends_on": [
        "reduce"
      ],
      "inputs": [
        "reduced",
        "dcm"
      ],
      "outputs": [
        "washed"
      ],
      "parameters": {
        "cycles": {
          "value": 3,
          "minimum": null,
          "maximum": null,
          "unit": "count",
          "status": "reported",
          "approximate": false,
          "qualifier": "",
          "basis": "",
          "raw_text": "3 times",
          "evidence": [
            {
              "source_id": "acsami2021-1c07986-ag-nanocrystal-clusters",
              "locator": "Main PDF p.3 / printed 39808, CH2Cl2 wash"
            }
          ],
          "derivation": null
        }
      },
      "environment": {
        "value": null,
        "status": "not_reported",
        "evidence": [],
        "note": ""
      },
      "endpoint": {
        "value": null,
        "status": "not_reported",
        "evidence": [],
        "note": ""
      },
      "retained_fraction": "washed",
      "description": "Wash three times with CH2Cl2; aliquot volumes unreported.",
      "evidence": [
        {
          "source_id": "acsami2021-1c07986-ag-nanocrystal-clusters",
          "locator": "Main PDF p.3 / printed 39808, Ag@Template workup"
        }
      ]
    },
    {
      "id": "dry",
      "action": "dry",
      "label": "Vacuum dry",
      "stage": "workup",
      "branch": "main",
      "optional": false,
      "depends_on": [
        "wash"
      ],
      "inputs": [
        "washed"
      ],
      "outputs": [
        "dried"
      ],
      "parameters": {},
      "environment": {
        "value": "Vacuum",
        "status": "reported",
        "evidence": [
          {
            "source_id": "acsami2021-1c07986-ag-nanocrystal-clusters",
            "locator": "Main PDF p.3 / printed 39808, workup"
          }
        ],
        "note": ""
      },
      "endpoint": {
        "value": null,
        "status": "not_reported",
        "evidence": [],
        "note": ""
      },
      "retained_fraction": "dried",
      "description": "Dry under vacuum; temperature, duration and absolute pressure unreported.",
      "evidence": [
        {
          "source_id": "acsami2021-1c07986-ag-nanocrystal-clusters",
          "locator": "Main PDF p.3 / printed 39808, Ag@Template workup"
        }
      ]
    }
  ],
  "condition_options": [],
  "products": [
    {
      "sample_id": "acsami2021-1c07986-ag-nanocrystal-clusters-template-2-product",
      "source_sample_label": "Ag@Template-2; Figure 2 b/f, Figure 3a/b",
      "batch_id": null,
      "material_state_id": "dried",
      "parent_sample_id": null,
      "composition": {
        "value": "Ag nanocrystals in polymer cluster",
        "status": "reported",
        "evidence": [
          {
            "source_id": "acsami2021-1c07986-ag-nanocrystal-clusters",
            "locator": "Main PDF p.6 / printed 39811, Figure 3b XRD"
          }
        ],
        "note": ""
      },
      "phase": {
        "value": "Metallic fcc Ag by XRD",
        "status": "reported",
        "evidence": [
          {
            "source_id": "acsami2021-1c07986-ag-nanocrystal-clusters",
            "locator": "Main PDF p.6 / printed 39811, Figure 3b"
          }
        ],
        "note": ""
      },
      "morphology": {
        "value": "Approximately spherical cluster of Ag grains",
        "status": "reported",
        "evidence": [
          {
            "source_id": "acsami2021-1c07986-ag-nanocrystal-clusters",
            "locator": "Main PDF p.5 / printed 39810, Figure 2 b,f TEM"
          }
        ],
        "note": ""
      },
      "surface": {
        "value": "PEO/PAA star-brush copolymer",
        "status": "reported",
        "evidence": [
          {
            "source_id": "acsami2021-1c07986-ag-nanocrystal-clusters",
            "locator": "Main PDF p.5 / printed 39810, Ag@Template cluster discussion"
          }
        ],
        "note": ""
      },
      "recipe_link": "explicit",
      "link_evidence": [
        {
          "source_id": "acsami2021-1c07986-ag-nanocrystal-clusters",
          "locator": "Main PDF p.3 / printed 39808, Ag@Template-2 preparation"
        },
        {
          "source_id": "acsami2021-1c07986-ag-nanocrystal-clusters",
          "locator": "Main PDF p.5 / printed 39810, Figure 2 panels b/f"
        }
      ],
      "notes": [
        "Figure 2 maps named ratio variants to TEM panels; same physical batch for XRD and TEM is not established.",
        "The main text gives group-wide cluster diameters of ~40 nm by TEM and ~70 nm by DLS. SI p.6 (S-6), Table S2 separately tabulates TEM and DLS cluster sizes for Ag@Template-1–4; these cluster sizes are distinct from the Ag-grain diameters recorded here."
      ]
    }
  ],
  "measurements": [
    {
      "id": "grain-diameter-tem",
      "sample_id": "acsami2021-1c07986-ag-nanocrystal-clusters-template-2-product",
      "property": "component_nanocrystal_diameter",
      "technique": "TEM",
      "value": {
        "value": 2.4,
        "minimum": null,
        "maximum": null,
        "unit": "nm",
        "status": "reported",
        "approximate": false,
        "qualifier": "Source reports ± 0.4 nm; spread statistic is not defined.",
        "basis": "",
        "raw_text": "2.4 ± 0.4 nm",
        "evidence": [
          {
            "source_id": "acsami2021-1c07986-ag-nanocrystal-clusters",
            "locator": "Main PDF p.6 / printed 39811, grain-size paragraph following Figure 2"
          }
        ],
        "derivation": null
      },
      "conditions": "Source-reported grain diameter and spread; JEOL field-emission-gun TEM, accelerating voltage 120 kV",
      "derives_from": [],
      "evidence": [
        {
          "source_id": "acsami2021-1c07986-ag-nanocrystal-clusters",
          "locator": "Main PDF p.6 / printed 39811, grain-size paragraph"
        },
        {
          "source_id": "acsami2021-1c07986-ag-nanocrystal-clusters",
          "locator": "Main PDF p.3 / printed 39808, Characterization"
        }
      ]
    }
  ],
  "structure_assets": [
    {
      "id": "ag-fcc-reference",
      "role": "external_reference",
      "sample_id": null,
      "url": "assets/crystal-references/models/ag-fcc-cod-9008459.json",
      "description": "External fcc Ag reference, not a measured sample coordinate model.",
      "eligible_as_measured_label": false
    }
  ],
  "quality": {
    "review_status": "source_reviewed",
    "review_scope": "Main Ag-cluster recipes and Figures 2/3 independently quick-audited; all four variants, sample and figure assignments, reported conflicts and missing values accepted. SI and biological assays not reviewed.",
    "missing_fields": [
      "Absolute AgNO3 charge and TBAB/DMF stock concentration/volume unreported; ratios supplied.",
      "Polymer-template preparation partly delegated to prior work; this record begins with prepared template.",
      "Variant-specific TEM and DLS cluster sizes are tabulated in SI p.6 (S-6), Table S2 but are not separately encoded here; the main-text ~40 nm TEM/~70 nm DLS values are group-wide descriptions.",
      "No physical-batch identifiers join TEM, XRD and UV–vis outcomes.",
      "Wash aliquot volumes, vacuum-dry settings and yield unreported.",
      "No measured atomic coordinates; fcc Ag viewer is external reference."
    ],
    "conflicts": [],
    "requested_tasks": [
      "size_conditioned_recipe",
      "phase_conditioned_recipe"
    ],
    "experimental_outcome": "reported_product"
  },
  "context_links": [
    {
      "label": "Source article",
      "url": "https://doi.org/10.1021/acsami.1c07986",
      "relation": "primary_source"
    }
  ],
  "reader_role": "synthesis_route",
  "collection": "reviewed_literature"
}

File: recipe-atlas/data/records/acsami2021-1c07986-ag-nanocrystal-clusters-template-3.json
{
  "schema_version": "1.3.0",
  "record_id": "acsami2021-1c07986-ag-nanocrystal-clusters-template-3",
  "revision": 6,
  "record_type": "literature_protocol",
  "title": "Lin et al. (2021): Ag@Template-3 silver nanocrystal cluster",
  "material": {
    "formula": "Ag",
    "family": "PEO/PAA polymer-capped Ag nanocrystal clusters",
    "elements": [
      "Ag"
    ],
    "components": [
      "Ag"
    ],
    "architecture": "composite"
  },
  "method": "Polymer-nanoreactor AgNO3/TBAB reduction",
  "sources": [
    {
      "id": "acsami2021-1c07986-ag-nanocrystal-clusters",
      "doi": "10.1021/acsami.1c07986",
      "title": "From Unimolecular Template to Silver Nanocrystal Clusters: An Effective Strategy to Balance Antibacterial Activity and Cytotoxicity",
      "authors": "Fangke Lin; Qianqian Qi; Junle Zhang; Wenjun Zhou; Jiahui Zhang; Peng Fu; Xiaomeng Zhang; Xiaoguang Qiao; Minying Liu; Xinchang Pang; Zhe Cui",
      "year": 2021,
      "url": "https://doi.org/10.1021/acsami.1c07986",
      "main_status": "Main pp.1–6 and Figures 2/3 independently quick-audited for scoped Ag-cluster routes; SI not reviewed.",
      "si_status": "SI not reviewed; no essential scoped charge explicitly delegated there.",
      "reuse_status": "Selected source Figures 2/3 proposed for owner-directed display; publisher permission unverified."
    }
  ],
  "lineage": {
    "source_group": "acsami2021-1c07986-ag-nanocrystal-clusters",
    "recipe_family": "acsami2021-1c07986-ag-nanocrystal-clusters",
    "parent_record_id": null,
    "batch_id": null,
    "duplicate_of": null
  },
  "intended_target": {
    "composition": {
      "value": "Ag nanocrystals within polymer cluster",
      "status": "reported",
      "evidence": [
        {
          "source_id": "acsami2021-1c07986-ag-nanocrystal-clusters",
          "locator": "Main PDF p.3 / printed 39808, Ag@Template preparation"
        }
      ],
      "note": ""
    },
    "phase": {
      "value": null,
      "status": "not_reported",
      "evidence": [],
      "note": ""
    },
    "size": {
      "value": null,
      "minimum": null,
      "maximum": null,
      "unit": "",
      "status": "not_reported",
      "approximate": false,
      "qualifier": "",
      "basis": "",
      "raw_text": "",
      "evidence": [],
      "derivation": null
    },
    "morphology": {
      "value": "Polymer-stabilized Ag nanocrystal cluster",
      "status": "reported",
      "evidence": [
        {
          "source_id": "acsami2021-1c07986-ag-nanocrystal-clusters",
          "locator": "Main PDF p.1 / printed 39806, abstract"
        }
      ],
      "note": ""
    },
    "surface": {
      "value": "PEO/PAA star-brush copolymer",
      "status": "reported",
      "evidence": [
        {
          "source_id": "acsami2021-1c07986-ag-nanocrystal-clusters",
          "locator": "Main PDF p.1 / printed 39806, abstract"
        }
      ],
      "note": ""
    },
    "host": {
      "value": "Unimolecular copolymer nanoreactor",
      "status": "reported",
      "evidence": [
        {
          "source_id": "acsami2021-1c07986-ag-nanocrystal-clusters",
          "locator": "Main PDF p.3 / printed 39808, Ag@Template preparation"
        }
      ],
      "note": ""
    }
  },
  "materials": [
    {
      "id": "template",
      "name": "α-CD-g-[(PEO40-g-PAA50)-b-PEO5]18 star-brush copolymer",
      "formula": null,
      "role": "unimolecular micelle template",
      "stage": "synthesis",
      "identity": {
        "pubchem_cid": null,
        "smiles": null
      },
      "quantities": {
        "mass": {
          "value": 10,
          "minimum": null,
          "maximum": null,
          "unit": "mg",
          "status": "reported",
          "approximate": false,
          "qualifier": "",
          "basis": "",
          "raw_text": "10 mg",
          "evidence": [
            {
              "source_id": "acsami2021-1c07986-ag-nanocrystal-clusters",
              "locator": "Main PDF p.3 / printed 39808, Ag@Template preparation"
            }
          ],
          "derivation": null
        }
      },
      "notes": [
        "Prepared upstream by partially delegated polymerization steps; no discrete rotatable molecular structure."
      ],
      "evidence": [
        {
          "source_id": "acsami2021-1c07986-ag-nanocrystal-clusters",
          "locator": "Main PDF p.2 / printed 39807, polymer identity and synthesis; p.3 product charge"
        }
      ]
    },
    {
      "id": "dmf",
      "name": "N,N-dimethylformamide",
      "formula": "C3H7NO",
      "role": "solvent",
      "stage": "synthesis",
      "identity": {
        "pubchem_cid": null,
        "smiles": null
      },
      "quantities": {
        "volume": {
          "value": 10,
          "minimum": null,
          "maximum": null,
          "unit": "mL",
          "status": "reported",
          "approximate": false,
          "qualifier": "",
          "basis": "",
          "raw_text": "10 mL",
          "evidence": [
            {
              "source_id": "acsami2021-1c07986-ag-nanocrystal-clusters",
              "locator": "Main PDF p.3 / printed 39808, Ag@Template preparation"
            }
          ],
          "derivation": null
        }
      },
      "notes": [
        "Preparation says selected solvent; p.5 chooses DMF for subsequent Ag clusters.",
        "DMF (Fisher Scientific, 99.9%) was dried over CaH2 and distilled under reduced pressure before use. This source-reported pretreatment applies to the DMF used for template dissolution and the freshly prepared TBAB/DMF solution; CaH2 amount, drying duration, distillation temperature and numerical pressure are not reported. The initial 10 mL template-dissolution charge is separate from the unreported TBAB-solution carrier volume."
      ],
      "evidence": [
        {
          "source_id": "acsami2021-1c07986-ag-nanocrystal-clusters",
          "locator": "Main PDF p.3 / printed 39808, selected solvent; p.5 says DMF adopted"
        },
        {
          "source_id": "acsami2021-1c07986-ag-nanocrystal-clusters",
          "locator": "Main PDF p.2 / printed 39807, Experimental Section > Materials, DMF pretreatment before use"
        }
      ]
    },
    {
      "id": "agno3",
      "name": "Silver nitrate",
      "formula": "AgNO3",
      "role": "Ag precursor",
      "stage": "synthesis",
      "identity": {
        "pubchem_cid": null,
        "smiles": null
      },
      "quantities": {},
      "notes": [
        "Absolute mass is unreported; ratio to template AA units is recorded in load operation.",
        "Supplier: Tianjin Dongjulong Chemical Co., Ltd (China); grade not stated for this AgNO3 charge."
      ],
      "evidence": [
        {
          "source_id": "acsami2021-1c07986-ag-nanocrystal-clusters",
          "locator": "Main PDF p.3 / printed 39808, ratio-labelled precursor addition"
        },
        {
          "source_id": "acsami2021-1c07986-ag-nanocrystal-clusters",
          "locator": "Main PDF p.2 / printed 39807, Experimental Section > Materials"
        }
      ]
    },
    {
      "id": "tbab",
      "name": "Tetrabutylammonium borohydride",
      "formula": "C16H40BN",
      "role": "reducing agent",
      "stage": "synthesis",
      "identity": {
        "pubchem_cid": null,
        "smiles": null
      },
      "quantities": {},
      "notes": [
        "Equimolar to AgNO3; solution concentration and volume unreported.",
        "Supplier: Shanghai Aladdin Bio-Chem Technology Co., Ltd (China); stock concentration and dose volume not reported."
      ],
      "evidence": [
        {
          "source_id": "acsami2021-1c07986-ag-nanocrystal-clusters",
          "locator": "Main PDF p.3 / printed 39808, fresh TBAB/DMF solution"
        },
        {
          "source_id": "acsami2021-1c07986-ag-nanocrystal-clusters",
          "locator": "Main PDF p.2 / printed 39807, Experimental Section > Materials"
        }
      ]
    },
    {
      "id": "dcm",
      "name": "Dichloromethane",
      "formula": "CH2Cl2",
      "role": "wash medium",
      "stage": "workup",
      "identity": {
        "pubchem_cid": null,
        "smiles": null
      },
      "quantities": {},
      "notes": [
        "Wash aliquot volumes unreported.",
        "Supplier: Shanghai Aladdin Bio-Chem Technology Co., Ltd (China); wash aliquot volume not reported."
      ],
      "evidence": [
        {
          "source_id": "acsami2021-1c07986-ag-nanocrystal-clusters",
          "locator": "Main PDF p.3 / printed 39808, washed three times"
        },
        {
          "source_id": "acsami2021-1c07986-ag-nanocrystal-clusters",
          "locator": "Main PDF p.2 / printed 39807, Experimental Section > Materials"
        }
      ]
    }
  ],
  "stocks": [
    {
      "id": "tbab-dmf",
      "name": "Freshly prepared TBAB/DMF reducing feed",
      "components": [
        {
          "material_id": "tbab",
          "quantities": {}
        },
        {
          "material_id": "dmf",
          "quantities": {}
        }
      ],
      "concentrations": {},
      "preparation_operation_ids": [],
      "scope": "Fresh TBAB in DMF is reported for this reduction. Stock concentration, carrier volume, preparation time and exact feed dose are not reported. The initial 10 mL DMF polymer-dissolution charge is a separate source statement.",
      "evidence": [
        {
          "source_id": "acsami2021-1c07986-ag-nanocrystal-clusters",
          "locator": "Main PDF p.3 / printed 39808, Preparation of Ag@Template Nanoclusters"
        }
      ]
    }
  ],
  "material_states": [
    {
      "id": "dissolved",
      "name": "Template dispersion",
      "kind": "reaction_batch",
      "parent_ids": []
    },
    {
      "id": "loaded",
      "name": "Ag precursor-loaded micelle",
      "kind": "reaction_batch",
      "parent_ids": [
        "dissolved"
      ]
    },
    {
      "id": "reduced",
      "name": "Ag cluster reaction mixture",
      "kind": "reaction_batch",
      "parent_ids": [
        "loaded"
      ]
    },
    {
      "id": "washed",
      "name": "Washed clusters",
      "kind": "fraction",
      "parent_ids": [
        "reduced"
      ]
    },
    {
      "id": "dried",
      "name": "Vacuum-dried clusters",
      "kind": "fraction",
      "parent_ids": [
        "washed"
      ]
    }
  ],
  "operations": [
    {
      "id": "dissolve",
      "action": "dissolve",
      "label": "Disperse star-brush template",
      "stage": "synthesis",
      "branch": "main",
      "optional": false,
      "depends_on": [],
      "inputs": [
        "template",
        "dmf"
      ],
      "outputs": [
        "dissolved"
      ],
      "parameters": {},
      "environment": {
        "value": "Room temperature, numerical value unreported",
        "status": "reported",
        "evidence": [
          {
            "source_id": "acsami2021-1c07986-ag-nanocrystal-clusters",
            "locator": "Main PDF p.3 / printed 39808, preparation"
          }
        ],
        "note": ""
      },
      "endpoint": {
        "value": "Polymer completely dissolved before AgNO3 addition",
        "status": "reported",
        "evidence": [
          {
            "source_id": "acsami2021-1c07986-ag-nanocrystal-clusters",
            "locator": "Main PDF p.3 / printed 39808, Preparation of Ag@Template Nanoclusters"
          }
        ],
        "note": "The time to reach this endpoint is not reported; the separate 24 h micelle-dispersion procedure is not transferred to this Ag-cluster preparation."
      },
      "retained_fraction": null,
      "description": "Dissolve 10 mg polymer in 10 mL selected DMF solvent under stirring at room temperature; the Ag-cluster procedure gives no duration for this step. The DMF was dried over CaH2 and distilled under reduced pressure before use (Materials, p.2); pretreatment quantities, duration, temperature and numerical pressure are not reported.",
      "evidence": [
        {
          "source_id": "acsami2021-1c07986-ag-nanocrystal-clusters",
          "locator": "Main PDF p.3 / printed 39808, Ag@Template preparation and p.5 DMF selection"
        },
        {
          "source_id": "acsami2021-1c07986-ag-nanocrystal-clusters",
          "locator": "Main PDF p.2 / printed 39807, Experimental Section > Materials, DMF pretreatment before use"
        }
      ]
    },
    {
      "id": "load",
      "action": "add",
      "label": "Load AgNO3 precursor",
      "stage": "synthesis",
      "branch": "main",
      "optional": false,
      "depends_on": [
        "dissolve"
      ],
      "inputs": [
        "dissolved",
        "agno3"
      ],
      "outputs": [
        "loaded"
      ],
      "parameters": {
        "AgNO3_to_AA_molar_ratio": {
          "value": 0.4,
          "minimum": null,
          "maximum": null,
          "unit": "mol/mol",
          "status": "reported",
          "approximate": false,
          "qualifier": "",
          "basis": "",
          "raw_text": "2:5",
          "evidence": [
            {
              "source_id": "acsami2021-1c07986-ag-nanocrystal-clusters",
              "locator": "Main PDF p.3 / printed 39808, four AgNO3/AA labels"
            }
          ],
          "derivation": null
        }
      },
      "environment": {
        "value": null,
        "status": "not_reported",
        "evidence": [],
        "note": ""
      },
      "endpoint": {
        "value": null,
        "status": "not_reported",
        "evidence": [],
        "note": ""
      },
      "retained_fraction": null,
      "description": "Add AgNO3 at AgNO3:AA-unit ratio 2:5 for Ag@Template-3; absolute silver nitrate mass is unreported.",
      "evidence": [
        {
          "source_id": "acsami2021-1c07986-ag-nanocrystal-clusters",
          "locator": "Main PDF p.3 / printed 39808, Ag@Template ratio series"
        }
      ]
    },
    {
      "id": "reduce",
      "action": "add",
      "label": "Add TBAB and react",
      "stage": "synthesis",
      "branch": "main",
      "optional": false,
      "depends_on": [
        "load"
      ],
      "inputs": [
        "loaded",
        "tbab-dmf"
      ],
      "outputs": [
        "reduced"
      ],
      "parameters": {
        "TBAB_to_AgNO3_ratio": {
          "value": 1,
          "minimum": null,
          "maximum": null,
          "unit": "mol/mol",
          "status": "reported",
          "approximate": false,
          "qualifier": "",
          "basis": "",
          "raw_text": "equimolar",
          "evidence": [
            {
              "source_id": "acsami2021-1c07986-ag-nanocrystal-clusters",
              "locator": "Main PDF p.3 / printed 39808, equimolar TBAB"
            }
          ],
          "derivation": null
        },
        "temperature": {
          "value": 60,
          "minimum": null,
          "maximum": null,
          "unit": "degC",
          "status": "reported",
          "approximate": false,
          "qualifier": "",
          "basis": "",
          "raw_text": "60 °C",
          "evidence": [
            {
              "source_id": "acsami2021-1c07986-ag-nanocrystal-clusters",
              "locator": "Main PDF p.3 / printed 39808, reaction condition"
            }
          ],
          "derivation": null
        },
        "duration": {
          "value": 12,
          "minimum": null,
          "maximum": null,
          "unit": "h",
          "status": "reported",
          "approximate": false,
          "qualifier": "",
          "basis": "",
          "raw_text": "12 h",
          "evidence": [
            {
              "source_id": "acsami2021-1c07986-ag-nanocrystal-clusters",
              "locator": "Main PDF p.3 / printed 39808, reaction condition"
            }
          ],
          "derivation": null
        }
      },
      "environment": {
        "value": null,
        "status": "not_reported",
        "evidence": [],
        "note": ""
      },
      "endpoint": {
        "value": null,
        "status": "not_reported",
        "evidence": [],
        "note": ""
      },
      "retained_fraction": null,
      "description": "Add freshly prepared TBAB/DMF solution dropwise at room temperature, equimolar with AgNO3, then stir at 60 °C for 12 h. Its DMF carrier had the source-reported CaH2 drying and reduced-pressure distillation before use; carrier volume and stock concentration are not reported.",
      "evidence": [
        {
          "source_id": "acsami2021-1c07986-ag-nanocrystal-clusters",
          "locator": "Main PDF p.3 / printed 39808, Ag@Template reduction"
        },
        {
          "source_id": "acsami2021-1c07986-ag-nanocrystal-clusters",
          "locator": "Main PDF p.2 / printed 39807, Experimental Section > Materials, DMF pretreatment before use"
        }
      ]
    },
    {
      "id": "wash",
      "action": "wash",
      "label": "Wash clusters three times",
      "stage": "workup",
      "branch": "main",
      "optional": false,
      "depends_on": [
        "reduce"
      ],
      "inputs": [
        "reduced",
        "dcm"
      ],
      "outputs": [
        "washed"
      ],
      "parameters": {
        "cycles": {
          "value": 3,
          "minimum": null,
          "maximum": null,
          "unit": "count",
          "status": "reported",
          "approximate": false,
          "qualifier": "",
          "basis": "",
          "raw_text": "3 times",
          "evidence": [
            {
              "source_id": "acsami2021-1c07986-ag-nanocrystal-clusters",
              "locator": "Main PDF p.3 / printed 39808, CH2Cl2 wash"
            }
          ],
          "derivation": null
        }
      },
      "environment": {
        "value": null,
        "status": "not_reported",
        "evidence": [],
        "note": ""
      },
      "endpoint": {
        "value": null,
        "status": "not_reported",
        "evidence": [],
        "note": ""
      },
      "retained_fraction": "washed",
      "description": "Wash three times with CH2Cl2; aliquot volumes unreported.",
      "evidence": [
        {
          "source_id": "acsami2021-1c07986-ag-nanocrystal-clusters",
          "locator": "Main PDF p.3 / printed 39808, Ag@Template workup"
        }
      ]
    },
    {
      "id": "dry",
      "action": "dry",
      "label": "Vacuum dry",
      "stage": "workup",
      "branch": "main",
      "optional": false,
      "depends_on": [
        "wash"
      ],
      "inputs": [
        "washed"
      ],
      "outputs": [
        "dried"
      ],
      "parameters": {},
      "environment": {
        "value": "Vacuum",
        "status": "reported",
        "evidence": [
          {
            "source_id": "acsami2021-1c07986-ag-nanocrystal-clusters",
            "locator": "Main PDF p.3 / printed 39808, workup"
          }
        ],
        "note": ""
      },
      "endpoint": {
        "value": null,
        "status": "not_reported",
        "evidence": [],
        "note": ""
      },
      "retained_fraction": "dried",
      "description": "Dry under vacuum; temperature, duration and absolute pressure unreported.",
      "evidence": [
        {
          "source_id": "acsami2021-1c07986-ag-nanocrystal-clusters",
          "locator": "Main PDF p.3 / printed 39808, Ag@Template workup"
        }
      ]
    }
  ],
  "condition_options": [],
  "products": [
    {
      "sample_id": "acsami2021-1c07986-ag-nanocrystal-clusters-template-3-product",
      "source_sample_label": "Ag@Template-3; Figure 2 c/g, Figure 3a/b",
      "batch_id": null,
      "material_state_id": "dried",
      "parent_sample_id": null,
      "composition": {
        "value": "Ag nanocrystals in polymer cluster",
        "status": "reported",
        "evidence": [
          {
            "source_id": "acsami2021-1c07986-ag-nanocrystal-clusters",
            "locator": "Main PDF p.6 / printed 39811, Figure 3b XRD"
          }
        ],
        "note": ""
      },
      "phase": {
        "value": "Metallic fcc Ag by XRD",
        "status": "reported",
        "evidence": [
          {
            "source_id": "acsami2021-1c07986-ag-nanocrystal-clusters",
            "locator": "Main PDF p.6 / printed 39811, Figure 3b"
          }
        ],
        "note": ""
      },
      "morphology": {
        "value": "Approximately spherical cluster of Ag grains",
        "status": "reported",
        "evidence": [
          {
            "source_id": "acsami2021-1c07986-ag-nanocrystal-clusters",
            "locator": "Main PDF p.5 / printed 39810, Figure 2 c,g TEM"
          }
        ],
        "note": ""
      },
      "surface": {
        "value": "PEO/PAA star-brush copolymer",
        "status": "reported",
        "evidence": [
          {
            "source_id": "acsami2021-1c07986-ag-nanocrystal-clusters",
            "locator": "Main PDF p.5 / printed 39810, Ag@Template cluster discussion"
          }
        ],
        "note": ""
      },
      "recipe_link": "explicit",
      "link_evidence": [
        {
          "source_id": "acsami2021-1c07986-ag-nanocrystal-clusters",
          "locator": "Main PDF p.3 / printed 39808, Ag@Template-3 preparation"
        },
        {
          "source_id": "acsami2021-1c07986-ag-nanocrystal-clusters",
          "locator": "Main PDF p.5 / printed 39810, Figure 2 panels c/g"
        }
      ],
      "notes": [
        "Figure 2 maps named ratio variants to TEM panels; same physical batch for XRD and TEM is not established.",
        "The main text gives group-wide cluster diameters of ~40 nm by TEM and ~70 nm by DLS. SI p.6 (S-6), Table S2 separately tabulates TEM and DLS cluster sizes for Ag@Template-1–4; these cluster sizes are distinct from the Ag-grain diameters recorded here."
      ]
    }
  ],
  "measurements": [
    {
      "id": "grain-diameter-tem",
      "sample_id": "acsami2021-1c07986-ag-nanocrystal-clusters-template-3-product",
      "property": "component_nanocrystal_diameter",
      "technique": "TEM",
      "value": {
        "value": 3.4,
        "minimum": null,
        "maximum": null,
        "unit": "nm",
        "status": "reported",
        "approximate": false,
        "qualifier": "Source reports ± 0.8 nm; spread statistic is not defined.",
        "basis": "",
        "raw_text": "3.4 ± 0.8 nm",
        "evidence": [
          {
            "source_id": "acsami2021-1c07986-ag-nanocrystal-clusters",
            "locator": "Main PDF p.6 / printed 39811, grain-size paragraph following Figure 2"
          }
        ],
        "derivation": null
      },
      "conditions": "Template-3 precursor ratio conflicts across methods and results; JEOL field-emission-gun TEM, accelerating voltage 120 kV",
      "derives_from": [],
      "evidence": [
        {
          "source_id": "acsami2021-1c07986-ag-nanocrystal-clusters",
          "locator": "Main PDF p.6 / printed 39811, grain-size paragraph"
        },
        {
          "source_id": "acsami2021-1c07986-ag-nanocrystal-clusters",
          "locator": "Main PDF p.3 / printed 39808, Characterization"
        }
      ]
    }
  ],
  "structure_assets": [
    {
      "id": "ag-fcc-reference",
      "role": "external_reference",
      "sample_id": null,
      "url": "assets/crystal-references/models/ag-fcc-cod-9008459.json",
      "description": "External fcc Ag reference, not a measured sample coordinate model.",
      "eligible_as_measured_label": false
    }
  ],
  "quality": {
    "review_status": "source_reviewed",
    "review_scope": "Main Ag-cluster recipes and Figures 2/3 independently quick-audited; all four variants, sample and figure assignments, reported conflicts and missing values accepted. SI and biological assays not reviewed.",
    "missing_fields": [
      "Absolute AgNO3 charge and TBAB/DMF stock concentration/volume unreported; ratios supplied.",
      "Polymer-template preparation partly delegated to prior work; this record begins with prepared template.",
      "Variant-specific TEM and DLS cluster sizes are tabulated in SI p.6 (S-6), Table S2 but are not separately encoded here; the main-text ~40 nm TEM/~70 nm DLS values are group-wide descriptions.",
      "No physical-batch identifiers join TEM, XRD and UV–vis outcomes.",
      "Wash aliquot volumes, vacuum-dry settings and yield unreported.",
      "No measured atomic coordinates; fcc Ag viewer is external reference."
    ],
    "conflicts": [
      "Template-3 AgNO3:AA ratio is 2:5 in p.3 synthesis and Figure 2j, but 1:2 in p.6 grain-size text. The 3.4 ± 0.8 nm value is assigned by sample order, with this ratio conflict unresolved."
    ],
    "requested_tasks": [
      "size_conditioned_recipe",
      "phase_conditioned_recipe"
    ],
    "experimental_outcome": "reported_product"
  },
  "context_links": [
    {
      "label": "Source article",
      "url": "https://doi.org/10.1021/acsami.1c07986",
      "relation": "primary_source"
    }
  ],
  "reader_role": "synthesis_route",
  "collection": "reviewed_literature"
}
