Repository: cuiyist/mattersyn

# MatterSyn training data pilot

The canonical files in `records/` are the source for generated record pages and task-specific exports. Edit a canonical JSON record, increment its revision when changing published scientific content, then regenerate. Never edit `dist/data/records` or `dist/records` by hand. Read the generated dataset manifest and `inventory-summary.json` for current counts and release version. Record schema 1.3.0 supports one-sided quantity bounds and optional `minimum_exclusive` / `maximum_exclusive` flags; 1.2.0 adds an optional intended host; 1.1.0 adds typed qualitative measurements and an optional intended surface target. Earlier records remain supported.

File: recipe-atlas/data/records/heo2017-pbs-perovskite-acsami7b12046-r10-alumina-pl-pristine.json
{
  "schema_version": "1.3.0",
  "record_id": "heo2017-pbs-perovskite-acsami7b12046-r10-alumina-pl-pristine",
  "revision": 3,
  "record_type": "observation",
  "title": "Heo et al. (2017): mp-Al2O3/PbS QDs-15 substrate-specific PL characterization",
  "material": {
    "formula": "PbS/Al2O3",
    "elements": [
      "Pb",
      "S",
      "Al",
      "O"
    ],
    "family": "PbS quantum dots, MAPbI3 interlayers and supported photovoltaic films",
    "architecture": "composite",
    "source_notation": "Nominal material family; component stoichiometry and physical batch joins are not inferred."
  },
  "method": "mp-Al2O3/PbS QDs-15 substrate-specific PL characterization",
  "sources": [
    {
      "id": "heo2017-pbs-perovskite-acsami7b12046",
      "doi": "10.1021/acsami.7b12046",
      "title": "High-Performance Solid-State PbS Quantum Dot-Sensitized Solar Cells Prepared by Introduction of Hybrid Perovskite Interlayer",
      "authors": "Jin Hyuck Heo; Min Hyuk Jang; Min Ho Lee; Dong Hee Shin; Do Hun Kim; Sang Hwa Moon; Sang Wook Kim; Bum Jun Park; Sang Hyuk Im",
      "year": 2017,
      "url": "https://doi.org/10.1021/acsami.7b12046",
      "main_status": "scoped_independently_audited",
      "si_status": "Matching eight-page local SI read as text and original-page images by the author and independent auditor; scoped independent audit completed.",
      "reuse_status": "Copyright 2017 American Chemical Society; figure reuse permission unverified."
    },
    {
      "id": "heo2017-pbs-perovskite-acsami7b12046-si",
      "doi": "10.1021/acsami.7b12046",
      "title": "Supporting Information for High-Performance Solid-State PbS Quantum Dot-Sensitized Solar Cells Prepared by Introduction of Hybrid Perovskite Interlayer",
      "authors": "Jin Hyuck Heo; Min Hyuk Jang; Min Ho Lee; Dong Hee Shin; Do Hun Kim; Sang Hwa Moon; Sang Wook Kim; Bum Jun Park; Sang Hyuk Im",
      "year": 2017,
      "url": "https://doi.org/10.1021/acsami.7b12046",
      "main_status": "scoped_independently_audited",
      "si_status": "Matching eight-page local SI read as text and original-page images by the author and independent auditor; scoped independent audit completed.",
      "reuse_status": "Copyright 2017 American Chemical Society; figure reuse permission unverified."
    }
  ],
  "lineage": {
    "source_group": "heo2017-pbs-perovskite-acsami7b12046",
    "recipe_family": "heo2017-pbs-perovskite-acsami7b12046",
    "parent_record_id": null,
    "batch_id": null,
    "duplicate_of": null
  },
  "intended_target": {
    "composition": {
      "value": "PbS/Al2O3",
      "status": "reported",
      "evidence": [
        {
          "source_id": "heo2017-pbs-perovskite-acsami7b12046",
          "locator": "Main PDF p.5 / 41108, Figure 5a,b, mp-Al2O3"
        },
        {
          "source_id": "heo2017-pbs-perovskite-acsami7b12046",
          "locator": "Main PDF p.6 / 41109, Static and transient PL discussion"
        },
        {
          "source_id": "heo2017-pbs-perovskite-acsami7b12046-si",
          "locator": "SI PDF p.8 / S-8, Table S1"
        }
      ],
      "note": ""
    },
    "phase": {
      "value": null,
      "status": "not_reported",
      "evidence": [
        {
          "source_id": "heo2017-pbs-perovskite-acsami7b12046",
          "locator": "Main PDF p.5 / 41108, Figure 5a,b, mp-Al2O3"
        },
        {
          "source_id": "heo2017-pbs-perovskite-acsami7b12046",
          "locator": "Main PDF p.6 / 41109, Static and transient PL discussion"
        },
        {
          "source_id": "heo2017-pbs-perovskite-acsami7b12046-si",
          "locator": "SI PDF p.8 / S-8, Table S1"
        }
      ],
      "note": ""
    },
    "size": {
      "value": null,
      "minimum": null,
      "maximum": null,
      "unit": "",
      "status": "not_reported",
      "approximate": false,
      "qualifier": "Not reported for this source context.",
      "basis": "",
      "raw_text": "",
      "evidence": [
        {
          "source_id": "heo2017-pbs-perovskite-acsami7b12046",
          "locator": "Main PDF p.5 / 41108, Figure 5a,b, mp-Al2O3"
        },
        {
          "source_id": "heo2017-pbs-perovskite-acsami7b12046",
          "locator": "Main PDF p.6 / 41109, Static and transient PL discussion"
        },
        {
          "source_id": "heo2017-pbs-perovskite-acsami7b12046-si",
          "locator": "SI PDF p.8 / S-8, Table S1"
        }
      ],
      "derivation": null
    },
    "morphology": {
      "value": null,
      "status": "not_reported",
      "evidence": [
        {
          "source_id": "heo2017-pbs-perovskite-acsami7b12046",
          "locator": "Main PDF p.5 / 41108, Figure 5a,b, mp-Al2O3"
        },
        {
          "source_id": "heo2017-pbs-perovskite-acsami7b12046",
          "locator": "Main PDF p.6 / 41109, Static and transient PL discussion"
        },
        {
          "source_id": "heo2017-pbs-perovskite-acsami7b12046-si",
          "locator": "SI PDF p.8 / S-8, Table S1"
        }
      ],
      "note": ""
    }
  },
  "materials": [],
  "stocks": [],
  "material_states": [],
  "operations": [],
  "condition_options": [],
  "products": [
    {
      "sample_id": "heo2017-pbs-perovskite-acsami7b12046-r10-alumina-pl-pristine--sample",
      "source_sample_label": "mp-Al2O3/PbS QDs-15 PL class",
      "batch_id": null,
      "material_state_id": null,
      "parent_sample_id": null,
      "composition": {
        "value": "mp-Al2O3/PbS QDs-15",
        "status": "reported",
        "evidence": [
          {
            "source_id": "heo2017-pbs-perovskite-acsami7b12046",
            "locator": "Main PDF p.5 / 41108, Figure 5a,b, mp-Al2O3"
          },
          {
            "source_id": "heo2017-pbs-perovskite-acsami7b12046",
            "locator": "Main PDF p.6 / 41109, Static and transient PL discussion"
          },
          {
            "source_id": "heo2017-pbs-perovskite-acsami7b12046-si",
            "locator": "SI PDF p.8 / S-8, Table S1"
          }
        ],
        "note": ""
      },
      "phase": {
        "value": null,
        "status": "not_reported",
        "evidence": [
          {
            "source_id": "heo2017-pbs-perovskite-acsami7b12046",
            "locator": "Main PDF p.5 / 41108, Figure 5a,b, mp-Al2O3"
          },
          {
            "source_id": "heo2017-pbs-perovskite-acsami7b12046",
            "locator": "Main PDF p.6 / 41109, Static and transient PL discussion"
          },
          {
            "source_id": "heo2017-pbs-perovskite-acsami7b12046-si",
            "locator": "SI PDF p.8 / S-8, Table S1"
          }
        ],
        "note": ""
      },
      "morphology": {
        "value": null,
        "status": "not_reported",
        "evidence": [
          {
            "source_id": "heo2017-pbs-perovskite-acsami7b12046",
            "locator": "Main PDF p.5 / 41108, Figure 5a,b, mp-Al2O3"
          },
          {
            "source_id": "heo2017-pbs-perovskite-acsami7b12046",
            "locator": "Main PDF p.6 / 41109, Static and transient PL discussion"
          },
          {
            "source_id": "heo2017-pbs-perovskite-acsami7b12046-si",
            "locator": "SI PDF p.8 / S-8, Table S1"
          }
        ],
        "note": ""
      },
      "surface": {
        "value": null,
        "status": "not_reported",
        "evidence": [
          {
            "source_id": "heo2017-pbs-perovskite-acsami7b12046",
            "locator": "Main PDF p.5 / 41108, Figure 5a,b, mp-Al2O3"
          },
          {
            "source_id": "heo2017-pbs-perovskite-acsami7b12046",
            "locator": "Main PDF p.6 / 41109, Static and transient PL discussion"
          },
          {
            "source_id": "heo2017-pbs-perovskite-acsami7b12046-si",
            "locator": "SI PDF p.8 / S-8, Table S1"
          }
        ],
        "note": ""
      },
      "recipe_link": "general_context",
      "link_evidence": [
        {
          "source_id": "heo2017-pbs-perovskite-acsami7b12046",
          "locator": "Main PDF p.5 / 41108, Figure 5a,b, mp-Al2O3"
        },
        {
          "source_id": "heo2017-pbs-perovskite-acsami7b12046",
          "locator": "Main PDF p.6 / 41109, Static and transient PL discussion"
        },
        {
          "source_id": "heo2017-pbs-perovskite-acsami7b12046-si",
          "locator": "SI PDF p.8 / S-8, Table S1"
        }
      ],
      "notes": [
        "Source class association only; no physical-batch join to photovoltaic or structural sample. Detailed preparation of Al2O3 films not reported."
      ]
    }
  ],
  "measurements": [
    {
      "id": "heo2017-pbs-perovskite-acsami7b12046-r10-alumina-pl-pristine--A1",
      "sample_id": "heo2017-pbs-perovskite-acsami7b12046-r10-alumina-pl-pristine--sample",
      "property": "Dynamic PL fitted A1",
      "technique": "Transient PL fit",
      "value": {
        "value": 90.14,
        "minimum": null,
        "maximum": null,
        "unit": "%",
        "status": "reported",
        "approximate": false,
        "qualifier": "",
        "basis": "",
        "raw_text": "",
        "evidence": [
          {
            "source_id": "heo2017-pbs-perovskite-acsami7b12046-si",
            "locator": "SI PDF p.8 / S-8, Table S1"
          }
        ],
        "derivation": null
      },
      "conditions": "mp-Al2O3/PbS QDs-15 Table S1 row; values not recomputed.",
      "derives_from": [],
      "evidence": [
        {
          "source_id": "heo2017-pbs-perovskite-acsami7b12046-si",
          "locator": "SI PDF p.8 / S-8, Table S1"
        }
      ]
    },
    {
      "id": "heo2017-pbs-perovskite-acsami7b12046-r10-alumina-pl-pristine--tau1",
      "sample_id": "heo2017-pbs-perovskite-acsami7b12046-r10-alumina-pl-pristine--sample",
      "property": "Dynamic PL fitted tau1",
      "technique": "Transient PL fit",
      "value": {
        "value": 1.74,
        "minimum": null,
        "maximum": null,
        "unit": "ns",
        "status": "reported",
        "approximate": false,
        "qualifier": "",
        "basis": "",
        "raw_text": "",
        "evidence": [
          {
            "source_id": "heo2017-pbs-perovskite-acsami7b12046-si",
            "locator": "SI PDF p.8 / S-8, Table S1"
          }
        ],
        "derivation": null
      },
      "conditions": "mp-Al2O3/PbS QDs-15 Table S1 row; values not recomputed.",
      "derives_from": [],
      "evidence": [
        {
          "source_id": "heo2017-pbs-perovskite-acsami7b12046-si",
          "locator": "SI PDF p.8 / S-8, Table S1"
        }
      ]
    },
    {
      "id": "heo2017-pbs-perovskite-acsami7b12046-r10-alumina-pl-pristine--A2",
      "sample_id": "heo2017-pbs-perovskite-acsami7b12046-r10-alumina-pl-pristine--sample",
      "property": "Dynamic PL fitted A2",
      "technique": "Transient PL fit",
      "value": {
        "value": 9.86,
        "minimum": null,
        "maximum": null,
        "unit": "%",
        "status": "reported",
        "approximate": false,
        "qualifier": "",
        "basis": "",
        "raw_text": "",
        "evidence": [
          {
            "source_id": "heo2017-pbs-perovskite-acsami7b12046-si",
            "locator": "SI PDF p.8 / S-8, Table S1"
          }
        ],
        "derivation": null
      },
      "conditions": "mp-Al2O3/PbS QDs-15 Table S1 row; values not recomputed.",
      "derives_from": [],
      "evidence": [
        {
          "source_id": "heo2017-pbs-perovskite-acsami7b12046-si",
          "locator": "SI PDF p.8 / S-8, Table S1"
        }
      ]
    },
    {
      "id": "heo2017-pbs-perovskite-acsami7b12046-r10-alumina-pl-pristine--tau2",
      "sample_id": "heo2017-pbs-perovskite-acsami7b12046-r10-alumina-pl-pristine--sample",
      "property": "Dynamic PL fitted tau2",
      "technique": "Transient PL fit",
      "value": {
        "value": 7.46,
        "minimum": null,
        "maximum": null,
        "unit": "ns",
        "status": "reported",
        "approximate": false,
        "qualifier": "",
        "basis": "",
        "raw_text": "",
        "evidence": [
          {
            "source_id": "heo2017-pbs-perovskite-acsami7b12046-si",
            "locator": "SI PDF p.8 / S-8, Table S1"
          }
        ],
        "derivation": null
      },
      "conditions": "mp-Al2O3/PbS QDs-15 Table S1 row; values not recomputed.",
      "derives_from": [],
      "evidence": [
        {
          "source_id": "heo2017-pbs-perovskite-acsami7b12046-si",
          "locator": "SI PDF p.8 / S-8, Table S1"
        }
      ]
    },
    {
      "id": "heo2017-pbs-perovskite-acsami7b12046-r10-alumina-pl-pristine--tau_average",
      "sample_id": "heo2017-pbs-perovskite-acsami7b12046-r10-alumina-pl-pristine--sample",
      "property": "Dynamic PL fitted tau_average",
      "technique": "Transient PL fit",
      "value": {
        "value": 4.6,
        "minimum": null,
        "maximum": null,
        "unit": "ns",
        "status": "reported",
        "approximate": false,
        "qualifier": "",
        "basis": "",
        "raw_text": "",
        "evidence": [
          {
            "source_id": "heo2017-pbs-perovskite-acsami7b12046-si",
            "locator": "SI PDF p.8 / S-8, Table S1"
          }
        ],
        "derivation": null
      },
      "conditions": "mp-Al2O3/PbS QDs-15 Table S1 row; values not recomputed.",
      "derives_from": [],
      "evidence": [
        {
          "source_id": "heo2017-pbs-perovskite-acsami7b12046-si",
          "locator": "SI PDF p.8 / S-8, Table S1"
        }
      ]
    },
    {
      "id": "heo2017-pbs-perovskite-acsami7b12046-r10-alumina-pl-pristine--emission",
      "sample_id": "heo2017-pbs-perovskite-acsami7b12046-r10-alumina-pl-pristine--sample",
      "property": "Main-text PL maximum (figure/prose series conflict)",
      "technique": "Static PL",
      "value": {
        "value": 1025,
        "minimum": null,
        "maximum": null,
        "unit": "nm",
        "status": "reported",
        "approximate": true,
        "qualifier": "This numerical value is transcribed from main p.6 prose, not estimated from Figure 5a. Main p.6 assigns the near-infrared PL maxima as pristine approximately 1025 nm, 1MA approximately 1035 nm and 2.5MA approximately 1055 nm. Figure 5a on main p.5 instead labels the black pristine maximum rightmost, red 1MA intermediate and green 2.5MA leftmost. The prose and labeled figure therefore disagree on sample assignment/order. Both are retained unresolved; no exact plotted maxima are inferred. This three-peak ordering conflict does not separately contradict the approximately 780 nm 5MA feature or the TRPL panels.",
        "basis": "",
        "raw_text": "",
        "evidence": [
          {
            "source_id": "heo2017-pbs-perovskite-acsami7b12046",
            "locator": "Main PDF p.6 / 41109, Static PL positions"
          },
          {
            "source_id": "heo2017-pbs-perovskite-acsami7b12046",
            "locator": "Main PDF p.5 / 41108, Figure 5a legend and qualitative ordering of the near-infrared maxima"
          }
        ],
        "derivation": null
      },
      "conditions": "Al2O3 film context perFigure 5a caption;650 nm excitation per SI p.3. This numerical value is transcribed from main p.6 prose, not estimated from Figure 5a. Main p.6 assigns the near-infrared PL maxima as pristine approximately 1025 nm, 1MA approximately 1035 nm and 2.5MA approximately 1055 nm. Figure 5a on main p.5 instead labels the black pristine maximum rightmost, red 1MA intermediate and green 2.5MA leftmost. The prose and labeled figure therefore disagree on sample assignment/order. Both are retained unresolved; no exact plotted maxima are inferred. This three-peak ordering conflict does not separately contradict the approximately 780 nm 5MA feature or the TRPL panels.",
      "derives_from": [],
      "evidence": [
        {
          "source_id": "heo2017-pbs-perovskite-acsami7b12046",
          "locator": "Main PDF p.6 / 41109, Static PL positions"
        },
        {
          "source_id": "heo2017-pbs-perovskite-acsami7b12046",
          "locator": "Main PDF p.5 / 41108, Figure 5a legend and qualitative ordering of the near-infrared maxima"
        }
      ]
    },
    {
      "id": "heo2017-pbs-perovskite-acsami7b12046-r10-alumina-pl-pristine--intensity",
      "sample_id": "heo2017-pbs-perovskite-acsami7b12046-r10-alumina-pl-pristine--sample",
      "property": "Authors PL-intensity comparison",
      "technique": "",
      "value": {
        "value": "Pristine baseline; early fast quenching is attributed to traps.",
        "status": "reported",
        "evidence": [
          {
            "source_id": "heo2017-pbs-perovskite-acsami7b12046",
            "locator": "Main PDF p.6 / 41109, PL discussion"
          }
        ],
        "note": ""
      },
      "conditions": "",
      "derives_from": [],
      "evidence": [
        {
          "source_id": "heo2017-pbs-perovskite-acsami7b12046",
          "locator": "Main PDF p.6 / 41109, PL discussion"
        }
      ]
    },
    {
      "id": "heo2017-pbs-perovskite-acsami7b12046-r10-alumina-pl-pristine--fast-component-interpretation",
      "sample_id": "heo2017-pbs-perovskite-acsami7b12046-r10-alumina-pl-pristine--sample",
      "property": "Authors fast-decay component interpretation",
      "technique": "Transient PL",
      "value": {
        "value": "Fast trap-assisted quenching is strongest in pristine PbS15 and is reduced across the MAPbI3-treated Al2O3 film series; authors infer fewer traps. This is an attributed interpretation, not a separately measured trap concentration.",
        "status": "reported",
        "evidence": [
          {
            "source_id": "heo2017-pbs-perovskite-acsami7b12046",
            "locator": "Main PDF p.6 / 41109, transient PL discussion of Figure 5b"
          }
        ],
        "note": ""
      },
      "conditions": "Figure 5b Al2O3 source-series context; distinct from TiO2 charge-injection comparison.",
      "derives_from": [],
      "evidence": [
        {
          "source_id": "heo2017-pbs-perovskite-acsami7b12046",
          "locator": "Main PDF p.6 / 41109, transient PL discussion of Figure 5b"
        }
      ]
    }
  ],
  "structure_assets": [],
  "quality": {
    "review_status": "source_reviewed",
    "review_scope": "All seven main and eight SI pages read as text and faithful images; preparation, four film/device classes, substrate-dependent PL, model controls, tables and source conflicts retained. External cited full recipes and unprinted plot values excluded.",
    "missing_fields": [
      "Exact physical batch/aliquot joins, measured atomic coordinates and unprinted curve numbers are not reconstructed.",
      "No separate exact deposition recipe, same-batch association or Al2O3 substrate preparation imported from TiO2 Methods."
    ],
    "conflicts": [
      "Main p.6 calls the sequence 1025→1035→1055 nm gradually blue-shifted, although those printed wavelengths increase before 780 nm for 5MA. Preserve the verbal claim and numerical sequence.",
      "Figure 5a,b caption and discussion place static/transientPL onmp-Al2O3; main p.6 attribution ofsecondary780nm feature mentions bare mp-TiO2. Do not silently transfer this measurement toTiO2.",
      "SI3 supplies650 nm/10 MHz forTiO2 TRPL; exact pulsed conditions forAl2O3 TRPL are not separately stated.",
      "Main p.6 assigns the near-infrared PL maxima as pristine approximately 1025 nm, 1MA approximately 1035 nm and 2.5MA approximately 1055 nm. Figure 5a on main p.5 instead labels the black pristine maximum rightmost, red 1MA intermediate and green 2.5MA leftmost. The prose and labeled figure therefore disagree on sample assignment/order. Both are retained unresolved; no exact plotted maxima are inferred. This three-peak ordering conflict does not separately contradict the approximately 780 nm 5MA feature or the TRPL panels."
    ],
    "requested_tasks": [],
    "experimental_outcome": "not_established"
  },
  "context_links": [],
  "reader_role": "contextual_observation",
  "collection": "reviewed_literature"
}

File: recipe-atlas/data/records/heo2017-pbs-perovskite-acsami7b12046-r11-alumina-pl-1ma.json
{
  "schema_version": "1.3.0",
  "record_id": "heo2017-pbs-perovskite-acsami7b12046-r11-alumina-pl-1ma",
  "revision": 3,
  "record_type": "observation",
  "title": "Heo et al. (2017): mp-Al2O3/PbS QDs-15-1MA substrate-specific PL characterization",
  "material": {
    "formula": "PbS/MAPbI3/Al2O3",
    "elements": [
      "Pb",
      "S",
      "C",
      "H",
      "N",
      "I",
      "Al",
      "O"
    ],
    "family": "PbS quantum dots, MAPbI3 interlayers and supported photovoltaic films",
    "architecture": "composite",
    "source_notation": "Nominal material family; component stoichiometry and physical batch joins are not inferred."
  },
  "method": "mp-Al2O3/PbS QDs-15-1MA substrate-specific PL characterization",
  "sources": [
    {
      "id": "heo2017-pbs-perovskite-acsami7b12046",
      "doi": "10.1021/acsami.7b12046",
      "title": "High-Performance Solid-State PbS Quantum Dot-Sensitized Solar Cells Prepared by Introduction of Hybrid Perovskite Interlayer",
      "authors": "Jin Hyuck Heo; Min Hyuk Jang; Min Ho Lee; Dong Hee Shin; Do Hun Kim; Sang Hwa Moon; Sang Wook Kim; Bum Jun Park; Sang Hyuk Im",
      "year": 2017,
      "url": "https://doi.org/10.1021/acsami.7b12046",
      "main_status": "scoped_independently_audited",
      "si_status": "Matching eight-page local SI read as text and original-page images by the author and independent auditor; scoped independent audit completed.",
      "reuse_status": "Copyright 2017 American Chemical Society; figure reuse permission unverified."
    },
    {
      "id": "heo2017-pbs-perovskite-acsami7b12046-si",
      "doi": "10.1021/acsami.7b12046",
      "title": "Supporting Information for High-Performance Solid-State PbS Quantum Dot-Sensitized Solar Cells Prepared by Introduction of Hybrid Perovskite Interlayer",
      "authors": "Jin Hyuck Heo; Min Hyuk Jang; Min Ho Lee; Dong Hee Shin; Do Hun Kim; Sang Hwa Moon; Sang Wook Kim; Bum Jun Park; Sang Hyuk Im",
      "year": 2017,
      "url": "https://doi.org/10.1021/acsami.7b12046",
      "main_status": "scoped_independently_audited",
      "si_status": "Matching eight-page local SI read as text and original-page images by the author and independent auditor; scoped independent audit completed.",
      "reuse_status": "Copyright 2017 American Chemical Society; figure reuse permission unverified."
    }
  ],
  "lineage": {
    "source_group": "heo2017-pbs-perovskite-acsami7b12046",
    "recipe_family": "heo2017-pbs-perovskite-acsami7b12046",
    "parent_record_id": null,
    "batch_id": null,
    "duplicate_of": null
  },
  "intended_target": {
    "composition": {
      "value": "PbS/MAPbI3/Al2O3",
      "status": "reported",
      "evidence": [
        {
          "source_id": "heo2017-pbs-perovskite-acsami7b12046",
          "locator": "Main PDF p.5 / 41108, Figure 5a,b, mp-Al2O3"
        },
        {
          "source_id": "heo2017-pbs-perovskite-acsami7b12046",
          "locator": "Main PDF p.6 / 41109, Static and transient PL discussion"
        },
        {
          "source_id": "heo2017-pbs-perovskite-acsami7b12046-si",
          "locator": "SI PDF p.8 / S-8, Table S1"
        }
      ],
      "note": ""
    },
    "phase": {
      "value": null,
      "status": "not_reported",
      "evidence": [
        {
          "source_id": "heo2017-pbs-perovskite-acsami7b12046",
          "locator": "Main PDF p.5 / 41108, Figure 5a,b, mp-Al2O3"
        },
        {
          "source_id": "heo2017-pbs-perovskite-acsami7b12046",
          "locator": "Main PDF p.6 / 41109, Static and transient PL discussion"
        },
        {
          "source_id": "heo2017-pbs-perovskite-acsami7b12046-si",
          "locator": "SI PDF p.8 / S-8, Table S1"
        }
      ],
      "note": ""
    },
    "size": {
      "value": null,
      "minimum": null,
      "maximum": null,
      "unit": "",
      "status": "not_reported",
      "approximate": false,
      "qualifier": "Not reported for this source context.",
      "basis": "",
      "raw_text": "",
      "evidence": [
        {
          "source_id": "heo2017-pbs-perovskite-acsami7b12046",
          "locator": "Main PDF p.5 / 41108, Figure 5a,b, mp-Al2O3"
        },
        {
          "source_id": "heo2017-pbs-perovskite-acsami7b12046",
          "locator": "Main PDF p.6 / 41109, Static and transient PL discussion"
        },
        {
          "source_id": "heo2017-pbs-perovskite-acsami7b12046-si",
          "locator": "SI PDF p.8 / S-8, Table S1"
        }
      ],
      "derivation": null
    },
    "morphology": {
      "value": null,
      "status": "not_reported",
      "evidence": [
        {
          "source_id": "heo2017-pbs-perovskite-acsami7b12046",
          "locator": "Main PDF p.5 / 41108, Figure 5a,b, mp-Al2O3"
        },
        {
          "source_id": "heo2017-pbs-perovskite-acsami7b12046",
          "locator": "Main PDF p.6 / 41109, Static and transient PL discussion"
        },
        {
          "source_id": "heo2017-pbs-perovskite-acsami7b12046-si",
          "locator": "SI PDF p.8 / S-8, Table S1"
        }
      ],
      "note": ""
    }
  },
  "materials": [],
  "stocks": [],
  "material_states": [],
  "operations": [],
  "condition_options": [],
  "products": [
    {
      "sample_id": "heo2017-pbs-perovskite-acsami7b12046-r11-alumina-pl-1ma--sample",
      "source_sample_label": "mp-Al2O3/PbS QDs-15-1MA PL class",
      "batch_id": null,
      "material_state_id": null,
      "parent_sample_id": null,
      "composition": {
        "value": "mp-Al2O3/PbS QDs-15-1MA",
        "status": "reported",
        "evidence": [
          {
            "source_id": "heo2017-pbs-perovskite-acsami7b12046",
            "locator": "Main PDF p.5 / 41108, Figure 5a,b, mp-Al2O3"
          },
          {
            "source_id": "heo2017-pbs-perovskite-acsami7b12046",
            "locator": "Main PDF p.6 / 41109, Static and transient PL discussion"
          },
          {
            "source_id": "heo2017-pbs-perovskite-acsami7b12046-si",
            "locator": "SI PDF p.8 / S-8, Table S1"
          }
        ],
        "note": ""
      },
      "phase": {
        "value": null,
        "status": "not_reported",
        "evidence": [
          {
            "source_id": "heo2017-pbs-perovskite-acsami7b12046",
            "locator": "Main PDF p.5 / 41108, Figure 5a,b, mp-Al2O3"
          },
          {
            "source_id": "heo2017-pbs-perovskite-acsami7b12046",
            "locator": "Main PDF p.6 / 41109, Static and transient PL discussion"
          },
          {
            "source_id": "heo2017-pbs-perovskite-acsami7b12046-si",
            "locator": "SI PDF p.8 / S-8, Table S1"
          }
        ],
        "note": ""
      },
      "morphology": {
        "value": null,
        "status": "not_reported",
        "evidence": [
          {
            "source_id": "heo2017-pbs-perovskite-acsami7b12046",
            "locator": "Main PDF p.5 / 41108, Figure 5a,b, mp-Al2O3"
          },
          {
            "source_id": "heo2017-pbs-perovskite-acsami7b12046",
            "locator": "Main PDF p.6 / 41109, Static and transient PL discussion"
          },
          {
            "source_id": "heo2017-pbs-perovskite-acsami7b12046-si",
            "locator": "SI PDF p.8 / S-8, Table S1"
          }
        ],
        "note": ""
      },
      "surface": {
        "value": null,
        "status": "not_reported",
        "evidence": [
          {
            "source_id": "heo2017-pbs-perovskite-acsami7b12046",
            "locator": "Main PDF p.5 / 41108, Figure 5a,b, mp-Al2O3"
          },
          {
            "source_id": "heo2017-pbs-perovskite-acsami7b12046",
            "locator": "Main PDF p.6 / 41109, Static and transient PL discussion"
          },
          {
            "source_id": "heo2017-pbs-perovskite-acsami7b12046-si",
            "locator": "SI PDF p.8 / S-8, Table S1"
          }
        ],
        "note": ""
      },
      "recipe_link": "general_context",
      "link_evidence": [
        {
          "source_id": "heo2017-pbs-perovskite-acsami7b12046",
          "locator": "Main PDF p.5 / 41108, Figure 5a,b, mp-Al2O3"
        },
        {
          "source_id": "heo2017-pbs-perovskite-acsami7b12046",
          "locator": "Main PDF p.6 / 41109, Static and transient PL discussion"
        },
        {
          "source_id": "heo2017-pbs-perovskite-acsami7b12046-si",
          "locator": "SI PDF p.8 / S-8, Table S1"
        }
      ],
      "notes": [
        "Source class association only; no physical-batch join to photovoltaic or structural sample. Detailed preparation of Al2O3 films not reported."
      ]
    }
  ],
  "measurements": [
    {
      "id": "heo2017-pbs-perovskite-acsami7b12046-r11-alumina-pl-1ma--A1",
      "sample_id": "heo2017-pbs-perovskite-acsami7b12046-r11-alumina-pl-1ma--sample",
      "property": "Dynamic PL fitted A1",
      "technique": "Transient PL fit",
      "value": {
        "value": 55.53,
        "minimum": null,
        "maximum": null,
        "unit": "%",
        "status": "reported",
        "approximate": false,
        "qualifier": "",
        "basis": "",
        "raw_text": "",
        "evidence": [
          {
            "source_id": "heo2017-pbs-perovskite-acsami7b12046-si",
            "locator": "SI PDF p.8 / S-8, Table S1"
          }
        ],
        "derivation": null
      },
      "conditions": "mp-Al2O3/PbS QDs-15-1MA Table S1 row; values not recomputed.",
      "derives_from": [],
      "evidence": [
        {
          "source_id": "heo2017-pbs-perovskite-acsami7b12046-si",
          "locator": "SI PDF p.8 / S-8, Table S1"
        }
      ]
    },
    {
      "id": "heo2017-pbs-perovskite-acsami7b12046-r11-alumina-pl-1ma--tau1",
      "sample_id": "heo2017-pbs-perovskite-acsami7b12046-r11-alumina-pl-1ma--sample",
      "property": "Dynamic PL fitted tau1",
      "technique": "Transient PL fit",
      "value": {
        "value": 1.85,
        "minimum": null,
        "maximum": null,
        "unit": "ns",
        "status": "reported",
        "approximate": false,
        "qualifier": "",
        "basis": "",
        "raw_text": "",
        "evidence": [
          {
            "source_id": "heo2017-pbs-perovskite-acsami7b12046-si",
            "locator": "SI PDF p.8 / S-8, Table S1"
          }
        ],
        "derivation": null
      },
      "conditions": "mp-Al2O3/PbS QDs-15-1MA Table S1 row; values not recomputed.",
      "derives_from": [],
      "evidence": [
        {
          "source_id": "heo2017-pbs-perovskite-acsami7b12046-si",
          "locator": "SI PDF p.8 / S-8, Table S1"
        }
      ]
    },
    {
      "id": "heo2017-pbs-perovskite-acsami7b12046-r11-alumina-pl-1ma--A2",
      "sample_id": "heo2017-pbs-perovskite-acsami7b12046-r11-alumina-pl-1ma--sample",
      "property": "Dynamic PL fitted A2",
      "technique": "Transient PL fit",
      "value": {
        "value": 44.47,
        "minimum": null,
        "maximum": null,
        "unit": "%",
        "status": "reported",
        "approximate": false,
        "qualifier": "",
        "basis": "",
        "raw_text": "",
        "evidence": [
          {
            "source_id": "heo2017-pbs-perovskite-acsami7b12046-si",
            "locator": "SI PDF p.8 / S-8, Table S1"
          }
        ],
        "derivation": null
      },
      "conditions": "mp-Al2O3/PbS QDs-15-1MA Table S1 row; values not recomputed.",
      "derives_from": [],
      "evidence": [
        {
          "source_id": "heo2017-pbs-perovskite-acsami7b12046-si",
          "locator": "SI PDF p.8 / S-8, Table S1"
        }
      ]
    },
    {
      "id": "heo2017-pbs-perovskite-acsami7b12046-r11-alumina-pl-1ma--tau2",
      "sample_id": "heo2017-pbs-perovskite-acsami7b12046-r11-alumina-pl-1ma--sample",
      "property": "Dynamic PL fitted tau2",
      "technique": "Transient PL fit",
      "value": {
        "value": 9.98,
        "minimum": null,
        "maximum": null,
        "unit": "ns",
        "status": "reported",
        "approximate": false,
        "qualifier": "",
        "basis": "",
        "raw_text": "",
        "evidence": [
          {
            "source_id": "heo2017-pbs-perovskite-acsami7b12046-si",
            "locator": "SI PDF p.8 / S-8, Table S1"
          }
        ],
        "derivation": null
      },
      "conditions": "mp-Al2O3/PbS QDs-15-1MA Table S1 row; values not recomputed.",
      "derives_from": [],
      "evidence": [
        {
          "source_id": "heo2017-pbs-perovskite-acsami7b12046-si",
          "locator": "SI PDF p.8 / S-8, Table S1"
        }
      ]
    },
    {
      "id": "heo2017-pbs-perovskite-acsami7b12046-r11-alumina-pl-1ma--tau_average",
      "sample_id": "heo2017-pbs-perovskite-acsami7b12046-r11-alumina-pl-1ma--sample",
      "property": "Dynamic PL fitted tau_average",
      "technique": "Transient PL fit",
      "value": {
        "value": 5.91,
        "minimum": null,
        "maximum": null,
        "unit": "ns",
        "status": "reported",
        "approximate": false,
        "qualifier": "",
        "basis": "",
        "raw_text": "",
        "evidence": [
          {
            "source_id": "heo2017-pbs-perovskite-acsami7b12046-si",
            "locator": "SI PDF p.8 / S-8, Table S1"
          }
        ],
        "derivation": null
      },
      "conditions": "mp-Al2O3/PbS QDs-15-1MA Table S1 row; values not recomputed.",
      "derives_from": [],
      "evidence": [
        {
          "source_id": "heo2017-pbs-perovskite-acsami7b12046-si",
          "locator": "SI PDF p.8 / S-8, Table S1"
        }
      ]
    },
    {
      "id": "heo2017-pbs-perovskite-acsami7b12046-r11-alumina-pl-1ma--emission",
      "sample_id": "heo2017-pbs-perovskite-acsami7b12046-r11-alumina-pl-1ma--sample",
      "property": "Main-text PL maximum (figure/prose series conflict)",
      "technique": "Static PL",
      "value": {
        "value": 1035,
        "minimum": null,
        "maximum": null,
        "unit": "nm",
        "status": "reported",
        "approximate": true,
        "qualifier": "This numerical value is transcribed from main p.6 prose, not estimated from Figure 5a. Main p.6 assigns the near-infrared PL maxima as pristine approximately 1025 nm, 1MA approximately 1035 nm and 2.5MA approximately 1055 nm. Figure 5a on main p.5 instead labels the black pristine maximum rightmost, red 1MA intermediate and green 2.5MA leftmost. The prose and labeled figure therefore disagree on sample assignment/order. Both are retained unresolved; no exact plotted maxima are inferred. This three-peak ordering conflict does not separately contradict the approximately 780 nm 5MA feature or the TRPL panels.",
        "basis": "",
        "raw_text": "",
        "evidence": [
          {
            "source_id": "heo2017-pbs-perovskite-acsami7b12046",
            "locator": "Main PDF p.6 / 41109, Static PL positions"
          },
          {
            "source_id": "heo2017-pbs-perovskite-acsami7b12046",
            "locator": "Main PDF p.5 / 41108, Figure 5a legend and qualitative ordering of the near-infrared maxima"
          }
        ],
        "derivation": null
      },
      "conditions": "Al2O3 film context perFigure 5a caption;650 nm excitation per SI p.3. This numerical value is transcribed from main p.6 prose, not estimated from Figure 5a. Main p.6 assigns the near-infrared PL maxima as pristine approximately 1025 nm, 1MA approximately 1035 nm and 2.5MA approximately 1055 nm. Figure 5a on main p.5 instead labels the black pristine maximum rightmost, red 1MA intermediate and green 2.5MA leftmost. The prose and labeled figure therefore disagree on sample assignment/order. Both are retained unresolved; no exact plotted maxima are inferred. This three-peak ordering conflict does not separately contradict the approximately 780 nm 5MA feature or the TRPL panels.",
      "derives_from": [],
      "evidence": [
        {
          "source_id": "heo2017-pbs-perovskite-acsami7b12046",
          "locator": "Main PDF p.6 / 41109, Static PL positions"
        },
        {
          "source_id": "heo2017-pbs-perovskite-acsami7b12046",
          "locator": "Main PDF p.5 / 41108, Figure 5a legend and qualitative ordering of the near-infrared maxima"
        }
      ]
    },
    {
      "id": "heo2017-pbs-perovskite-acsami7b12046-r11-alumina-pl-1ma--intensity",
      "sample_id": "heo2017-pbs-perovskite-acsami7b12046-r11-alumina-pl-1ma--sample",
      "property": "Authors PL-intensity comparison",
      "technique": "",
      "value": {
        "value": "PL intensity is enhanced versus pristine; authors infer trap recovery.",
        "status": "reported",
        "evidence": [
          {
            "source_id": "heo2017-pbs-perovskite-acsami7b12046",
            "locator": "Main PDF p.6 / 41109, PL discussion"
          }
        ],
        "note": ""
      },
      "conditions": "",
      "derives_from": [],
      "evidence": [
        {
          "source_id": "heo2017-pbs-perovskite-acsami7b12046",
          "locator": "Main PDF p.6 / 41109, PL discussion"
        }
      ]
    },
    {
      "id": "heo2017-pbs-perovskite-acsami7b12046-r11-alumina-pl-1ma--fast-component-interpretation",
      "sample_id": "heo2017-pbs-perovskite-acsami7b12046-r11-alumina-pl-1ma--sample",
      "property": "Authors fast-decay component interpretation",
      "technique": "Transient PL",
      "value": {
        "value": "Fast trap-assisted quenching is strongest in pristine PbS15 and is reduced across the MAPbI3-treated Al2O3 film series; authors infer fewer traps. This is an attributed interpretation, not a separately measured trap concentration.",
        "status": "reported",
        "evidence": [
          {
            "source_id": "heo2017-pbs-perovskite-acsami7b12046",
            "locator": "Main PDF p.6 / 41109, transient PL discussion of Figure 5b"
          }
        ],
        "note": ""
      },
      "conditions": "Figure 5b Al2O3 source-series context; distinct from TiO2 charge-injection comparison.",
      "derives_from": [],
      "evidence": [
        {
          "source_id": "heo2017-pbs-perovskite-acsami7b12046",
          "locator": "Main PDF p.6 / 41109, transient PL discussion of Figure 5b"
        }
      ]
    }
  ],
  "structure_assets": [],
  "quality": {
    "review_status": "source_reviewed",
    "review_scope": "All seven main and eight SI pages read as text and faithful images; preparation, four film/device classes, substrate-dependent PL, model controls, tables and source conflicts retained. External cited full recipes and unprinted plot values excluded.",
    "missing_fields": [
      "Exact physical batch/aliquot joins, measured atomic coordinates and unprinted curve numbers are not reconstructed.",
      "No separate exact deposition recipe, same-batch association or Al2O3 substrate preparation imported from TiO2 Methods."
    ],
    "conflicts": [
      "Main p.6 calls the sequence 1025→1035→1055 nm gradually blue-shifted, although those printed wavelengths increase before 780 nm for 5MA. Preserve the verbal claim and numerical sequence.",
      "Figure 5a,b caption and discussion place static/transientPL onmp-Al2O3; main p.6 attribution ofsecondary780nm feature mentions bare mp-TiO2. Do not silently transfer this measurement toTiO2.",
      "SI3 supplies650 nm/10 MHz forTiO2 TRPL; exact pulsed conditions forAl2O3 TRPL are not separately stated.",
      "Main p.6 assigns the near-infrared PL maxima as pristine approximately 1025 nm, 1MA approximately 1035 nm and 2.5MA approximately 1055 nm. Figure 5a on main p.5 instead labels the black pristine maximum rightmost, red 1MA intermediate and green 2.5MA leftmost. The prose and labeled figure therefore disagree on sample assignment/order. Both are retained unresolved; no exact plotted maxima are inferred. This three-peak ordering conflict does not separately contradict the approximately 780 nm 5MA feature or the TRPL panels."
    ],
    "requested_tasks": [],
    "experimental_outcome": "not_established"
  },
  "context_links": [],
  "reader_role": "contextual_observation",
  "collection": "reviewed_literature"
}
