Repository: cuiyist/mattersyn

# MatterSyn training data pilot

The canonical files in `records/` are the source for generated record pages and task-specific exports. Edit a canonical JSON record, increment its revision when changing published scientific content, then regenerate. Never edit `dist/data/records` or `dist/records` by hand. Read the generated dataset manifest and `inventory-summary.json` for current counts and release version. Record schema 1.3.0 supports one-sided quantity bounds and optional `minimum_exclusive` / `maximum_exclusive` flags; 1.2.0 adds an optional intended host; 1.1.0 adds typed qualitative measurements and an optional intended surface target. Earlier records remain supported.

File: recipe-atlas/data/records/hoshino2008-la802936h-cdse-zns-core-shell-nanoparticles-with-d-1.json
{
  "schema_version": "1.3.0",
  "record_id": "hoshino2008-la802936h-cdse-zns-core-shell-nanoparticles-with-d-1",
  "revision": 1,
  "record_type": "literature_protocol",
  "title": "Kazunori Hoshino (2008): CdSe/ZnS core-shell nanoparticles with diameter of 9.8 nm",
  "material": {
    "formula": "CdSe/ZnS",
    "family": "CdSe/ZnS nanocrystals",
    "elements": [
      "Cd",
      "Se",
      "Zn",
      "S"
    ],
    "components": [
      "CdSe",
      "ZnS"
    ],
    "architecture": "core_shell"
  },
  "method": "Langmuir-Schaefer",
  "sources": [
    {
      "id": "hoshino2008-la802936h",
      "doi": "10.1021/la802936h",
      "title": "Single Molecular Stamping of a Sub-10-nm Colloidal Quantum Dot Array",
      "authors": "Kazunori Hoshino, Travis C. Turner, Sunmin Kim, Ashwini Gopal, and Xiaojing Zhang",
      "year": 2008,
      "url": "https://doi.org/10.1021/la802936h",
      "main_status": "main text read by the extraction pipeline",
      "si_status": "supporting information not read",
      "reuse_status": "bibliographic citation and extracted values only"
    }
  ],
  "lineage": {
    "source_group": "hoshino2008-la802936h",
    "recipe_family": "hoshino2008-la802936h-cdse-zns-core-shell-nanoparticles-with-d-1",
    "parent_record_id": null,
    "batch_id": null,
    "duplicate_of": null
  },
  "intended_target": {
    "composition": {
      "value": "CdSe/ZnS",
      "status": "reported",
      "evidence": [
        {
          "source_id": "hoshino2008-la802936h",
          "locator": "Main PDF p.2"
        }
      ],
      "note": ""
    },
    "phase": {
      "value": null,
      "status": "not_reported",
      "evidence": [],
      "note": ""
    },
    "size": {
      "value": 9.8,
      "minimum": null,
      "maximum": null,
      "unit": "nm",
      "status": "reported",
      "approximate": false,
      "qualifier": "",
      "basis": "",
      "raw_text": "9.8 nm",
      "evidence": [
        {
          "source_id": "hoshino2008-la802936h",
          "locator": "Main PDF p.1"
        }
      ],
      "derivation": null
    },
    "morphology": {
      "value": null,
      "status": "not_reported",
      "evidence": [],
      "note": ""
    }
  },
  "materials": [
    {
      "id": "hoshino2008-la802936h-cdse-zns-core-shell-nanoparticles-with-d-1--cdse-zns-core-shell-nanoparticles",
      "name": "CdSe/ZnS core-shell nanoparticles",
      "formula": null,
      "role": "reagent",
      "stage": "workup",
      "identity": {
        "pubchem_cid": null,
        "smiles": null
      },
      "quantities": {
        "amount": {
          "value": 0.032,
          "minimum": null,
          "maximum": null,
          "unit": "nmol",
          "status": "reported",
          "approximate": false,
          "qualifier": "",
          "basis": "",
          "raw_text": "0.032 nmol",
          "evidence": [
            {
              "source_id": "hoshino2008-la802936h",
              "locator": "Main PDF p.2"
            }
          ],
          "derivation": null
        }
      },
      "notes": [],
      "evidence": [
        {
          "source_id": "hoshino2008-la802936h",
          "locator": "Main PDF p.2"
        }
      ]
    }
  ],
  "stocks": [],
  "material_states": [
    {
      "id": "hoshino2008-la802936h-cdse-zns-core-shell-nanoparticles-with-d-1--after-s01-precipitate",
      "name": "mixture after step 1",
      "kind": "reaction_batch",
      "parent_ids": [
        "hoshino2008-la802936h-cdse-zns-core-shell-nanoparticles-with-d-1--cdse-zns-core-shell-nanoparticles"
      ]
    },
    {
      "id": "hoshino2008-la802936h-cdse-zns-core-shell-nanoparticles-with-d-1--after-s02-mix",
      "name": "mixture after step 2",
      "kind": "reaction_batch",
      "parent_ids": [
        "hoshino2008-la802936h-cdse-zns-core-shell-nanoparticles-with-d-1--after-s01-precipitate",
        "hoshino2008-la802936h-cdse-zns-core-shell-nanoparticles-with-d-1--cdse-zns-core-shell-nanoparticles"
      ]
    },
    {
      "id": "hoshino2008-la802936h-cdse-zns-core-shell-nanoparticles-with-d-1--after-s03-deposit",
      "name": "product as isolated",
      "kind": "product",
      "parent_ids": [
        "hoshino2008-la802936h-cdse-zns-core-shell-nanoparticles-with-d-1--after-s02-mix",
        "hoshino2008-la802936h-cdse-zns-core-shell-nanoparticles-with-d-1--cdse-zns-core-shell-nanoparticles"
      ]
    }
  ],
  "operations": [
    {
      "id": "s01-precipitate",
      "action": "precipitate",
      "label": "Precipitate and resuspend in hexane to remove excess ligands",
      "stage": "workup",
      "branch": "",
      "optional": false,
      "depends_on": [],
      "inputs": [
        "hoshino2008-la802936h-cdse-zns-core-shell-nanoparticles-with-d-1--cdse-zns-core-shell-nanoparticles"
      ],
      "outputs": [
        "hoshino2008-la802936h-cdse-zns-core-shell-nanoparticles-with-d-1--after-s01-precipitate"
      ],
      "parameters": {},
      "environment": {
        "value": null,
        "status": "not_reported",
        "evidence": [],
        "note": ""
      },
      "endpoint": {
        "value": null,
        "status": "not_reported",
        "evidence": [],
        "note": ""
      },
      "retained_fraction": null,
      "description": "Precipitate and resuspend in hexane to remove excess ligands",
      "evidence": [
        {
          "source_id": "hoshino2008-la802936h",
          "locator": "Main PDF p.2"
        }
      ]
    },
    {
      "id": "s02-mix",
      "action": "mix",
      "label": "Mix quantum dots into solvent",
      "stage": "synthesis",
      "branch": "",
      "optional": false,
      "depends_on": [
        "s01-precipitate"
      ],
      "inputs": [
        "hoshino2008-la802936h-cdse-zns-core-shell-nanoparticles-with-d-1--after-s01-precipitate",
        "hoshino2008-la802936h-cdse-zns-core-shell-nanoparticles-with-d-1--cdse-zns-core-shell-nanoparticles"
      ],
      "outputs": [
        "hoshino2008-la802936h-cdse-zns-core-shell-nanoparticles-with-d-1--after-s02-mix"
      ],
      "parameters": {},
      "environment": {
        "value": null,
        "status": "not_reported",
        "evidence": [],
        "note": ""
      },
      "endpoint": {
        "value": null,
        "status": "not_reported",
        "evidence": [],
        "note": ""
      },
      "retained_fraction": null,
      "description": "Mix quantum dots into solvent",
      "evidence": [
        {
          "source_id": "hoshino2008-la802936h",
          "locator": "Main PDF p.2"
        }
      ]
    },
    {
      "id": "s03-deposit",
      "action": "deposit",
      "label": "Deposit colloidal suspension onto convex water surface",
      "stage": "synthesis",
      "branch": "",
      "optional": false,
      "depends_on": [
        "s02-mix"
      ],
      "inputs": [
        "hoshino2008-la802936h-cdse-zns-core-shell-nanoparticles-with-d-1--after-s02-mix",
        "hoshino2008-la802936h-cdse-zns-core-shell-nanoparticles-with-d-1--cdse-zns-core-shell-nanoparticles"
      ],
      "outputs": [
        "hoshino2008-la802936h-cdse-zns-core-shell-nanoparticles-with-d-1--after-s03-deposit"
      ],
      "parameters": {},
      "environment": {
        "value": null,
        "status": "not_reported",
        "evidence": [],
        "note": ""
      },
      "endpoint": {
        "value": null,
        "status": "not_reported",
        "evidence": [],
        "note": ""
      },
      "retained_fraction": null,
      "description": "Deposit colloidal suspension onto convex water surface",
      "evidence": [
        {
          "source_id": "hoshino2008-la802936h",
          "locator": "Main PDF p.2"
        }
      ]
    }
  ],
  "condition_options": [],
  "products": [
    {
      "sample_id": "hoshino2008-la802936h-cdse-zns-core-shell-nanoparticles-with-d-1--product",
      "source_sample_label": "CdSe/ZnS core-shell nanoparticles with diameter of 9.8 nm",
      "batch_id": null,
      "material_state_id": "hoshino2008-la802936h-cdse-zns-core-shell-nanoparticles-with-d-1--after-s03-deposit",
      "parent_sample_id": null,
      "composition": {
        "value": "CdSe/ZnS",
        "status": "reported",
        "evidence": [
          {
            "source_id": "hoshino2008-la802936h",
            "locator": "Main PDF p.2"
          }
        ],
        "note": ""
      },
      "phase": {
        "value": null,
        "status": "not_reported",
        "evidence": [],
        "note": ""
      },
      "morphology": {
        "value": null,
        "status": "not_reported",
        "evidence": [],
        "note": ""
      },
      "surface": {
        "value": null,
        "status": "not_reported",
        "evidence": [],
        "note": ""
      },
      "recipe_link": "explicit",
      "link_evidence": [
        {
          "source_id": "hoshino2008-la802936h",
          "locator": "Main PDF p.2"
        }
      ],
      "notes": []
    }
  ],
  "measurements": [
    {
      "id": "hoshino2008-la802936h-cdse-zns-core-shell-nanoparticles-with-d-1--size",
      "sample_id": "hoshino2008-la802936h-cdse-zns-core-shell-nanoparticles-with-d-1--product",
      "property": "particle_size",
      "technique": "not reported",
      "value": {
        "value": 9.8,
        "minimum": null,
        "maximum": null,
        "unit": "nm",
        "status": "reported",
        "approximate": false,
        "qualifier": "",
        "basis": "",
        "raw_text": "9.8 nm",
        "evidence": [
          {
            "source_id": "hoshino2008-la802936h",
            "locator": "Main PDF p.1"
          }
        ],
        "derivation": null
      },
      "conditions": "",
      "derives_from": [],
      "evidence": [
        {
          "source_id": "hoshino2008-la802936h",
          "locator": "Main PDF p.1"
        }
      ]
    }
  ],
  "structure_assets": [],
  "quality": {
    "review_status": "source_extracted",
    "review_scope": "Extracted from the paper by the MatterSyn pipeline. Each value is tied to a quote found in the paper and was produced by two separate local-model extraction passes that agree. It has not been independently audited.",
    "missing_fields": [
      "Phase not reported in the extracted text.",
      "Shape not reported in the extracted text.",
      "Ligand not reported in the extracted text.",
      "Reactor not reported in the extracted text.",
      "Atmosphere not reported in the extracted text.",
      "Reaction temperature not reported in the extracted text.",
      "Reaction time not reported in the extracted text."
    ],
    "conflicts": [],
    "requested_tasks": [],
    "experimental_outcome": "reported_product"
  },
  "context_links": [],
  "collection": "reviewed_literature",
  "reader_role": "synthesis_route"
}

File: recipe-atlas/data/records/host1998-jmr-1998-0355-graphite-encapsulated-nickel-nanocrystal-1.json
{
  "schema_version": "1.3.0",
  "record_id": "host1998-jmr-1998-0355-graphite-encapsulated-nickel-nanocrystal-1",
  "revision": 1,
  "record_type": "literature_protocol",
  "title": "Jonathon J. Host; Vinayak P. Dravid; Mao-Hua Teng (1998): graphite encapsulated nickel nanocrystals",
  "material": {
    "formula": "Ni",
    "family": "Ni nanocrystals",
    "elements": [
      "Ni"
    ],
    "components": [
      "Ni"
    ],
    "architecture": "core_shell"
  },
  "method": "Tungsten-arc encapsulation",
  "sources": [
    {
      "id": "host1998-jmr-1998-0355",
      "doi": "10.1557/jmr.1998.0355",
      "title": "Systematic Study of Graphite Encapsulated Nickel Nanocrystal Synthesis with Formation Mechanism Implications",
      "authors": "Jonathon J. Host; Vinayak P. Dravid; Mao-Hua Teng",
      "year": 1998,
      "url": "https://doi.org/10.1557/jmr.1998.0355",
      "main_status": "main text read by the extraction pipeline",
      "si_status": "supporting information not read",
      "reuse_status": "bibliographic citation and extracted values only"
    }
  ],
  "lineage": {
    "source_group": "host1998-jmr-1998-0355",
    "recipe_family": "host1998-jmr-1998-0355-graphite-encapsulated-nickel-nanocrystal-1",
    "parent_record_id": null,
    "batch_id": null,
    "duplicate_of": null
  },
  "intended_target": {
    "composition": {
      "value": "Ni",
      "status": "reported",
      "evidence": [
        {
          "source_id": "host1998-jmr-1998-0355",
          "locator": "Main PDF p.3"
        }
      ],
      "note": ""
    },
    "phase": {
      "value": "face-centered cubic",
      "status": "reported",
      "evidence": [
        {
          "source_id": "host1998-jmr-1998-0355",
          "locator": "Main PDF p.3"
        }
      ],
      "note": ""
    },
    "size": {
      "value": null,
      "minimum": null,
      "maximum": null,
      "unit": "nm",
      "status": "not_reported",
      "approximate": false,
      "qualifier": "",
      "basis": "",
      "raw_text": "not reported",
      "evidence": [],
      "derivation": null
    },
    "morphology": {
      "value": null,
      "status": "not_reported",
      "evidence": [],
      "note": ""
    }
  },
  "materials": [
    {
      "id": "host1998-jmr-1998-0355-graphite-encapsulated-nickel-nanocrystal-1--carbon",
      "name": "carbon",
      "formula": null,
      "role": "nonmetal_precursor",
      "stage": "synthesis",
      "identity": {
        "pubchem_cid": null,
        "smiles": null
      },
      "quantities": {},
      "notes": [],
      "evidence": [
        {
          "source_id": "host1998-jmr-1998-0355",
          "locator": "Main PDF p.1"
        }
      ]
    }
  ],
  "stocks": [],
  "material_states": [
    {
      "id": "host1998-jmr-1998-0355-graphite-encapsulated-nickel-nanocrystal-1--after-s01-dissolve",
      "name": "mixture after step 1",
      "kind": "reaction_batch",
      "parent_ids": [
        "host1998-jmr-1998-0355-graphite-encapsulated-nickel-nanocrystal-1--carbon"
      ]
    },
    {
      "id": "host1998-jmr-1998-0355-graphite-encapsulated-nickel-nanocrystal-1--after-s02-arc",
      "name": "mixture after step 2",
      "kind": "reaction_batch",
      "parent_ids": [
        "host1998-jmr-1998-0355-graphite-encapsulated-nickel-nanocrystal-1--after-s01-dissolve",
        "host1998-jmr-1998-0355-graphite-encapsulated-nickel-nanocrystal-1--carbon"
      ]
    },
    {
      "id": "host1998-jmr-1998-0355-graphite-encapsulated-nickel-nanocrystal-1--after-s03-cool",
      "name": "mixture after step 3",
      "kind": "reaction_batch",
      "parent_ids": [
        "host1998-jmr-1998-0355-graphite-encapsulated-nickel-nanocrystal-1--after-s02-arc",
        "host1998-jmr-1998-0355-graphite-encapsulated-nickel-nanocrystal-1--carbon"
      ]
    },
    {
      "id": "host1998-jmr-1998-0355-graphite-encapsulated-nickel-nanocrystal-1--after-s04-transfer",
      "name": "product as isolated",
      "kind": "product",
      "parent_ids": [
        "host1998-jmr-1998-0355-graphite-encapsulated-nickel-nanocrystal-1--after-s03-cool",
        "host1998-jmr-1998-0355-graphite-encapsulated-nickel-nanocrystal-1--carbon"
      ]
    }
  ],
  "operations": [
    {
      "id": "s01-dissolve",
      "action": "dissolve",
      "label": "Carbon predissolved in nickel",
      "stage": "synthesis",
      "branch": "",
      "optional": false,
      "depends_on": [],
      "inputs": [
        "host1998-jmr-1998-0355-graphite-encapsulated-nickel-nanocrystal-1--carbon"
      ],
      "outputs": [
        "host1998-jmr-1998-0355-graphite-encapsulated-nickel-nanocrystal-1--after-s01-dissolve"
      ],
      "parameters": {},
      "environment": {
        "value": "helium",
        "status": "reported",
        "evidence": [
          {
            "source_id": "host1998-jmr-1998-0355",
            "locator": "Main PDF p.1"
          }
        ],
        "note": ""
      },
      "endpoint": {
        "value": null,
        "status": "not_reported",
        "evidence": [],
        "note": ""
      },
      "retained_fraction": null,
      "description": "Carbon predissolved in nickel",
      "evidence": [
        {
          "source_id": "host1998-jmr-1998-0355",
          "locator": "Main PDF p.1"
        }
      ]
    },
    {
      "id": "s02-arc",
      "action": "arc",
      "label": "Nickel and carbon coevaporated from the melt pool",
      "stage": "synthesis",
      "branch": "",
      "optional": false,
      "depends_on": [
        "s01-dissolve"
      ],
      "inputs": [
        "host1998-jmr-1998-0355-graphite-encapsulated-nickel-nanocrystal-1--after-s01-dissolve",
        "host1998-jmr-1998-0355-graphite-encapsulated-nickel-nanocrystal-1--carbon"
      ],
      "outputs": [
        "host1998-jmr-1998-0355-graphite-encapsulated-nickel-nanocrystal-1--after-s02-arc"
      ],
      "parameters": {},
      "environment": {
        "value": "helium",
        "status": "reported",
        "evidence": [
          {
            "source_id": "host1998-jmr-1998-0355",
            "locator": "Main PDF p.1"
          }
        ],
        "note": ""
      },
      "endpoint": {
        "value": null,
        "status": "not_reported",
        "evidence": [],
        "note": ""
      },
      "retained_fraction": null,
      "description": "Nickel and carbon coevaporated from the melt pool",
      "evidence": [
        {
          "source_id": "host1998-jmr-1998-0355",
          "locator": "Main PDF p.6"
        }
      ]
    },
    {
      "id": "s03-cool",
      "action": "cool",
      "label": "Particles cool and graphite layers form",
      "stage": "synthesis",
      "branch": "",
      "optional": false,
      "depends_on": [
        "s02-arc"
      ],
      "inputs": [
        "host1998-jmr-1998-0355-graphite-encapsulated-nickel-nanocrystal-1--after-s02-arc",
        "host1998-jmr-1998-0355-graphite-encapsulated-nickel-nanocrystal-1--carbon"
      ],
      "outputs": [
        "host1998-jmr-1998-0355-graphite-encapsulated-nickel-nanocrystal-1--after-s03-cool"
      ],
      "parameters": {},
      "environment": {
        "value": "helium",
        "status": "reported",
        "evidence": [
          {
            "source_id": "host1998-jmr-1998-0355",
            "locator": "Main PDF p.1"
          }
        ],
        "note": ""
      },
      "endpoint": {
        "value": null,
        "status": "not_reported",
        "evidence": [],
        "note": ""
      },
      "retained_fraction": null,
      "description": "Particles cool and graphite layers form",
      "evidence": [
        {
          "source_id": "host1998-jmr-1998-0355",
          "locator": "Main PDF p.1"
        }
      ]
    },
    {
      "id": "s04-transfer",
      "action": "transfer",
      "label": "Particle suspension transferred to TEM grid",
      "stage": "synthesis",
      "branch": "",
      "optional": false,
      "depends_on": [
        "s03-cool"
      ],
      "inputs": [
        "host1998-jmr-1998-0355-graphite-encapsulated-nickel-nanocrystal-1--after-s03-cool",
        "host1998-jmr-1998-0355-graphite-encapsulated-nickel-nanocrystal-1--carbon"
      ],
      "outputs": [
        "host1998-jmr-1998-0355-graphite-encapsulated-nickel-nanocrystal-1--after-s04-transfer"
      ],
      "parameters": {},
      "environment": {
        "value": "helium",
        "status": "reported",
        "evidence": [
          {
            "source_id": "host1998-jmr-1998-0355",
            "locator": "Main PDF p.1"
          }
        ],
        "note": ""
      },
      "endpoint": {
        "value": null,
        "status": "not_reported",
        "evidence": [],
        "note": ""
      },
      "retained_fraction": null,
      "description": "Particle suspension transferred to TEM grid",
      "evidence": [
        {
          "source_id": "host1998-jmr-1998-0355",
          "locator": "Main PDF p.2"
        }
      ]
    }
  ],
  "condition_options": [],
  "products": [
    {
      "sample_id": "host1998-jmr-1998-0355-graphite-encapsulated-nickel-nanocrystal-1--product",
      "source_sample_label": "graphite encapsulated nickel nanocrystals",
      "batch_id": null,
      "material_state_id": "host1998-jmr-1998-0355-graphite-encapsulated-nickel-nanocrystal-1--after-s04-transfer",
      "parent_sample_id": null,
      "composition": {
        "value": "Ni",
        "status": "reported",
        "evidence": [
          {
            "source_id": "host1998-jmr-1998-0355",
            "locator": "Main PDF p.3"
          }
        ],
        "note": ""
      },
      "phase": {
        "value": "face-centered cubic",
        "status": "reported",
        "evidence": [
          {
            "source_id": "host1998-jmr-1998-0355",
            "locator": "Main PDF p.3"
          }
        ],
        "note": ""
      },
      "morphology": {
        "value": null,
        "status": "not_reported",
        "evidence": [],
        "note": ""
      },
      "surface": {
        "value": null,
        "status": "not_reported",
        "evidence": [],
        "note": ""
      },
      "recipe_link": "explicit",
      "link_evidence": [
        {
          "source_id": "host1998-jmr-1998-0355",
          "locator": "Main PDF p.1"
        }
      ],
      "notes": [
        "Reactor: vertical electrodes in a helium atmosphere (Main PDF p.1)."
      ]
    }
  ],
  "measurements": [],
  "structure_assets": [],
  "quality": {
    "review_status": "source_extracted",
    "review_scope": "Extracted from the paper by the MatterSyn pipeline. Each value is tied to a quote found in the paper and was produced by two separate local-model extraction passes that agree. It has not been independently audited.",
    "missing_fields": [
      "Shape not reported in the extracted text.",
      "Ligand not reported in the extracted text.",
      "Size not reported in the extracted text.",
      "Reaction temperature not reported in the extracted text.",
      "Reaction time not reported in the extracted text.",
      "Amount of carbon not reported in the extracted text."
    ],
    "conflicts": [],
    "requested_tasks": [],
    "experimental_outcome": "reported_product"
  },
  "context_links": [],
  "collection": "reviewed_literature",
  "reader_role": "synthesis_route"
}

File: recipe-atlas/data/records/hou2007-cg060747m-hexagonal-boron-nitride-hbn-nanocrystals-1.json
{
  "schema_version": "1.3.0",
  "record_id": "hou2007-cg060747m-hexagonal-boron-nitride-hbn-nanocrystals-1",
  "revision": 1,
  "record_type": "literature_protocol",
  "title": "Li Hou (2007): hexagonal boron nitride (hBN) nanocrystals",
  "material": {
    "formula": "BN",
    "family": "BN nanocrystals",
    "elements": [
      "B",
      "N"
    ],
    "components": [
      "BN"
    ],
    "architecture": "single_material"
  },
  "method": "Solvothermal",
  "sources": [
    {
      "id": "hou2007-cg060747m",
      "doi": "10.1021/cg060747m",
      "title": "Synthesis of High-Purity Boron Nitride Nanocrystal at Low Temperatures",
      "authors": "Li Hou, Faming Gao, Guifang Sun, Huiyang Gou, and Min Tian",
      "year": 2007,
      "url": "https://doi.org/10.1021/cg060747m",
      "main_status": "main text read by the extraction pipeline",
      "si_status": "supporting information not read",
      "reuse_status": "bibliographic citation and extracted values only"
    }
  ],
  "lineage": {
    "source_group": "hou2007-cg060747m",
    "recipe_family": "hou2007-cg060747m-hexagonal-boron-nitride-hbn-nanocrystals-1",
    "parent_record_id": null,
    "batch_id": null,
    "duplicate_of": null
  },
  "intended_target": {
    "composition": {
      "value": "BN",
      "status": "reported",
      "evidence": [
        {
          "source_id": "hou2007-cg060747m",
          "locator": "Main PDF p.1"
        }
      ],
      "note": ""
    },
    "phase": {
      "value": "hexagonal",
      "status": "reported",
      "evidence": [
        {
          "source_id": "hou2007-cg060747m",
          "locator": "Main PDF p.1"
        }
      ],
      "note": ""
    },
    "size": {
      "value": null,
      "minimum": null,
      "maximum": null,
      "unit": "nm",
      "status": "not_reported",
      "approximate": false,
      "qualifier": "",
      "basis": "",
      "raw_text": "not reported",
      "evidence": [],
      "derivation": null
    },
    "morphology": {
      "value": "spherelike, fiberlike, sheetlike, tubelike",
      "status": "reported",
      "evidence": [
        {
          "source_id": "hou2007-cg060747m",
          "locator": "Main PDF p.1"
        }
      ],
      "note": ""
    }
  },
  "materials": [
    {
      "id": "hou2007-cg060747m-hexagonal-boron-nitride-hbn-nanocrystals-1--amorphous-b-powder",
      "name": "amorphous B powder",
      "formula": null,
      "role": "metal_precursor",
      "stage": "synthesis",
      "identity": {
        "pubchem_cid": null,
        "smiles": null
      },
      "quantities": {
        "amount": {
          "value": 0.12,
          "minimum": null,
          "maximum": null,
          "unit": "mol",
          "status": "reported",
          "approximate": false,
          "qualifier": "",
          "basis": "",
          "raw_text": "0.12 mol",
          "evidence": [
            {
              "source_id": "hou2007-cg060747m",
              "locator": "Main PDF p.1"
            }
          ],
          "derivation": null
        }
      },
      "notes": [],
      "evidence": [
        {
          "source_id": "hou2007-cg060747m",
          "locator": "Main PDF p.1"
        }
      ]
    },
    {
      "id": "hou2007-cg060747m-hexagonal-boron-nitride-hbn-nanocrystals-1--nan3",
      "name": "NaN3",
      "formula": null,
      "role": "nonmetal_precursor",
      "stage": "synthesis",
      "identity": {
        "pubchem_cid": null,
        "smiles": null
      },
      "quantities": {
        "amount": {
          "value": 0.1,
          "minimum": null,
          "maximum": null,
          "unit": "mol",
          "status": "reported",
          "approximate": false,
          "qualifier": "",
          "basis": "",
          "raw_text": "0.1 mol",
          "evidence": [
            {
              "source_id": "hou2007-cg060747m",
              "locator": "Main PDF p.1"
            }
          ],
          "derivation": null
        }
      },
      "notes": [],
      "evidence": [
        {
          "source_id": "hou2007-cg060747m",
          "locator": "Main PDF p.1"
        }
      ]
    },
    {
      "id": "hou2007-cg060747m-hexagonal-boron-nitride-hbn-nanocrystals-1--anhydrous-ch3cn",
      "name": "anhydrous CH3CN",
      "formula": null,
      "role": "solvent",
      "stage": "synthesis",
      "identity": {
        "pubchem_cid": null,
        "smiles": null
      },
      "quantities": {},
      "notes": [],
      "evidence": [
        {
          "source_id": "hou2007-cg060747m",
          "locator": "Main PDF p.1"
        }
      ]
    }
  ],
  "stocks": [],
  "material_states": [
    {
      "id": "hou2007-cg060747m-hexagonal-boron-nitride-hbn-nanocrystals-1--after-s01-heat",
      "name": "mixture after step 1",
      "kind": "reaction_batch",
      "parent_ids": []
    },
    {
      "id": "hou2007-cg060747m-hexagonal-boron-nitride-hbn-nanocrystals-1--after-s02-cool",
      "name": "mixture after step 2",
      "kind": "reaction_batch",
      "parent_ids": [
        "hou2007-cg060747m-hexagonal-boron-nitride-hbn-nanocrystals-1--after-s01-heat"
      ]
    },
    {
      "id": "hou2007-cg060747m-hexagonal-boron-nitride-hbn-nanocrystals-1--after-s03-dry",
      "name": "product as isolated",
      "kind": "product",
      "parent_ids": [
        "hou2007-cg060747m-hexagonal-boron-nitride-hbn-nanocrystals-1--after-s02-cool"
      ]
    }
  ],
  "operations": [
    {
      "id": "s01-heat",
      "action": "heat",
      "label": "Maintain at reaction temperature",
      "stage": "synthesis",
      "branch": "",
      "optional": false,
      "depends_on": [],
      "inputs": [],
      "outputs": [
        "hou2007-cg060747m-hexagonal-boron-nitride-hbn-nanocrystals-1--after-s01-heat"
      ],
      "parameters": {
        "temperature": {
          "value": 380,
          "minimum": null,
          "maximum": null,
          "unit": "degC",
          "status": "reported",
          "approximate": false,
          "qualifier": "",
          "basis": "",
          "raw_text": "380 °C",
          "evidence": [
            {
              "source_id": "hou2007-cg060747m",
              "locator": "Main PDF p.1"
            }
          ],
          "derivation": null
        },
        "duration": {
          "value": 14,
          "minimum": null,
          "maximum": null,
          "unit": "h",
          "status": "reported",
          "approximate": false,
          "qualifier": "",
          "basis": "",
          "raw_text": "14 h",
          "evidence": [
            {
              "source_id": "hou2007-cg060747m",
              "locator": "Main PDF p.1"
            }
          ],
          "derivation": null
        }
      },
      "environment": {
        "value": "Ar",
        "status": "reported",
        "evidence": [
          {
            "source_id": "hou2007-cg060747m",
            "locator": "Main PDF p.1"
          }
        ],
        "note": ""
      },
      "endpoint": {
        "value": null,
        "status": "not_reported",
        "evidence": [],
        "note": ""
      },
      "retained_fraction": null,
      "description": "Maintain at reaction temperature",
      "evidence": [
        {
          "source_id": "hou2007-cg060747m",
          "locator": "Main PDF p.1"
        }
      ]
    },
    {
      "id": "s02-cool",
      "action": "cool",
      "label": "Cool to room temperature",
      "stage": "synthesis",
      "branch": "",
      "optional": false,
      "depends_on": [
        "s01-heat"
      ],
      "inputs": [
        "hou2007-cg060747m-hexagonal-boron-nitride-hbn-nanocrystals-1--after-s01-heat"
      ],
      "outputs": [
        "hou2007-cg060747m-hexagonal-boron-nitride-hbn-nanocrystals-1--after-s02-cool"
      ],
      "parameters": {},
      "environment": {
        "value": "Ar",
        "status": "reported",
        "evidence": [
          {
            "source_id": "hou2007-cg060747m",
            "locator": "Main PDF p.1"
          }
        ],
        "note": ""
      },
      "endpoint": {
        "value": null,
        "status": "not_reported",
        "evidence": [],
        "note": ""
      },
      "retained_fraction": null,
      "description": "Cool to room temperature",
      "evidence": [
        {
          "source_id": "hou2007-cg060747m",
          "locator": "Main PDF p.1"
        }
      ]
    },
    {
      "id": "s03-dry",
      "action": "dry",
      "label": "Dry in vacuum",
      "stage": "workup",
      "branch": "",
      "optional": false,
      "depends_on": [
        "s02-cool"
      ],
      "inputs": [
        "hou2007-cg060747m-hexagonal-boron-nitride-hbn-nanocrystals-1--after-s02-cool"
      ],
      "outputs": [
        "hou2007-cg060747m-hexagonal-boron-nitride-hbn-nanocrystals-1--after-s03-dry"
      ],
      "parameters": {
        "temperature": {
          "value": 80,
          "minimum": null,
          "maximum": null,
          "unit": "degC",
          "status": "reported",
          "approximate": false,
          "qualifier": "",
          "basis": "",
          "raw_text": "80 °C",
          "evidence": [
            {
              "source_id": "hou2007-cg060747m",
              "locator": "Main PDF p.1"
            }
          ],
          "derivation": null
        }
      },
      "environment": {
        "value": null,
        "status": "not_reported",
        "evidence": [],
        "note": ""
      },
      "endpoint": {
        "value": null,
        "status": "not_reported",
        "evidence": [],
        "note": ""
      },
      "retained_fraction": null,
      "description": "Dry in vacuum",
      "evidence": [
        {
          "source_id": "hou2007-cg060747m",
          "locator": "Main PDF p.1"
        }
      ]
    }
  ],
  "condition_options": [],
  "products": [
    {
      "sample_id": "hou2007-cg060747m-hexagonal-boron-nitride-hbn-nanocrystals-1--product",
      "source_sample_label": "hexagonal boron nitride (hBN) nanocrystals",
      "batch_id": null,
      "material_state_id": "hou2007-cg060747m-hexagonal-boron-nitride-hbn-nanocrystals-1--after-s03-dry",
      "parent_sample_id": null,
      "composition": {
        "value": "BN",
        "status": "reported",
        "evidence": [
          {
            "source_id": "hou2007-cg060747m",
            "locator": "Main PDF p.1"
          }
        ],
        "note": ""
      },
      "phase": {
        "value": "hexagonal",
        "status": "reported",
        "evidence": [
          {
            "source_id": "hou2007-cg060747m",
            "locator": "Main PDF p.1"
          }
        ],
        "note": ""
      },
      "morphology": {
        "value": "spherelike, fiberlike, sheetlike, tubelike",
        "status": "reported",
        "evidence": [
          {
            "source_id": "hou2007-cg060747m",
            "locator": "Main PDF p.1"
          }
        ],
        "note": ""
      },
      "surface": {
        "value": null,
        "status": "not_reported",
        "evidence": [],
        "note": ""
      },
      "recipe_link": "explicit",
      "link_evidence": [
        {
          "source_id": "hou2007-cg060747m",
          "locator": "Main PDF p.1"
        }
      ],
      "notes": [
        "Reactor: 50 mL stainless steel autoclave (Main PDF p.1).",
        "Reaction temperature: 380 degC (Main PDF p.1).",
        "Reaction time: 14 h (Main PDF p.1)."
      ]
    }
  ],
  "measurements": [],
  "structure_assets": [],
  "quality": {
    "review_status": "source_extracted",
    "review_scope": "Extracted from the paper by the MatterSyn pipeline. Each value is tied to a quote found in the paper and was produced by two separate local-model extraction passes that agree. It has not been independently audited.",
    "missing_fields": [
      "Ligand not reported in the extracted text.",
      "Size not reported in the extracted text.",
      "Amount of anhydrous CH3CN not reported in the extracted text."
    ],
    "conflicts": [],
    "requested_tasks": [],
    "experimental_outcome": "reported_product"
  },
  "context_links": [],
  "collection": "reviewed_literature",
  "reader_role": "synthesis_route"
}

File: recipe-atlas/data/records/houtepen2005-jp053103i-cdse-quantum-dots-2-9-nm-1.json
{
  "schema_version": "1.3.0",
  "record_id": "houtepen2005-jp053103i-cdse-quantum-dots-2-9-nm-1",
  "revision": 1,
  "record_type": "literature_protocol",
  "title": "Arjan J. Houtepen and Danie1l Vanmaekelbergh (2005): CdSe quantum dots (2.9 nm)",
  "material": {
    "formula": "CdSe",
    "family": "CdSe nanocrystals",
    "elements": [
      "Cd",
      "Se"
    ],
    "components": [
      "CdSe"
    ],
    "architecture": "single_material"
  },
  "method": "Hot injection",
  "sources": [
    {
      "id": "houtepen2005-jp053103i",
      "doi": "10.1021/jp053103i",
      "title": "Orbital Occupation in Electron-Charged CdSe Quantum-Dot Solids",
      "authors": "Arjan J. Houtepen and Danie1l Vanmaekelbergh",
      "year": 2005,
      "url": "https://doi.org/10.1021/jp053103i",
      "main_status": "main text read by the extraction pipeline",
      "si_status": "supporting information not read",
      "reuse_status": "bibliographic citation and extracted values only"
    }
  ],
  "lineage": {
    "source_group": "houtepen2005-jp053103i",
    "recipe_family": "houtepen2005-jp053103i-cdse-quantum-dots-2-9-nm-1",
    "parent_record_id": null,
    "batch_id": null,
    "duplicate_of": null
  },
  "intended_target": {
    "composition": {
      "value": "CdSe",
      "status": "reported",
      "evidence": [
        {
          "source_id": "houtepen2005-jp053103i",
          "locator": "Main PDF p.2"
        }
      ],
      "note": ""
    },
    "phase": {
      "value": null,
      "status": "not_reported",
      "evidence": [],
      "note": ""
    },
    "size": {
      "value": 2.9,
      "minimum": null,
      "maximum": null,
      "unit": "nm",
      "status": "reported",
      "approximate": false,
      "qualifier": "",
      "basis": "",
      "raw_text": "2.9 nm",
      "evidence": [
        {
          "source_id": "houtepen2005-jp053103i",
          "locator": "Main PDF p.2"
        }
      ],
      "derivation": null
    },
    "morphology": {
      "value": "sphere",
      "status": "reported",
      "evidence": [
        {
          "source_id": "houtepen2005-jp053103i",
          "locator": "Main PDF p.2"
        }
      ],
      "note": ""
    }
  },
  "materials": [
    {
      "id": "houtepen2005-jp053103i-cdse-quantum-dots-2-9-nm-1--cd-ch3-2",
      "name": "Cd(CH3)2",
      "formula": null,
      "role": "metal_precursor",
      "stage": "synthesis",
      "identity": {
        "pubchem_cid": null,
        "smiles": null
      },
      "quantities": {},
      "notes": [],
      "evidence": [
        {
          "source_id": "houtepen2005-jp053103i",
          "locator": "Main PDF p.2"
        }
      ]
    },
    {
      "id": "houtepen2005-jp053103i-cdse-quantum-dots-2-9-nm-1--se",
      "name": "Se",
      "formula": null,
      "role": "chalcogen_precursor",
      "stage": "synthesis",
      "identity": {
        "pubchem_cid": null,
        "smiles": null
      },
      "quantities": {},
      "notes": [],
      "evidence": [
        {
          "source_id": "houtepen2005-jp053103i",
          "locator": "Main PDF p.2"
        }
      ]
    },
    {
      "id": "houtepen2005-jp053103i-cdse-quantum-dots-2-9-nm-1--trioctyl-phosphate-top",
      "name": "trioctyl phosphate (TOP)",
      "formula": null,
      "role": "solvent",
      "stage": "synthesis",
      "identity": {
        "pubchem_cid": null,
        "smiles": null
      },
      "quantities": {},
      "notes": [],
      "evidence": [
        {
          "source_id": "houtepen2005-jp053103i",
          "locator": "Main PDF p.2"
        }
      ]
    },
    {
      "id": "houtepen2005-jp053103i-cdse-quantum-dots-2-9-nm-1--hexadecylamine-hda",
      "name": "hexadecylamine (HDA)",
      "formula": null,
      "role": "ligand",
      "stage": "synthesis",
      "identity": {
        "pubchem_cid": null,
        "smiles": null
      },
      "quantities": {},
      "notes": [],
      "evidence": [
        {
          "source_id": "houtepen2005-jp053103i",
          "locator": "Main PDF p.2"
        }
      ]
    },
    {
      "id": "houtepen2005-jp053103i-cdse-quantum-dots-2-9-nm-1--trioctylphosphine-oxide-topo",
      "name": "trioctylphosphine oxide (TOPO)",
      "formula": null,
      "role": "ligand",
      "stage": "synthesis",
      "identity": {
        "pubchem_cid": null,
        "smiles": null
      },
      "quantities": {},
      "notes": [],
      "evidence": [
        {
          "source_id": "houtepen2005-jp053103i",
          "locator": "Main PDF p.2"
        }
      ]
    },
    {
      "id": "houtepen2005-jp053103i-cdse-quantum-dots-2-9-nm-1--pyridine",
      "name": "pyridine",
      "formula": null,
      "role": "ligand",
      "stage": "synthesis",
      "identity": {
        "pubchem_cid": null,
        "smiles": null
      },
      "quantities": {},
      "notes": [],
      "evidence": [
        {
          "source_id": "houtepen2005-jp053103i",
          "locator": "Main PDF p.2"
        }
      ]
    },
    {
      "id": "houtepen2005-jp053103i-cdse-quantum-dots-2-9-nm-1--methanol",
      "name": "methanol",
      "formula": null,
      "role": "solvent",
      "stage": "workup",
      "identity": {
        "pubchem_cid": null,
        "smiles": null
      },
      "quantities": {},
      "notes": [],
      "evidence": [
        {
          "source_id": "houtepen2005-jp053103i",
          "locator": "Main PDF p.2"
        }
      ]
    }
  ],
  "stocks": [],
  "material_states": [
    {
      "id": "houtepen2005-jp053103i-cdse-quantum-dots-2-9-nm-1--after-s01-heat",
      "name": "mixture after step 1",
      "kind": "reaction_batch",
      "parent_ids": [
        "houtepen2005-jp053103i-cdse-quantum-dots-2-9-nm-1--cd-ch3-2",
        "houtepen2005-jp053103i-cdse-quantum-dots-2-9-nm-1--se",
        "houtepen2005-jp053103i-cdse-quantum-dots-2-9-nm-1--trioctyl-phosphate-top"
      ]
    },
    {
      "id": "houtepen2005-jp053103i-cdse-quantum-dots-2-9-nm-1--after-s02-precipitate",
      "name": "mixture after step 2",
      "kind": "reaction_batch",
      "parent_ids": [
        "houtepen2005-jp053103i-cdse-quantum-dots-2-9-nm-1--after-s01-heat",
        "houtepen2005-jp053103i-cdse-quantum-dots-2-9-nm-1--methanol"
      ]
    },
    {
      "id": "houtepen2005-jp053103i-cdse-quantum-dots-2-9-nm-1--after-s03-heat",
      "name": "product as isolated",
      "kind": "product",
      "parent_ids": [
        "houtepen2005-jp053103i-cdse-quantum-dots-2-9-nm-1--after-s02-precipitate",
        "houtepen2005-jp053103i-cdse-quantum-dots-2-9-nm-1--pyridine"
      ]
    }
  ],
  "operations": [
    {
      "id": "s01-heat",
      "action": "heat",
      "label": "Heat solution to 240°C",
      "stage": "synthesis",
      "branch": "",
      "optional": false,
      "depends_on": [],
      "inputs": [
        "houtepen2005-jp053103i-cdse-quantum-dots-2-9-nm-1--cd-ch3-2",
        "houtepen2005-jp053103i-cdse-quantum-dots-2-9-nm-1--se",
        "houtepen2005-jp053103i-cdse-quantum-dots-2-9-nm-1--trioctyl-phosphate-top"
      ],
      "outputs": [
        "houtepen2005-jp053103i-cdse-quantum-dots-2-9-nm-1--after-s01-heat"
      ],
      "parameters": {
        "temperature": {
          "value": 240,
          "minimum": null,
          "maximum": null,
          "unit": "degC",
          "status": "reported",
          "approximate": false,
          "qualifier": "",
          "basis": "",
          "raw_text": "240 °C",
          "evidence": [
            {
              "source_id": "houtepen2005-jp053103i",
              "locator": "Main PDF p.2"
            }
          ],
          "derivation": null
        }
      },
      "environment": {
        "value": "Ar",
        "status": "reported",
        "evidence": [
          {
            "source_id": "houtepen2005-jp053103i",
            "locator": "Main PDF p.2"
          }
        ],
        "note": ""
      },
      "endpoint": {
        "value": null,
        "status": "not_reported",
        "evidence": [],
        "note": ""
      },
      "retained_fraction": null,
      "description": "Heat solution to 240°C",
      "evidence": [
        {
          "source_id": "houtepen2005-jp053103i",
          "locator": "Main PDF p.2"
        }
      ]
    },
    {
      "id": "s02-precipitate",
      "action": "precipitate",
      "label": "Add anhydrous methanol to precipitate nanocrystals",
      "stage": "workup",
      "branch": "",
      "optional": false,
      "depends_on": [
        "s01-heat"
      ],
      "inputs": [
        "houtepen2005-jp053103i-cdse-quantum-dots-2-9-nm-1--after-s01-heat",
        "houtepen2005-jp053103i-cdse-quantum-dots-2-9-nm-1--methanol"
      ],
      "outputs": [
        "houtepen2005-jp053103i-cdse-quantum-dots-2-9-nm-1--after-s02-precipitate"
      ],
      "parameters": {},
      "environment": {
        "value": null,
        "status": "not_reported",
        "evidence": [],
        "note": ""
      },
      "endpoint": {
        "value": null,
        "status": "not_reported",
        "evidence": [],
        "note": ""
      },
      "retained_fraction": null,
      "description": "Add anhydrous methanol to precipitate nanocrystals",
      "evidence": [
        {
          "source_id": "houtepen2005-jp053103i",
          "locator": "Main PDF p.2"
        }
      ]
    },
    {
      "id": "s03-heat",
      "action": "heat",
      "label": "Heat solution to 60°C overnight",
      "stage": "synthesis",
      "branch": "",
      "optional": false,
      "depends_on": [
        "s02-precipitate"
      ],
      "inputs": [
        "houtepen2005-jp053103i-cdse-quantum-dots-2-9-nm-1--after-s02-precipitate",
        "houtepen2005-jp053103i-cdse-quantum-dots-2-9-nm-1--pyridine"
      ],
      "outputs": [
        "houtepen2005-jp053103i-cdse-quantum-dots-2-9-nm-1--after-s03-heat"
      ],
      "parameters": {
        "temperature": {
          "value": 60,
          "minimum": null,
          "maximum": null,
          "unit": "degC",
          "status": "reported",
          "approximate": false,
          "qualifier": "",
          "basis": "",
          "raw_text": "60 °C",
          "evidence": [
            {
              "source_id": "houtepen2005-jp053103i",
              "locator": "Main PDF p.2"
            }
          ],
          "derivation": null
        }
      },
      "environment": {
        "value": "Ar",
        "status": "reported",
        "evidence": [
          {
            "source_id": "houtepen2005-jp053103i",
            "locator": "Main PDF p.2"
          }
        ],
        "note": ""
      },
      "endpoint": {
        "value": null,
        "status": "not_reported",
        "evidence": [],
        "note": ""
      },
      "retained_fraction": null,
      "description": "Heat solution to 60°C overnight",
      "evidence": [
        {
          "source_id": "houtepen2005-jp053103i",
          "locator": "Main PDF p.2"
        }
      ]
    }
  ],
  "condition_options": [],
  "products": [
    {
      "sample_id": "houtepen2005-jp053103i-cdse-quantum-dots-2-9-nm-1--product",
      "source_sample_label": "CdSe quantum dots (2.9 nm)",
      "batch_id": null,
      "material_state_id": "houtepen2005-jp053103i-cdse-quantum-dots-2-9-nm-1--after-s03-heat",
      "parent_sample_id": null,
      "composition": {
        "value": "CdSe",
        "status": "reported",
        "evidence": [
          {
            "source_id": "houtepen2005-jp053103i",
            "locator": "Main PDF p.2"
          }
        ],
        "note": ""
      },
      "phase": {
        "value": null,
        "status": "not_reported",
        "evidence": [],
        "note": ""
      },
      "morphology": {
        "value": "sphere",
        "status": "reported",
        "evidence": [
          {
            "source_id": "houtepen2005-jp053103i",
            "locator": "Main PDF p.2"
          }
        ],
        "note": ""
      },
      "surface": {
        "value": null,
        "status": "not_reported",
        "evidence": [],
        "note": ""
      },
      "recipe_link": "explicit",
      "link_evidence": [
        {
          "source_id": "houtepen2005-jp053103i",
          "locator": "Main PDF p.2"
        }
      ],
      "notes": [
        "Reactor: inert atmosphere of an argon-purged glovebox (Main PDF p.2)."
      ]
    }
  ],
  "measurements": [
    {
      "id": "houtepen2005-jp053103i-cdse-quantum-dots-2-9-nm-1--size",
      "sample_id": "houtepen2005-jp053103i-cdse-quantum-dots-2-9-nm-1--product",
      "property": "diameter",
      "technique": "TEM",
      "value": {
        "value": 2.9,
        "minimum": null,
        "maximum": null,
        "unit": "nm",
        "status": "reported",
        "approximate": false,
        "qualifier": "",
        "basis": "",
        "raw_text": "2.9 nm",
        "evidence": [
          {
            "source_id": "houtepen2005-jp053103i",
            "locator": "Main PDF p.2"
          }
        ],
        "derivation": null
      },
      "conditions": "",
      "derives_from": [],
      "evidence": [
        {
          "source_id": "houtepen2005-jp053103i",
          "locator": "Main PDF p.2"
        }
      ]
    }
  ],
  "structure_assets": [],
  "quality": {
    "review_status": "source_extracted",
    "review_scope": "Extracted from the paper by the MatterSyn pipeline. Each value is tied to a quote found in the paper and was produced by two separate local-model extraction passes that agree. It has not been independently audited.",
    "missing_fields": [
      "Phase not reported in the extracted text.",
      "Ligand not reported in the extracted text.",
      "Reaction temperature not reported in the extracted text.",
      "Reaction time not reported in the extracted text.",
      "Amount of Cd(CH3)2 not reported in the extracted text.",
      "Amount of Se not reported in the extracted text.",
      "Amount of trioctyl phosphate (TOP) not reported in the extracted text.",
      "Amount of hexadecylamine (HDA) not reported in the extracted text.",
      "Amount of trioctylphosphine oxide (TOPO) not reported in the extracted text.",
      "Amount of pyridine not reported in the extracted text.",
      "Amount of methanol not reported in the extracted text."
    ],
    "conflicts": [],
    "requested_tasks": [],
    "experimental_outcome": "reported_product"
  },
  "context_links": [],
  "collection": "reviewed_literature",
  "reader_role": "synthesis_route"
}
