Repository: cuiyist/mattersyn

# MatterSyn training data pilot

The canonical files in `records/` are the source for generated record pages and task-specific exports. Edit a canonical JSON record, increment its revision when changing published scientific content, then regenerate. Never edit `dist/data/records` or `dist/records` by hand. Read the generated dataset manifest and `inventory-summary.json` for current counts and release version. Record schema 1.3.0 supports one-sided quantity bounds and optional `minimum_exclusive` / `maximum_exclusive` flags; 1.2.0 adds an optional intended host; 1.1.0 adds typed qualitative measurements and an optional intended surface target. Earlier records remain supported.

File: recipe-atlas/data/records/jasieniak2011-nl201282v-cdte-nanocrystals-1.json
{
  "schema_version": "1.3.0",
  "record_id": "jasieniak2011-nl201282v-cdte-nanocrystals-1",
  "revision": 1,
  "record_type": "literature_protocol",
  "title": "Jacek Jasieniak (2011): CdTe nanocrystals",
  "material": {
    "formula": "CdTe",
    "family": "CdTe nanocrystals",
    "elements": [
      "Cd",
      "Te"
    ],
    "components": [
      "CdTe"
    ],
    "architecture": "single_material"
  },
  "method": "Hot injection",
  "sources": [
    {
      "id": "jasieniak2011-nl201282v",
      "doi": "10.1021/nl201282v",
      "title": "Solution-Processed Sintered Nanocrystal Solar Cells via Layer-by-Layer Assembly",
      "authors": "Jacek Jasieniak, Brandon I. MacDonald, Scott E. Watkins, Paul Mulvaney",
      "year": 2011,
      "url": "https://doi.org/10.1021/nl201282v",
      "main_status": "main text read by the extraction pipeline",
      "si_status": "supporting information not read",
      "reuse_status": "bibliographic citation and extracted values only"
    }
  ],
  "lineage": {
    "source_group": "jasieniak2011-nl201282v",
    "recipe_family": "jasieniak2011-nl201282v-cdte-nanocrystals-1",
    "parent_record_id": null,
    "batch_id": null,
    "duplicate_of": null
  },
  "intended_target": {
    "composition": {
      "value": "CdTe",
      "status": "reported",
      "evidence": [
        {
          "source_id": "jasieniak2011-nl201282v",
          "locator": "Main PDF p.7"
        }
      ],
      "note": ""
    },
    "phase": {
      "value": "crystal",
      "status": "reported",
      "evidence": [
        {
          "source_id": "jasieniak2011-nl201282v",
          "locator": "Main PDF p.2"
        }
      ],
      "note": ""
    },
    "size": {
      "value": 4,
      "minimum": null,
      "maximum": null,
      "unit": "nm",
      "status": "reported",
      "approximate": false,
      "qualifier": "",
      "basis": "",
      "raw_text": "4 nm",
      "evidence": [
        {
          "source_id": "jasieniak2011-nl201282v",
          "locator": "Main PDF p.2"
        }
      ],
      "derivation": null
    },
    "morphology": {
      "value": null,
      "status": "not_reported",
      "evidence": [],
      "note": ""
    }
  },
  "materials": [
    {
      "id": "jasieniak2011-nl201282v-cdte-nanocrystals-1--oleic-acid",
      "name": "oleic acid",
      "formula": null,
      "role": "ligand",
      "stage": "synthesis",
      "identity": {
        "pubchem_cid": null,
        "smiles": null
      },
      "quantities": {
        "mass": {
          "value": 4.24,
          "minimum": null,
          "maximum": null,
          "unit": "g",
          "status": "reported",
          "approximate": false,
          "qualifier": "",
          "basis": "",
          "raw_text": "4.24 g",
          "evidence": [
            {
              "source_id": "jasieniak2011-nl201282v",
              "locator": "Main PDF p.7"
            }
          ],
          "derivation": null
        }
      },
      "notes": [],
      "evidence": [
        {
          "source_id": "jasieniak2011-nl201282v",
          "locator": "Main PDF p.7"
        }
      ]
    },
    {
      "id": "jasieniak2011-nl201282v-cdte-nanocrystals-1--octadecene",
      "name": "octadecene",
      "formula": null,
      "role": "solvent",
      "stage": "synthesis",
      "identity": {
        "pubchem_cid": null,
        "smiles": null
      },
      "quantities": {
        "mass": {
          "value": 60,
          "minimum": null,
          "maximum": null,
          "unit": "g",
          "status": "reported",
          "approximate": false,
          "qualifier": "",
          "basis": "",
          "raw_text": "60 g",
          "evidence": [
            {
              "source_id": "jasieniak2011-nl201282v",
              "locator": "Main PDF p.7"
            }
          ],
          "derivation": null
        }
      },
      "notes": [],
      "evidence": [
        {
          "source_id": "jasieniak2011-nl201282v",
          "locator": "Main PDF p.7"
        }
      ]
    },
    {
      "id": "jasieniak2011-nl201282v-cdte-nanocrystals-1--trioctylphosphine",
      "name": "trioctylphosphine",
      "formula": null,
      "role": "solvent",
      "stage": "synthesis",
      "identity": {
        "pubchem_cid": null,
        "smiles": null
      },
      "quantities": {
        "volume": {
          "value": 5.3,
          "minimum": null,
          "maximum": null,
          "unit": "mL",
          "status": "reported",
          "approximate": false,
          "qualifier": "",
          "basis": "",
          "raw_text": "5.3 mL",
          "evidence": [
            {
              "source_id": "jasieniak2011-nl201282v",
              "locator": "Main PDF p.7"
            }
          ],
          "derivation": null
        }
      },
      "notes": [],
      "evidence": [
        {
          "source_id": "jasieniak2011-nl201282v",
          "locator": "Main PDF p.7"
        }
      ]
    }
  ],
  "stocks": [],
  "material_states": [
    {
      "id": "jasieniak2011-nl201282v-cdte-nanocrystals-1--after-s01-heat",
      "name": "mixture after step 1",
      "kind": "reaction_batch",
      "parent_ids": [
        "jasieniak2011-nl201282v-cdte-nanocrystals-1--oleic-acid",
        "jasieniak2011-nl201282v-cdte-nanocrystals-1--octadecene"
      ]
    },
    {
      "id": "jasieniak2011-nl201282v-cdte-nanocrystals-1--after-s02-heat",
      "name": "mixture after step 2",
      "kind": "reaction_batch",
      "parent_ids": [
        "jasieniak2011-nl201282v-cdte-nanocrystals-1--after-s01-heat",
        "jasieniak2011-nl201282v-cdte-nanocrystals-1--oleic-acid",
        "jasieniak2011-nl201282v-cdte-nanocrystals-1--octadecene"
      ]
    },
    {
      "id": "jasieniak2011-nl201282v-cdte-nanocrystals-1--after-s03-inject",
      "name": "product as isolated",
      "kind": "product",
      "parent_ids": [
        "jasieniak2011-nl201282v-cdte-nanocrystals-1--after-s02-heat",
        "jasieniak2011-nl201282v-cdte-nanocrystals-1--trioctylphosphine",
        "jasieniak2011-nl201282v-cdte-nanocrystals-1--octadecene"
      ]
    }
  ],
  "operations": [
    {
      "id": "s01-heat",
      "action": "heat",
      "label": "Heating under vacuum",
      "stage": "synthesis",
      "branch": "",
      "optional": false,
      "depends_on": [],
      "inputs": [
        "jasieniak2011-nl201282v-cdte-nanocrystals-1--oleic-acid",
        "jasieniak2011-nl201282v-cdte-nanocrystals-1--octadecene"
      ],
      "outputs": [
        "jasieniak2011-nl201282v-cdte-nanocrystals-1--after-s01-heat"
      ],
      "parameters": {
        "temperature": {
          "value": 80,
          "minimum": null,
          "maximum": null,
          "unit": "degC",
          "status": "reported",
          "approximate": false,
          "qualifier": "",
          "basis": "",
          "raw_text": "80 °C",
          "evidence": [
            {
              "source_id": "jasieniak2011-nl201282v",
              "locator": "Main PDF p.7"
            }
          ],
          "derivation": null
        }
      },
      "environment": {
        "value": "N2",
        "status": "reported",
        "evidence": [
          {
            "source_id": "jasieniak2011-nl201282v",
            "locator": "Main PDF p.7"
          }
        ],
        "note": ""
      },
      "endpoint": {
        "value": null,
        "status": "not_reported",
        "evidence": [],
        "note": ""
      },
      "retained_fraction": null,
      "description": "Heating under vacuum",
      "evidence": [
        {
          "source_id": "jasieniak2011-nl201282v",
          "locator": "Main PDF p.7"
        }
      ]
    },
    {
      "id": "s02-heat",
      "action": "heat",
      "label": "Heating to reaction temperature",
      "stage": "synthesis",
      "branch": "",
      "optional": false,
      "depends_on": [
        "s01-heat"
      ],
      "inputs": [
        "jasieniak2011-nl201282v-cdte-nanocrystals-1--after-s01-heat",
        "jasieniak2011-nl201282v-cdte-nanocrystals-1--oleic-acid",
        "jasieniak2011-nl201282v-cdte-nanocrystals-1--octadecene"
      ],
      "outputs": [
        "jasieniak2011-nl201282v-cdte-nanocrystals-1--after-s02-heat"
      ],
      "parameters": {
        "temperature": {
          "value": 260,
          "minimum": null,
          "maximum": null,
          "unit": "degC",
          "status": "reported",
          "approximate": false,
          "qualifier": "",
          "basis": "",
          "raw_text": "260 °C",
          "evidence": [
            {
              "source_id": "jasieniak2011-nl201282v",
              "locator": "Main PDF p.7"
            }
          ],
          "derivation": null
        }
      },
      "environment": {
        "value": "N2",
        "status": "reported",
        "evidence": [
          {
            "source_id": "jasieniak2011-nl201282v",
            "locator": "Main PDF p.7"
          }
        ],
        "note": ""
      },
      "endpoint": {
        "value": null,
        "status": "not_reported",
        "evidence": [],
        "note": ""
      },
      "retained_fraction": null,
      "description": "Heating to reaction temperature",
      "evidence": [
        {
          "source_id": "jasieniak2011-nl201282v",
          "locator": "Main PDF p.7"
        }
      ]
    },
    {
      "id": "s03-inject",
      "action": "inject",
      "label": "Injection of Te solution",
      "stage": "synthesis",
      "branch": "",
      "optional": false,
      "depends_on": [
        "s02-heat"
      ],
      "inputs": [
        "jasieniak2011-nl201282v-cdte-nanocrystals-1--after-s02-heat",
        "jasieniak2011-nl201282v-cdte-nanocrystals-1--trioctylphosphine",
        "jasieniak2011-nl201282v-cdte-nanocrystals-1--octadecene"
      ],
      "outputs": [
        "jasieniak2011-nl201282v-cdte-nanocrystals-1--after-s03-inject"
      ],
      "parameters": {},
      "environment": {
        "value": "N2",
        "status": "reported",
        "evidence": [
          {
            "source_id": "jasieniak2011-nl201282v",
            "locator": "Main PDF p.7"
          }
        ],
        "note": ""
      },
      "endpoint": {
        "value": null,
        "status": "not_reported",
        "evidence": [],
        "note": ""
      },
      "retained_fraction": null,
      "description": "Injection of Te solution",
      "evidence": [
        {
          "source_id": "jasieniak2011-nl201282v",
          "locator": "Main PDF p.7"
        }
      ]
    }
  ],
  "condition_options": [],
  "products": [
    {
      "sample_id": "jasieniak2011-nl201282v-cdte-nanocrystals-1--product",
      "source_sample_label": "CdTe nanocrystals",
      "batch_id": null,
      "material_state_id": "jasieniak2011-nl201282v-cdte-nanocrystals-1--after-s03-inject",
      "parent_sample_id": null,
      "composition": {
        "value": "CdTe",
        "status": "reported",
        "evidence": [
          {
            "source_id": "jasieniak2011-nl201282v",
            "locator": "Main PDF p.7"
          }
        ],
        "note": ""
      },
      "phase": {
        "value": "crystal",
        "status": "reported",
        "evidence": [
          {
            "source_id": "jasieniak2011-nl201282v",
            "locator": "Main PDF p.2"
          }
        ],
        "note": ""
      },
      "morphology": {
        "value": null,
        "status": "not_reported",
        "evidence": [],
        "note": ""
      },
      "surface": {
        "value": null,
        "status": "not_reported",
        "evidence": [],
        "note": ""
      },
      "recipe_link": "explicit",
      "link_evidence": [
        {
          "source_id": "jasieniak2011-nl201282v",
          "locator": "Main PDF p.7"
        }
      ],
      "notes": [
        "Reactor: flask (Main PDF p.7).",
        "Reaction temperature: 260 degC (Main PDF p.7)."
      ]
    }
  ],
  "measurements": [
    {
      "id": "jasieniak2011-nl201282v-cdte-nanocrystals-1--size",
      "sample_id": "jasieniak2011-nl201282v-cdte-nanocrystals-1--product",
      "property": "crystallite_size",
      "technique": "XRD",
      "value": {
        "value": 4,
        "minimum": null,
        "maximum": null,
        "unit": "nm",
        "status": "reported",
        "approximate": false,
        "qualifier": "",
        "basis": "",
        "raw_text": "4 nm",
        "evidence": [
          {
            "source_id": "jasieniak2011-nl201282v",
            "locator": "Main PDF p.2"
          }
        ],
        "derivation": null
      },
      "conditions": "",
      "derives_from": [],
      "evidence": [
        {
          "source_id": "jasieniak2011-nl201282v",
          "locator": "Main PDF p.2"
        }
      ]
    }
  ],
  "structure_assets": [],
  "quality": {
    "review_status": "source_extracted",
    "review_scope": "Extracted from the paper by the MatterSyn pipeline. Each value is tied to a quote found in the paper and was produced by two separate local-model extraction passes that agree. It has not been independently audited.",
    "missing_fields": [
      "Shape not reported in the extracted text.",
      "Ligand not reported in the extracted text.",
      "Reaction time not reported in the extracted text."
    ],
    "conflicts": [],
    "requested_tasks": [],
    "experimental_outcome": "reported_product"
  },
  "context_links": [],
  "collection": "reviewed_literature",
  "reader_role": "synthesis_route"
}

File: recipe-atlas/data/records/jasieniak2011-nl201282v-zno-nanocrystals-2.json
{
  "schema_version": "1.3.0",
  "record_id": "jasieniak2011-nl201282v-zno-nanocrystals-2",
  "revision": 1,
  "record_type": "literature_protocol",
  "title": "Jacek Jasieniak (2011): ZnO nanocrystals",
  "material": {
    "formula": "ZnO",
    "family": "ZnO nanocrystals",
    "elements": [
      "Zn",
      "O"
    ],
    "components": [
      "ZnO"
    ],
    "architecture": "single_material"
  },
  "method": "Precipitation",
  "sources": [
    {
      "id": "jasieniak2011-nl201282v",
      "doi": "10.1021/nl201282v",
      "title": "Solution-Processed Sintered Nanocrystal Solar Cells via Layer-by-Layer Assembly",
      "authors": "Jacek Jasieniak, Brandon I. MacDonald, Scott E. Watkins, Paul Mulvaney",
      "year": 2011,
      "url": "https://doi.org/10.1021/nl201282v",
      "main_status": "main text read by the extraction pipeline",
      "si_status": "supporting information not read",
      "reuse_status": "bibliographic citation and extracted values only"
    }
  ],
  "lineage": {
    "source_group": "jasieniak2011-nl201282v",
    "recipe_family": "jasieniak2011-nl201282v-zno-nanocrystals-2",
    "parent_record_id": null,
    "batch_id": null,
    "duplicate_of": null
  },
  "intended_target": {
    "composition": {
      "value": "ZnO",
      "status": "reported",
      "evidence": [
        {
          "source_id": "jasieniak2011-nl201282v",
          "locator": "Main PDF p.7"
        }
      ],
      "note": ""
    },
    "phase": {
      "value": "crystal",
      "status": "reported",
      "evidence": [
        {
          "source_id": "jasieniak2011-nl201282v",
          "locator": "Main PDF p.7"
        }
      ],
      "note": ""
    },
    "size": {
      "value": 5,
      "minimum": null,
      "maximum": null,
      "unit": "nm",
      "status": "reported",
      "approximate": false,
      "qualifier": "",
      "basis": "",
      "raw_text": "5 nm",
      "evidence": [
        {
          "source_id": "jasieniak2011-nl201282v",
          "locator": "Main PDF p.7"
        }
      ],
      "derivation": null
    },
    "morphology": {
      "value": null,
      "status": "not_reported",
      "evidence": [],
      "note": ""
    }
  },
  "materials": [
    {
      "id": "jasieniak2011-nl201282v-zno-nanocrystals-2--zn-acetate-dihydrate",
      "name": "Zn acetate dihydrate",
      "formula": null,
      "role": "metal_precursor",
      "stage": "synthesis",
      "identity": {
        "pubchem_cid": null,
        "smiles": null
      },
      "quantities": {
        "mass": {
          "value": 0.44,
          "minimum": null,
          "maximum": null,
          "unit": "g",
          "status": "reported",
          "approximate": false,
          "qualifier": "",
          "basis": "",
          "raw_text": "0.44 g",
          "evidence": [
            {
              "source_id": "jasieniak2011-nl201282v",
              "locator": "Main PDF p.7"
            }
          ],
          "derivation": null
        }
      },
      "notes": [],
      "evidence": [
        {
          "source_id": "jasieniak2011-nl201282v",
          "locator": "Main PDF p.7"
        }
      ]
    },
    {
      "id": "jasieniak2011-nl201282v-zno-nanocrystals-2--ethanol",
      "name": "ethanol",
      "formula": null,
      "role": "solvent",
      "stage": "synthesis",
      "identity": {
        "pubchem_cid": null,
        "smiles": null
      },
      "quantities": {
        "volume": {
          "value": 40,
          "minimum": null,
          "maximum": null,
          "unit": "mL",
          "status": "reported",
          "approximate": false,
          "qualifier": "",
          "basis": "",
          "raw_text": "40 mL",
          "evidence": [
            {
              "source_id": "jasieniak2011-nl201282v",
              "locator": "Main PDF p.7"
            }
          ],
          "derivation": null
        }
      },
      "notes": [],
      "evidence": [
        {
          "source_id": "jasieniak2011-nl201282v",
          "locator": "Main PDF p.7"
        }
      ]
    },
    {
      "id": "jasieniak2011-nl201282v-zno-nanocrystals-2--tetramethylammonium-hydroxide",
      "name": "tetramethylammonium hydroxide",
      "formula": null,
      "role": "nonmetal_precursor",
      "stage": "synthesis",
      "identity": {
        "pubchem_cid": null,
        "smiles": null
      },
      "quantities": {
        "volume": {
          "value": 2,
          "minimum": null,
          "maximum": null,
          "unit": "mL",
          "status": "reported",
          "approximate": false,
          "qualifier": "",
          "basis": "",
          "raw_text": "2 mL",
          "evidence": [
            {
              "source_id": "jasieniak2011-nl201282v",
              "locator": "Main PDF p.7"
            }
          ],
          "derivation": null
        }
      },
      "notes": [],
      "evidence": [
        {
          "source_id": "jasieniak2011-nl201282v",
          "locator": "Main PDF p.7"
        }
      ]
    }
  ],
  "stocks": [],
  "material_states": [
    {
      "id": "jasieniak2011-nl201282v-zno-nanocrystals-2--after-s01-dissolve",
      "name": "mixture after step 1",
      "kind": "reaction_batch",
      "parent_ids": [
        "jasieniak2011-nl201282v-zno-nanocrystals-2--zn-acetate-dihydrate",
        "jasieniak2011-nl201282v-zno-nanocrystals-2--ethanol"
      ]
    },
    {
      "id": "jasieniak2011-nl201282v-zno-nanocrystals-2--after-s02-add",
      "name": "product as isolated",
      "kind": "product",
      "parent_ids": [
        "jasieniak2011-nl201282v-zno-nanocrystals-2--after-s01-dissolve",
        "jasieniak2011-nl201282v-zno-nanocrystals-2--tetramethylammonium-hydroxide",
        "jasieniak2011-nl201282v-zno-nanocrystals-2--ethanol"
      ]
    }
  ],
  "operations": [
    {
      "id": "s01-dissolve",
      "action": "dissolve",
      "label": "Dissolving Zn acetate dihydrate in ethanol",
      "stage": "synthesis",
      "branch": "",
      "optional": false,
      "depends_on": [],
      "inputs": [
        "jasieniak2011-nl201282v-zno-nanocrystals-2--zn-acetate-dihydrate",
        "jasieniak2011-nl201282v-zno-nanocrystals-2--ethanol"
      ],
      "outputs": [
        "jasieniak2011-nl201282v-zno-nanocrystals-2--after-s01-dissolve"
      ],
      "parameters": {
        "temperature": {
          "value": 60,
          "minimum": null,
          "maximum": null,
          "unit": "degC",
          "status": "reported",
          "approximate": false,
          "qualifier": "",
          "basis": "",
          "raw_text": "60 °C",
          "evidence": [
            {
              "source_id": "jasieniak2011-nl201282v",
              "locator": "Main PDF p.7"
            }
          ],
          "derivation": null
        }
      },
      "environment": {
        "value": "air",
        "status": "reported",
        "evidence": [
          {
            "source_id": "jasieniak2011-nl201282v",
            "locator": "Main PDF p.7"
          }
        ],
        "note": ""
      },
      "endpoint": {
        "value": null,
        "status": "not_reported",
        "evidence": [],
        "note": ""
      },
      "retained_fraction": null,
      "description": "Dissolving Zn acetate dihydrate in ethanol",
      "evidence": [
        {
          "source_id": "jasieniak2011-nl201282v",
          "locator": "Main PDF p.7"
        }
      ]
    },
    {
      "id": "s02-add",
      "action": "add",
      "label": "Adding tetramethylammonium hydroxide",
      "stage": "synthesis",
      "branch": "",
      "optional": false,
      "depends_on": [
        "s01-dissolve"
      ],
      "inputs": [
        "jasieniak2011-nl201282v-zno-nanocrystals-2--after-s01-dissolve",
        "jasieniak2011-nl201282v-zno-nanocrystals-2--tetramethylammonium-hydroxide",
        "jasieniak2011-nl201282v-zno-nanocrystals-2--ethanol"
      ],
      "outputs": [
        "jasieniak2011-nl201282v-zno-nanocrystals-2--after-s02-add"
      ],
      "parameters": {
        "duration": {
          "value": 5,
          "minimum": null,
          "maximum": null,
          "unit": "min",
          "status": "reported",
          "approximate": false,
          "qualifier": "",
          "basis": "",
          "raw_text": "5 min",
          "evidence": [
            {
              "source_id": "jasieniak2011-nl201282v",
              "locator": "Main PDF p.7"
            }
          ],
          "derivation": null
        }
      },
      "environment": {
        "value": "air",
        "status": "reported",
        "evidence": [
          {
            "source_id": "jasieniak2011-nl201282v",
            "locator": "Main PDF p.7"
          }
        ],
        "note": ""
      },
      "endpoint": {
        "value": null,
        "status": "not_reported",
        "evidence": [],
        "note": ""
      },
      "retained_fraction": null,
      "description": "Adding tetramethylammonium hydroxide",
      "evidence": [
        {
          "source_id": "jasieniak2011-nl201282v",
          "locator": "Main PDF p.7"
        }
      ]
    }
  ],
  "condition_options": [],
  "products": [
    {
      "sample_id": "jasieniak2011-nl201282v-zno-nanocrystals-2--product",
      "source_sample_label": "ZnO nanocrystals",
      "batch_id": null,
      "material_state_id": "jasieniak2011-nl201282v-zno-nanocrystals-2--after-s02-add",
      "parent_sample_id": null,
      "composition": {
        "value": "ZnO",
        "status": "reported",
        "evidence": [
          {
            "source_id": "jasieniak2011-nl201282v",
            "locator": "Main PDF p.7"
          }
        ],
        "note": ""
      },
      "phase": {
        "value": "crystal",
        "status": "reported",
        "evidence": [
          {
            "source_id": "jasieniak2011-nl201282v",
            "locator": "Main PDF p.7"
          }
        ],
        "note": ""
      },
      "morphology": {
        "value": null,
        "status": "not_reported",
        "evidence": [],
        "note": ""
      },
      "surface": {
        "value": null,
        "status": "not_reported",
        "evidence": [],
        "note": ""
      },
      "recipe_link": "explicit",
      "link_evidence": [
        {
          "source_id": "jasieniak2011-nl201282v",
          "locator": "Main PDF p.7"
        }
      ],
      "notes": [
        "Reactor: flask (Main PDF p.7).",
        "Reaction temperature: 60 degC (Main PDF p.7).",
        "Reaction time: 30 min (Main PDF p.7)."
      ]
    }
  ],
  "measurements": [
    {
      "id": "jasieniak2011-nl201282v-zno-nanocrystals-2--size",
      "sample_id": "jasieniak2011-nl201282v-zno-nanocrystals-2--product",
      "property": "optically_derived_size",
      "technique": "optical sizing",
      "value": {
        "value": 5,
        "minimum": null,
        "maximum": null,
        "unit": "nm",
        "status": "reported",
        "approximate": false,
        "qualifier": "",
        "basis": "",
        "raw_text": "5 nm",
        "evidence": [
          {
            "source_id": "jasieniak2011-nl201282v",
            "locator": "Main PDF p.7"
          }
        ],
        "derivation": null
      },
      "conditions": "",
      "derives_from": [],
      "evidence": [
        {
          "source_id": "jasieniak2011-nl201282v",
          "locator": "Main PDF p.7"
        }
      ]
    }
  ],
  "structure_assets": [],
  "quality": {
    "review_status": "source_extracted",
    "review_scope": "Extracted from the paper by the MatterSyn pipeline. Each value is tied to a quote found in the paper and was produced by two separate local-model extraction passes that agree. It has not been independently audited.",
    "missing_fields": [
      "Shape not reported in the extracted text.",
      "Ligand not reported in the extracted text."
    ],
    "conflicts": [],
    "requested_tasks": [],
    "experimental_outcome": "reported_product"
  },
  "context_links": [],
  "collection": "reviewed_literature",
  "reader_role": "synthesis_route"
}

File: recipe-atlas/data/records/jena2025-acs-langmuir-5c01176-zns-quantum-dots-10-nm-2.json
{
  "schema_version": "1.3.0",
  "record_id": "jena2025-acs-langmuir-5c01176-zns-quantum-dots-10-nm-2",
  "revision": 1,
  "record_type": "literature_protocol",
  "title": "Satyaranjan Jena (2025): ZnS quantum dots (10 nm)",
  "material": {
    "formula": "ZnS",
    "family": "ZnS nanocrystals",
    "elements": [
      "Zn",
      "S"
    ],
    "components": [
      "ZnS"
    ],
    "architecture": "single_material"
  },
  "method": "Precipitation",
  "sources": [
    {
      "id": "jena2025-acs-langmuir-5c01176",
      "doi": "10.1021/acs.langmuir.5c01176",
      "title": "Formation of ZnS Cubes and Quantum Dots and Structural Feature for Improved Quantum Dot Emission",
      "authors": "Satyaranjan Jena, Min-Chen Hsieh, and Michael H. Huang",
      "year": 2025,
      "url": "https://doi.org/10.1021/acs.langmuir.5c01176",
      "main_status": "main text read by the extraction pipeline",
      "si_status": "supporting information not read",
      "reuse_status": "bibliographic citation and extracted values only"
    }
  ],
  "lineage": {
    "source_group": "jena2025-acs-langmuir-5c01176",
    "recipe_family": "jena2025-acs-langmuir-5c01176-zns-quantum-dots-10-nm-2",
    "parent_record_id": null,
    "batch_id": null,
    "duplicate_of": null
  },
  "intended_target": {
    "composition": {
      "value": "ZnS",
      "status": "reported",
      "evidence": [
        {
          "source_id": "jena2025-acs-langmuir-5c01176",
          "locator": "Main PDF p.1"
        }
      ],
      "note": ""
    },
    "phase": {
      "value": "zinc blende",
      "status": "reported",
      "evidence": [
        {
          "source_id": "jena2025-acs-langmuir-5c01176",
          "locator": "Main PDF p.1"
        }
      ],
      "note": ""
    },
    "size": {
      "value": 10,
      "minimum": null,
      "maximum": null,
      "unit": "nm",
      "status": "reported",
      "approximate": false,
      "qualifier": "",
      "basis": "",
      "raw_text": "10 nm",
      "evidence": [
        {
          "source_id": "jena2025-acs-langmuir-5c01176",
          "locator": "Main PDF p.3"
        }
      ],
      "derivation": null
    },
    "morphology": {
      "value": "quantum dot",
      "status": "reported",
      "evidence": [
        {
          "source_id": "jena2025-acs-langmuir-5c01176",
          "locator": "Main PDF p.1"
        }
      ],
      "note": ""
    }
  },
  "materials": [
    {
      "id": "jena2025-acs-langmuir-5c01176-zns-quantum-dots-10-nm-2--zinc-chloride",
      "name": "zinc chloride",
      "formula": null,
      "role": "metal_precursor",
      "stage": "synthesis",
      "identity": {
        "pubchem_cid": null,
        "smiles": null
      },
      "quantities": {},
      "notes": [],
      "evidence": [
        {
          "source_id": "jena2025-acs-langmuir-5c01176",
          "locator": "Main PDF p.3"
        }
      ]
    },
    {
      "id": "jena2025-acs-langmuir-5c01176-zns-quantum-dots-10-nm-2--sodium-sulfide",
      "name": "sodium sulfide",
      "formula": null,
      "role": "chalcogen_precursor",
      "stage": "synthesis",
      "identity": {
        "pubchem_cid": null,
        "smiles": null
      },
      "quantities": {},
      "notes": [],
      "evidence": [
        {
          "source_id": "jena2025-acs-langmuir-5c01176",
          "locator": "Main PDF p.3"
        }
      ]
    },
    {
      "id": "jena2025-acs-langmuir-5c01176-zns-quantum-dots-10-nm-2--hydroxylamine-hydrochloride",
      "name": "hydroxylamine hydrochloride",
      "formula": null,
      "role": "reagent",
      "stage": "synthesis",
      "identity": {
        "pubchem_cid": null,
        "smiles": null
      },
      "quantities": {},
      "notes": [],
      "evidence": [
        {
          "source_id": "jena2025-acs-langmuir-5c01176",
          "locator": "Main PDF p.3"
        }
      ]
    },
    {
      "id": "jena2025-acs-langmuir-5c01176-zns-quantum-dots-10-nm-2--deionized-water",
      "name": "deionized water",
      "formula": null,
      "role": "solvent",
      "stage": "synthesis",
      "identity": {
        "pubchem_cid": null,
        "smiles": null
      },
      "quantities": {},
      "notes": [],
      "evidence": [
        {
          "source_id": "jena2025-acs-langmuir-5c01176",
          "locator": "Main PDF p.3"
        }
      ]
    }
  ],
  "stocks": [],
  "material_states": [
    {
      "id": "jena2025-acs-langmuir-5c01176-zns-quantum-dots-10-nm-2--after-s01-add",
      "name": "mixture after step 1",
      "kind": "reaction_batch",
      "parent_ids": [
        "jena2025-acs-langmuir-5c01176-zns-quantum-dots-10-nm-2--hydroxylamine-hydrochloride"
      ]
    },
    {
      "id": "jena2025-acs-langmuir-5c01176-zns-quantum-dots-10-nm-2--after-s02-add",
      "name": "mixture after step 2",
      "kind": "reaction_batch",
      "parent_ids": [
        "jena2025-acs-langmuir-5c01176-zns-quantum-dots-10-nm-2--after-s01-add",
        "jena2025-acs-langmuir-5c01176-zns-quantum-dots-10-nm-2--sodium-sulfide"
      ]
    },
    {
      "id": "jena2025-acs-langmuir-5c01176-zns-quantum-dots-10-nm-2--after-s03-add",
      "name": "mixture after step 3",
      "kind": "reaction_batch",
      "parent_ids": [
        "jena2025-acs-langmuir-5c01176-zns-quantum-dots-10-nm-2--after-s02-add",
        "jena2025-acs-langmuir-5c01176-zns-quantum-dots-10-nm-2--zinc-chloride"
      ]
    },
    {
      "id": "jena2025-acs-langmuir-5c01176-zns-quantum-dots-10-nm-2--after-s04-stir",
      "name": "product as isolated",
      "kind": "product",
      "parent_ids": [
        "jena2025-acs-langmuir-5c01176-zns-quantum-dots-10-nm-2--after-s03-add"
      ]
    }
  ],
  "operations": [
    {
      "id": "s01-add",
      "action": "add",
      "label": "Add NH2OH·HCl solution",
      "stage": "synthesis",
      "branch": "",
      "optional": false,
      "depends_on": [],
      "inputs": [
        "jena2025-acs-langmuir-5c01176-zns-quantum-dots-10-nm-2--hydroxylamine-hydrochloride"
      ],
      "outputs": [
        "jena2025-acs-langmuir-5c01176-zns-quantum-dots-10-nm-2--after-s01-add"
      ],
      "parameters": {},
      "environment": {
        "value": "air",
        "status": "reported",
        "evidence": [
          {
            "source_id": "jena2025-acs-langmuir-5c01176",
            "locator": "Main PDF p.3"
          }
        ],
        "note": ""
      },
      "endpoint": {
        "value": null,
        "status": "not_reported",
        "evidence": [],
        "note": ""
      },
      "retained_fraction": null,
      "description": "Add NH2OH·HCl solution",
      "evidence": [
        {
          "source_id": "jena2025-acs-langmuir-5c01176",
          "locator": "Main PDF p.3"
        }
      ]
    },
    {
      "id": "s02-add",
      "action": "add",
      "label": "Add Na2S solution",
      "stage": "synthesis",
      "branch": "",
      "optional": false,
      "depends_on": [
        "s01-add"
      ],
      "inputs": [
        "jena2025-acs-langmuir-5c01176-zns-quantum-dots-10-nm-2--after-s01-add",
        "jena2025-acs-langmuir-5c01176-zns-quantum-dots-10-nm-2--sodium-sulfide"
      ],
      "outputs": [
        "jena2025-acs-langmuir-5c01176-zns-quantum-dots-10-nm-2--after-s02-add"
      ],
      "parameters": {},
      "environment": {
        "value": "air",
        "status": "reported",
        "evidence": [
          {
            "source_id": "jena2025-acs-langmuir-5c01176",
            "locator": "Main PDF p.3"
          }
        ],
        "note": ""
      },
      "endpoint": {
        "value": null,
        "status": "not_reported",
        "evidence": [],
        "note": ""
      },
      "retained_fraction": null,
      "description": "Add Na2S solution",
      "evidence": [
        {
          "source_id": "jena2025-acs-langmuir-5c01176",
          "locator": "Main PDF p.3"
        }
      ]
    },
    {
      "id": "s03-add",
      "action": "add",
      "label": "Add ZnCl2 solution",
      "stage": "synthesis",
      "branch": "",
      "optional": false,
      "depends_on": [
        "s02-add"
      ],
      "inputs": [
        "jena2025-acs-langmuir-5c01176-zns-quantum-dots-10-nm-2--after-s02-add",
        "jena2025-acs-langmuir-5c01176-zns-quantum-dots-10-nm-2--zinc-chloride"
      ],
      "outputs": [
        "jena2025-acs-langmuir-5c01176-zns-quantum-dots-10-nm-2--after-s03-add"
      ],
      "parameters": {},
      "environment": {
        "value": "air",
        "status": "reported",
        "evidence": [
          {
            "source_id": "jena2025-acs-langmuir-5c01176",
            "locator": "Main PDF p.3"
          }
        ],
        "note": ""
      },
      "endpoint": {
        "value": null,
        "status": "not_reported",
        "evidence": [],
        "note": ""
      },
      "retained_fraction": null,
      "description": "Add ZnCl2 solution",
      "evidence": [
        {
          "source_id": "jena2025-acs-langmuir-5c01176",
          "locator": "Main PDF p.3"
        }
      ]
    },
    {
      "id": "s04-stir",
      "action": "stir",
      "label": "Stir at 400 rpm",
      "stage": "synthesis",
      "branch": "",
      "optional": false,
      "depends_on": [
        "s03-add"
      ],
      "inputs": [
        "jena2025-acs-langmuir-5c01176-zns-quantum-dots-10-nm-2--after-s03-add"
      ],
      "outputs": [
        "jena2025-acs-langmuir-5c01176-zns-quantum-dots-10-nm-2--after-s04-stir"
      ],
      "parameters": {
        "duration": {
          "value": 40,
          "minimum": null,
          "maximum": null,
          "unit": "min",
          "status": "reported",
          "approximate": false,
          "qualifier": "",
          "basis": "",
          "raw_text": "40 min",
          "evidence": [
            {
              "source_id": "jena2025-acs-langmuir-5c01176",
              "locator": "Main PDF p.3"
            }
          ],
          "derivation": null
        }
      },
      "environment": {
        "value": "air",
        "status": "reported",
        "evidence": [
          {
            "source_id": "jena2025-acs-langmuir-5c01176",
            "locator": "Main PDF p.3"
          }
        ],
        "note": ""
      },
      "endpoint": {
        "value": null,
        "status": "not_reported",
        "evidence": [],
        "note": ""
      },
      "retained_fraction": null,
      "description": "Stir at 400 rpm",
      "evidence": [
        {
          "source_id": "jena2025-acs-langmuir-5c01176",
          "locator": "Main PDF p.3"
        }
      ]
    }
  ],
  "condition_options": [],
  "products": [
    {
      "sample_id": "jena2025-acs-langmuir-5c01176-zns-quantum-dots-10-nm-2--product",
      "source_sample_label": "ZnS quantum dots (10 nm)",
      "batch_id": null,
      "material_state_id": "jena2025-acs-langmuir-5c01176-zns-quantum-dots-10-nm-2--after-s04-stir",
      "parent_sample_id": null,
      "composition": {
        "value": "ZnS",
        "status": "reported",
        "evidence": [
          {
            "source_id": "jena2025-acs-langmuir-5c01176",
            "locator": "Main PDF p.1"
          }
        ],
        "note": ""
      },
      "phase": {
        "value": "zinc blende",
        "status": "reported",
        "evidence": [
          {
            "source_id": "jena2025-acs-langmuir-5c01176",
            "locator": "Main PDF p.1"
          }
        ],
        "note": ""
      },
      "morphology": {
        "value": "quantum dot",
        "status": "reported",
        "evidence": [
          {
            "source_id": "jena2025-acs-langmuir-5c01176",
            "locator": "Main PDF p.1"
          }
        ],
        "note": ""
      },
      "surface": {
        "value": null,
        "status": "not_reported",
        "evidence": [],
        "note": ""
      },
      "recipe_link": "explicit",
      "link_evidence": [
        {
          "source_id": "jena2025-acs-langmuir-5c01176",
          "locator": "Main PDF p.3"
        }
      ],
      "notes": [
        "Reactor: 20 mL vial (Main PDF p.3).",
        "Reaction time: 2 h (Main PDF p.3)."
      ]
    }
  ],
  "measurements": [
    {
      "id": "jena2025-acs-langmuir-5c01176-zns-quantum-dots-10-nm-2--size",
      "sample_id": "jena2025-acs-langmuir-5c01176-zns-quantum-dots-10-nm-2--product",
      "property": "diameter",
      "technique": "TEM",
      "value": {
        "value": 10,
        "minimum": null,
        "maximum": null,
        "unit": "nm",
        "status": "reported",
        "approximate": false,
        "qualifier": "",
        "basis": "",
        "raw_text": "10 nm",
        "evidence": [
          {
            "source_id": "jena2025-acs-langmuir-5c01176",
            "locator": "Main PDF p.3"
          }
        ],
        "derivation": null
      },
      "conditions": "",
      "derives_from": [],
      "evidence": [
        {
          "source_id": "jena2025-acs-langmuir-5c01176",
          "locator": "Main PDF p.3"
        }
      ]
    }
  ],
  "structure_assets": [],
  "quality": {
    "review_status": "source_extracted",
    "review_scope": "Extracted from the paper by the MatterSyn pipeline. Each value is tied to a quote found in the paper and was produced by two separate local-model extraction passes that agree. It has not been independently audited.",
    "missing_fields": [
      "Ligand not reported in the extracted text.",
      "Reaction temperature not reported in the extracted text.",
      "Amount of zinc chloride not reported in the extracted text.",
      "Amount of sodium sulfide not reported in the extracted text.",
      "Amount of hydroxylamine hydrochloride not reported in the extracted text.",
      "Amount of deionized water not reported in the extracted text."
    ],
    "conflicts": [],
    "requested_tasks": [],
    "experimental_outcome": "reported_product"
  },
  "context_links": [],
  "collection": "reviewed_literature",
  "reader_role": "synthesis_route"
}
