Repository: cuiyist/mattersyn

# MatterSyn training data pilot

The canonical files in `records/` are the source for generated record pages and task-specific exports. Edit a canonical JSON record, increment its revision when changing published scientific content, then regenerate. Never edit `dist/data/records` or `dist/records` by hand. Read the generated dataset manifest and `inventory-summary.json` for current counts and release version. Record schema 1.3.0 supports one-sided quantity bounds and optional `minimum_exclusive` / `maximum_exclusive` flags; 1.2.0 adds an optional intended host; 1.1.0 adds typed qualitative measurements and an optional intended surface target. Earlier records remain supported.

File: recipe-atlas/data/records/yin2006-1-2196472-co-ferrite-film-33-nm-deposited-at-550-c-1.json
{
  "schema_version": "1.3.0",
  "record_id": "yin2006-1-2196472-co-ferrite-film-33-nm-deposited-at-550-c-1",
  "revision": 1,
  "record_type": "literature_protocol",
  "title": "Jianhua Yin (2006): Co-ferrite film (33 nm, deposited at 550 °C)",
  "material": {
    "formula": "CoFe2O4",
    "family": "CoFe2O4 nanocrystals",
    "elements": [
      "Co",
      "Fe",
      "O"
    ],
    "components": [
      "CoFe2O4"
    ],
    "architecture": "single_material"
  },
  "method": "Pulsed laser deposition",
  "sources": [
    {
      "id": "yin2006-1-2196472",
      "doi": "10.1063/1.2196472",
      "title": "Nanocrystalline Co-ferrite films with high perpendicular coercivity",
      "authors": "Jianhua Yin, Jun Ding, Binghai Liu, Xiangshui Miao, Jingsheng Chen",
      "year": 2006,
      "url": "https://doi.org/10.1063/1.2196472",
      "main_status": "main text read by the extraction pipeline",
      "si_status": "supporting information not read",
      "reuse_status": "bibliographic citation and extracted values only"
    }
  ],
  "lineage": {
    "source_group": "yin2006-1-2196472",
    "recipe_family": "yin2006-1-2196472-co-ferrite-film-33-nm-deposited-at-550-c-1",
    "parent_record_id": null,
    "batch_id": null,
    "duplicate_of": null
  },
  "intended_target": {
    "composition": {
      "value": "CoFe2O4",
      "status": "reported",
      "evidence": [
        {
          "source_id": "yin2006-1-2196472",
          "locator": "Main PDF p.2"
        }
      ],
      "note": ""
    },
    "phase": {
      "value": "spinel",
      "status": "reported",
      "evidence": [
        {
          "source_id": "yin2006-1-2196472",
          "locator": "Main PDF p.3"
        }
      ],
      "note": ""
    },
    "size": {
      "value": 20,
      "minimum": null,
      "maximum": null,
      "unit": "nm",
      "status": "reported",
      "approximate": false,
      "qualifier": "",
      "basis": "",
      "raw_text": "20 nm",
      "evidence": [
        {
          "source_id": "yin2006-1-2196472",
          "locator": "Main PDF p.3"
        }
      ],
      "derivation": null
    },
    "morphology": {
      "value": "film",
      "status": "reported",
      "evidence": [
        {
          "source_id": "yin2006-1-2196472",
          "locator": "Main PDF p.2"
        }
      ],
      "note": ""
    }
  },
  "materials": [
    {
      "id": "yin2006-1-2196472-co-ferrite-film-33-nm-deposited-at-550-c-1--cofe2o4",
      "name": "CoFe2O4",
      "formula": null,
      "role": "reagent",
      "stage": "synthesis",
      "identity": {
        "pubchem_cid": null,
        "smiles": null
      },
      "quantities": {},
      "notes": [],
      "evidence": [
        {
          "source_id": "yin2006-1-2196472",
          "locator": "Main PDF p.2"
        }
      ]
    },
    {
      "id": "yin2006-1-2196472-co-ferrite-film-33-nm-deposited-at-550-c-1--oxygen",
      "name": "oxygen",
      "formula": null,
      "role": "reagent",
      "stage": "synthesis",
      "identity": {
        "pubchem_cid": null,
        "smiles": null
      },
      "quantities": {
        "amount": {
          "value": 2,
          "minimum": null,
          "maximum": null,
          "unit": "mTorr",
          "status": "reported",
          "approximate": false,
          "qualifier": "",
          "basis": "",
          "raw_text": "2 mTorr",
          "evidence": [
            {
              "source_id": "yin2006-1-2196472",
              "locator": "Main PDF p.2"
            }
          ],
          "derivation": null
        }
      },
      "notes": [],
      "evidence": [
        {
          "source_id": "yin2006-1-2196472",
          "locator": "Main PDF p.2"
        }
      ]
    }
  ],
  "stocks": [],
  "material_states": [
    {
      "id": "yin2006-1-2196472-co-ferrite-film-33-nm-deposited-at-550-c-1--after-s01-pump",
      "name": "mixture after step 1",
      "kind": "reaction_batch",
      "parent_ids": []
    },
    {
      "id": "yin2006-1-2196472-co-ferrite-film-33-nm-deposited-at-550-c-1--after-s02-deposit",
      "name": "product as isolated",
      "kind": "product",
      "parent_ids": [
        "yin2006-1-2196472-co-ferrite-film-33-nm-deposited-at-550-c-1--after-s01-pump",
        "yin2006-1-2196472-co-ferrite-film-33-nm-deposited-at-550-c-1--cofe2o4",
        "yin2006-1-2196472-co-ferrite-film-33-nm-deposited-at-550-c-1--oxygen"
      ]
    }
  ],
  "operations": [
    {
      "id": "s01-pump",
      "action": "pump",
      "label": "Pump down the vacuum chamber",
      "stage": "synthesis",
      "branch": "",
      "optional": false,
      "depends_on": [],
      "inputs": [],
      "outputs": [
        "yin2006-1-2196472-co-ferrite-film-33-nm-deposited-at-550-c-1--after-s01-pump"
      ],
      "parameters": {},
      "environment": {
        "value": "oxygen",
        "status": "reported",
        "evidence": [
          {
            "source_id": "yin2006-1-2196472",
            "locator": "Main PDF p.2"
          }
        ],
        "note": ""
      },
      "endpoint": {
        "value": null,
        "status": "not_reported",
        "evidence": [],
        "note": ""
      },
      "retained_fraction": null,
      "description": "Pump down the vacuum chamber",
      "evidence": [
        {
          "source_id": "yin2006-1-2196472",
          "locator": "Main PDF p.2"
        }
      ]
    },
    {
      "id": "s02-deposit",
      "action": "deposit",
      "label": "Deposit using pulsed laser",
      "stage": "synthesis",
      "branch": "",
      "optional": false,
      "depends_on": [
        "s01-pump"
      ],
      "inputs": [
        "yin2006-1-2196472-co-ferrite-film-33-nm-deposited-at-550-c-1--after-s01-pump",
        "yin2006-1-2196472-co-ferrite-film-33-nm-deposited-at-550-c-1--cofe2o4",
        "yin2006-1-2196472-co-ferrite-film-33-nm-deposited-at-550-c-1--oxygen"
      ],
      "outputs": [
        "yin2006-1-2196472-co-ferrite-film-33-nm-deposited-at-550-c-1--after-s02-deposit"
      ],
      "parameters": {},
      "environment": {
        "value": "oxygen",
        "status": "reported",
        "evidence": [
          {
            "source_id": "yin2006-1-2196472",
            "locator": "Main PDF p.2"
          }
        ],
        "note": ""
      },
      "endpoint": {
        "value": null,
        "status": "not_reported",
        "evidence": [],
        "note": ""
      },
      "retained_fraction": null,
      "description": "Deposit using pulsed laser",
      "evidence": [
        {
          "source_id": "yin2006-1-2196472",
          "locator": "Main PDF p.2"
        }
      ]
    }
  ],
  "condition_options": [],
  "products": [
    {
      "sample_id": "yin2006-1-2196472-co-ferrite-film-33-nm-deposited-at-550-c-1--product",
      "source_sample_label": "Co-ferrite film (33 nm, deposited at 550 °C)",
      "batch_id": null,
      "material_state_id": "yin2006-1-2196472-co-ferrite-film-33-nm-deposited-at-550-c-1--after-s02-deposit",
      "parent_sample_id": null,
      "composition": {
        "value": "CoFe2O4",
        "status": "reported",
        "evidence": [
          {
            "source_id": "yin2006-1-2196472",
            "locator": "Main PDF p.2"
          }
        ],
        "note": ""
      },
      "phase": {
        "value": "spinel",
        "status": "reported",
        "evidence": [
          {
            "source_id": "yin2006-1-2196472",
            "locator": "Main PDF p.3"
          }
        ],
        "note": ""
      },
      "morphology": {
        "value": "film",
        "status": "reported",
        "evidence": [
          {
            "source_id": "yin2006-1-2196472",
            "locator": "Main PDF p.2"
          }
        ],
        "note": ""
      },
      "surface": {
        "value": null,
        "status": "not_reported",
        "evidence": [],
        "note": ""
      },
      "recipe_link": "explicit",
      "link_evidence": [
        {
          "source_id": "yin2006-1-2196472",
          "locator": "Main PDF p.2"
        }
      ],
      "notes": [
        "Reactor: vacuum chamber (Main PDF p.2)."
      ]
    }
  ],
  "measurements": [
    {
      "id": "yin2006-1-2196472-co-ferrite-film-33-nm-deposited-at-550-c-1--size",
      "sample_id": "yin2006-1-2196472-co-ferrite-film-33-nm-deposited-at-550-c-1--product",
      "property": "crystallite_size",
      "technique": "XRD",
      "value": {
        "value": 20,
        "minimum": null,
        "maximum": null,
        "unit": "nm",
        "status": "reported",
        "approximate": false,
        "qualifier": "",
        "basis": "",
        "raw_text": "20 nm",
        "evidence": [
          {
            "source_id": "yin2006-1-2196472",
            "locator": "Main PDF p.3"
          }
        ],
        "derivation": null
      },
      "conditions": "",
      "derives_from": [],
      "evidence": [
        {
          "source_id": "yin2006-1-2196472",
          "locator": "Main PDF p.3"
        }
      ]
    }
  ],
  "structure_assets": [],
  "quality": {
    "review_status": "source_extracted",
    "review_scope": "Extracted from the paper by the MatterSyn pipeline. Each value is tied to a quote found in the paper and was produced by two separate local-model extraction passes that agree. It has not been independently audited.",
    "missing_fields": [
      "Ligand not reported in the extracted text.",
      "Reaction temperature not reported in the extracted text.",
      "Reaction time not reported in the extracted text.",
      "Amount of CoFe2O4 not reported in the extracted text."
    ],
    "conflicts": [],
    "requested_tasks": [],
    "experimental_outcome": "reported_product"
  },
  "context_links": [],
  "collection": "reviewed_literature",
  "reader_role": "synthesis_route"
}

File: recipe-atlas/data/records/yin2006-adfm-200600256-co3s4-hollow-nanocrystals-2.json
{
  "schema_version": "1.3.0",
  "record_id": "yin2006-adfm-200600256-co3s4-hollow-nanocrystals-2",
  "revision": 1,
  "record_type": "literature_protocol",
  "title": "Y. Yin; C. K. Erdonmez; A. Cabot; S. Hughes; A. P. Alivisatos (2006): Co3S4 hollow nanocrystals",
  "material": {
    "formula": "Co3S4",
    "family": "Co3S4 nanocrystals",
    "elements": [
      "Co",
      "S"
    ],
    "components": [
      "Co3S4"
    ],
    "architecture": "single_material"
  },
  "method": "Synthesis as described in the source",
  "sources": [
    {
      "id": "yin2006-adfm-200600256",
      "doi": "10.1002/adfm.200600256",
      "title": "Colloidal Synthesis of Hollow Cobalt Sulfide Nanocrystals",
      "authors": "Y. Yin; C. K. Erdonmez; A. Cabot; S. Hughes; A. P. Alivisatos",
      "year": 2006,
      "url": "https://doi.org/10.1002/adfm.200600256",
      "main_status": "main text read by the extraction pipeline",
      "si_status": "supporting information not read",
      "reuse_status": "bibliographic citation and extracted values only"
    }
  ],
  "lineage": {
    "source_group": "yin2006-adfm-200600256",
    "recipe_family": "yin2006-adfm-200600256-co3s4-hollow-nanocrystals-2",
    "parent_record_id": null,
    "batch_id": null,
    "duplicate_of": null
  },
  "intended_target": {
    "composition": {
      "value": "Co3S4",
      "status": "reported",
      "evidence": [
        {
          "source_id": "yin2006-adfm-200600256",
          "locator": "Main PDF p.4"
        }
      ],
      "note": ""
    },
    "phase": {
      "value": "Co3S4",
      "status": "reported",
      "evidence": [
        {
          "source_id": "yin2006-adfm-200600256",
          "locator": "Main PDF p.4"
        }
      ],
      "note": ""
    },
    "size": {
      "value": null,
      "minimum": null,
      "maximum": null,
      "unit": "nm",
      "status": "not_reported",
      "approximate": false,
      "qualifier": "",
      "basis": "",
      "raw_text": "not reported",
      "evidence": [],
      "derivation": null
    },
    "morphology": {
      "value": "sphere",
      "status": "reported",
      "evidence": [
        {
          "source_id": "yin2006-adfm-200600256",
          "locator": "Main PDF p.2"
        }
      ],
      "note": ""
    }
  },
  "materials": [
    {
      "id": "yin2006-adfm-200600256-co3s4-hollow-nanocrystals-2--dicobalt-octacarbonyl",
      "name": "dicobalt octacarbonyl",
      "formula": null,
      "role": "metal_precursor",
      "stage": "synthesis",
      "identity": {
        "pubchem_cid": null,
        "smiles": null
      },
      "quantities": {
        "mass": {
          "value": 0.54,
          "minimum": null,
          "maximum": null,
          "unit": "g",
          "status": "reported",
          "approximate": false,
          "qualifier": "",
          "basis": "",
          "raw_text": "0.54 g",
          "evidence": [
            {
              "source_id": "yin2006-adfm-200600256",
              "locator": "Main PDF p.10"
            }
          ],
          "derivation": null
        }
      },
      "notes": [],
      "evidence": [
        {
          "source_id": "yin2006-adfm-200600256",
          "locator": "Main PDF p.10"
        }
      ]
    },
    {
      "id": "yin2006-adfm-200600256-co3s4-hollow-nanocrystals-2--oleic-acid",
      "name": "oleic acid",
      "formula": null,
      "role": "ligand",
      "stage": "synthesis",
      "identity": {
        "pubchem_cid": null,
        "smiles": null
      },
      "quantities": {
        "volume": {
          "value": 0.1,
          "minimum": null,
          "maximum": null,
          "unit": "mL",
          "status": "reported",
          "approximate": false,
          "qualifier": "",
          "basis": "",
          "raw_text": "0.1 mL",
          "evidence": [
            {
              "source_id": "yin2006-adfm-200600256",
              "locator": "Main PDF p.10"
            }
          ],
          "derivation": null
        }
      },
      "notes": [],
      "evidence": [
        {
          "source_id": "yin2006-adfm-200600256",
          "locator": "Main PDF p.10"
        }
      ]
    },
    {
      "id": "yin2006-adfm-200600256-co3s4-hollow-nanocrystals-2--trioctylphosphine-oxide",
      "name": "trioctylphosphine oxide",
      "formula": null,
      "role": "ligand",
      "stage": "synthesis",
      "identity": {
        "pubchem_cid": null,
        "smiles": null
      },
      "quantities": {
        "mass": {
          "value": 0.1,
          "minimum": null,
          "maximum": null,
          "unit": "g",
          "status": "reported",
          "approximate": false,
          "qualifier": "",
          "basis": "",
          "raw_text": "0.1 g",
          "evidence": [
            {
              "source_id": "yin2006-adfm-200600256",
              "locator": "Main PDF p.10"
            }
          ],
          "derivation": null
        }
      },
      "notes": [],
      "evidence": [
        {
          "source_id": "yin2006-adfm-200600256",
          "locator": "Main PDF p.10"
        }
      ]
    },
    {
      "id": "yin2006-adfm-200600256-co3s4-hollow-nanocrystals-2--o-dichlorobenzene",
      "name": "o-dichlorobenzene",
      "formula": null,
      "role": "solvent",
      "stage": "synthesis",
      "identity": {
        "pubchem_cid": null,
        "smiles": null
      },
      "quantities": {
        "volume": {
          "value": 15,
          "minimum": null,
          "maximum": null,
          "unit": "mL",
          "status": "reported",
          "approximate": false,
          "qualifier": "",
          "basis": "",
          "raw_text": "15 mL",
          "evidence": [
            {
              "source_id": "yin2006-adfm-200600256",
              "locator": "Main PDF p.10"
            }
          ],
          "derivation": null
        }
      },
      "notes": [],
      "evidence": [
        {
          "source_id": "yin2006-adfm-200600256",
          "locator": "Main PDF p.10"
        }
      ]
    },
    {
      "id": "yin2006-adfm-200600256-co3s4-hollow-nanocrystals-2--elemental-sulfur",
      "name": "elemental sulfur",
      "formula": null,
      "role": "chalcogen_precursor",
      "stage": "synthesis",
      "identity": {
        "pubchem_cid": null,
        "smiles": null
      },
      "quantities": {
        "mass": {
          "value": 0.128,
          "minimum": null,
          "maximum": null,
          "unit": "g",
          "status": "reported",
          "approximate": false,
          "qualifier": "",
          "basis": "",
          "raw_text": "0.128 g",
          "evidence": [
            {
              "source_id": "yin2006-adfm-200600256",
              "locator": "Main PDF p.10"
            }
          ],
          "derivation": null
        }
      },
      "notes": [],
      "evidence": [
        {
          "source_id": "yin2006-adfm-200600256",
          "locator": "Main PDF p.10"
        }
      ]
    }
  ],
  "stocks": [],
  "material_states": [
    {
      "id": "yin2006-adfm-200600256-co3s4-hollow-nanocrystals-2--after-s01-degas",
      "name": "mixture after step 1",
      "kind": "reaction_batch",
      "parent_ids": [
        "yin2006-adfm-200600256-co3s4-hollow-nanocrystals-2--trioctylphosphine-oxide"
      ]
    },
    {
      "id": "yin2006-adfm-200600256-co3s4-hollow-nanocrystals-2--after-s02-heat",
      "name": "mixture after step 2",
      "kind": "reaction_batch",
      "parent_ids": [
        "yin2006-adfm-200600256-co3s4-hollow-nanocrystals-2--after-s01-degas",
        "yin2006-adfm-200600256-co3s4-hollow-nanocrystals-2--trioctylphosphine-oxide",
        "yin2006-adfm-200600256-co3s4-hollow-nanocrystals-2--oleic-acid",
        "yin2006-adfm-200600256-co3s4-hollow-nanocrystals-2--o-dichlorobenzene"
      ]
    },
    {
      "id": "yin2006-adfm-200600256-co3s4-hollow-nanocrystals-2--after-s03-inject",
      "name": "product as isolated",
      "kind": "product",
      "parent_ids": [
        "yin2006-adfm-200600256-co3s4-hollow-nanocrystals-2--after-s02-heat",
        "yin2006-adfm-200600256-co3s4-hollow-nanocrystals-2--dicobalt-octacarbonyl",
        "yin2006-adfm-200600256-co3s4-hollow-nanocrystals-2--o-dichlorobenzene"
      ]
    }
  ],
  "operations": [
    {
      "id": "s01-degas",
      "action": "degas",
      "label": "Degassing TOPO with Ar",
      "stage": "synthesis",
      "branch": "",
      "optional": false,
      "depends_on": [],
      "inputs": [
        "yin2006-adfm-200600256-co3s4-hollow-nanocrystals-2--trioctylphosphine-oxide"
      ],
      "outputs": [
        "yin2006-adfm-200600256-co3s4-hollow-nanocrystals-2--after-s01-degas"
      ],
      "parameters": {
        "temperature": {
          "value": 60,
          "minimum": null,
          "maximum": null,
          "unit": "degC",
          "status": "reported",
          "approximate": false,
          "qualifier": "",
          "basis": "",
          "raw_text": "60 °C",
          "evidence": [
            {
              "source_id": "yin2006-adfm-200600256",
              "locator": "Main PDF p.10"
            }
          ],
          "derivation": null
        },
        "duration": {
          "value": 20,
          "minimum": null,
          "maximum": null,
          "unit": "min",
          "status": "reported",
          "approximate": false,
          "qualifier": "",
          "basis": "",
          "raw_text": "20 min",
          "evidence": [
            {
              "source_id": "yin2006-adfm-200600256",
              "locator": "Main PDF p.10"
            }
          ],
          "derivation": null
        }
      },
      "environment": {
        "value": "Ar",
        "status": "reported",
        "evidence": [
          {
            "source_id": "yin2006-adfm-200600256",
            "locator": "Main PDF p.10"
          }
        ],
        "note": ""
      },
      "endpoint": {
        "value": null,
        "status": "not_reported",
        "evidence": [],
        "note": ""
      },
      "retained_fraction": null,
      "description": "Degassing TOPO with Ar",
      "evidence": [
        {
          "source_id": "yin2006-adfm-200600256",
          "locator": "Main PDF p.10"
        }
      ]
    },
    {
      "id": "s02-heat",
      "action": "heat",
      "label": "Heating to reflux",
      "stage": "synthesis",
      "branch": "",
      "optional": false,
      "depends_on": [
        "s01-degas"
      ],
      "inputs": [
        "yin2006-adfm-200600256-co3s4-hollow-nanocrystals-2--after-s01-degas",
        "yin2006-adfm-200600256-co3s4-hollow-nanocrystals-2--trioctylphosphine-oxide",
        "yin2006-adfm-200600256-co3s4-hollow-nanocrystals-2--oleic-acid",
        "yin2006-adfm-200600256-co3s4-hollow-nanocrystals-2--o-dichlorobenzene"
      ],
      "outputs": [
        "yin2006-adfm-200600256-co3s4-hollow-nanocrystals-2--after-s02-heat"
      ],
      "parameters": {
        "temperature": {
          "value": 182,
          "minimum": null,
          "maximum": null,
          "unit": "degC",
          "status": "reported",
          "approximate": false,
          "qualifier": "",
          "basis": "",
          "raw_text": "182 °C",
          "evidence": [
            {
              "source_id": "yin2006-adfm-200600256",
              "locator": "Main PDF p.10"
            }
          ],
          "derivation": null
        }
      },
      "environment": {
        "value": "Ar",
        "status": "reported",
        "evidence": [
          {
            "source_id": "yin2006-adfm-200600256",
            "locator": "Main PDF p.10"
          }
        ],
        "note": ""
      },
      "endpoint": {
        "value": null,
        "status": "not_reported",
        "evidence": [],
        "note": ""
      },
      "retained_fraction": null,
      "description": "Heating to reflux",
      "evidence": [
        {
          "source_id": "yin2006-adfm-200600256",
          "locator": "Main PDF p.10"
        }
      ]
    },
    {
      "id": "s03-inject",
      "action": "inject",
      "label": "Injection of Co2(CO)8 precursor",
      "stage": "synthesis",
      "branch": "",
      "optional": false,
      "depends_on": [
        "s02-heat"
      ],
      "inputs": [
        "yin2006-adfm-200600256-co3s4-hollow-nanocrystals-2--after-s02-heat",
        "yin2006-adfm-200600256-co3s4-hollow-nanocrystals-2--dicobalt-octacarbonyl",
        "yin2006-adfm-200600256-co3s4-hollow-nanocrystals-2--o-dichlorobenzene"
      ],
      "outputs": [
        "yin2006-adfm-200600256-co3s4-hollow-nanocrystals-2--after-s03-inject"
      ],
      "parameters": {},
      "environment": {
        "value": "Ar",
        "status": "reported",
        "evidence": [
          {
            "source_id": "yin2006-adfm-200600256",
            "locator": "Main PDF p.10"
          }
        ],
        "note": ""
      },
      "endpoint": {
        "value": null,
        "status": "not_reported",
        "evidence": [],
        "note": ""
      },
      "retained_fraction": null,
      "description": "Injection of Co2(CO)8 precursor",
      "evidence": [
        {
          "source_id": "yin2006-adfm-200600256",
          "locator": "Main PDF p.10"
        }
      ]
    }
  ],
  "condition_options": [],
  "products": [
    {
      "sample_id": "yin2006-adfm-200600256-co3s4-hollow-nanocrystals-2--product",
      "source_sample_label": "Co3S4 hollow nanocrystals",
      "batch_id": null,
      "material_state_id": "yin2006-adfm-200600256-co3s4-hollow-nanocrystals-2--after-s03-inject",
      "parent_sample_id": null,
      "composition": {
        "value": "Co3S4",
        "status": "reported",
        "evidence": [
          {
            "source_id": "yin2006-adfm-200600256",
            "locator": "Main PDF p.4"
          }
        ],
        "note": ""
      },
      "phase": {
        "value": "Co3S4",
        "status": "reported",
        "evidence": [
          {
            "source_id": "yin2006-adfm-200600256",
            "locator": "Main PDF p.4"
          }
        ],
        "note": ""
      },
      "morphology": {
        "value": "sphere",
        "status": "reported",
        "evidence": [
          {
            "source_id": "yin2006-adfm-200600256",
            "locator": "Main PDF p.2"
          }
        ],
        "note": ""
      },
      "surface": {
        "value": "oleic acid, trioctylphosphine oxide",
        "status": "reported",
        "evidence": [
          {
            "source_id": "yin2006-adfm-200600256",
            "locator": "Main PDF p.2"
          }
        ],
        "note": ""
      },
      "recipe_link": "explicit",
      "link_evidence": [
        {
          "source_id": "yin2006-adfm-200600256",
          "locator": "Main PDF p.10"
        }
      ],
      "notes": [
        "Reactor: three-neck flask (Main PDF p.10).",
        "Reaction temperature: 182 degC (Main PDF p.10)."
      ]
    }
  ],
  "measurements": [],
  "structure_assets": [],
  "quality": {
    "review_status": "source_extracted",
    "review_scope": "Extracted from the paper by the MatterSyn pipeline. Each value is tied to a quote found in the paper and was produced by two separate local-model extraction passes that agree. It has not been independently audited.",
    "missing_fields": [
      "Size not reported in the extracted text.",
      "Reaction time not reported in the extracted text."
    ],
    "conflicts": [],
    "requested_tasks": [],
    "experimental_outcome": "reported_product"
  },
  "context_links": [],
  "collection": "reviewed_literature",
  "reader_role": "synthesis_route"
}

File: recipe-atlas/data/records/yin2006-adfm-200600256-co9s8-hollow-nanocrystals-1.json
{
  "schema_version": "1.3.0",
  "record_id": "yin2006-adfm-200600256-co9s8-hollow-nanocrystals-1",
  "revision": 1,
  "record_type": "literature_protocol",
  "title": "Y. Yin; C. K. Erdonmez; A. Cabot; S. Hughes; A. P. Alivisatos (2006): Co9S8 hollow nanocrystals",
  "material": {
    "formula": "Co9S8",
    "family": "Co9S8 nanocrystals",
    "elements": [
      "Co",
      "S"
    ],
    "components": [
      "Co9S8"
    ],
    "architecture": "single_material"
  },
  "method": "Synthesis as described in the source",
  "sources": [
    {
      "id": "yin2006-adfm-200600256",
      "doi": "10.1002/adfm.200600256",
      "title": "Colloidal Synthesis of Hollow Cobalt Sulfide Nanocrystals",
      "authors": "Y. Yin; C. K. Erdonmez; A. Cabot; S. Hughes; A. P. Alivisatos",
      "year": 2006,
      "url": "https://doi.org/10.1002/adfm.200600256",
      "main_status": "main text read by the extraction pipeline",
      "si_status": "supporting information not read",
      "reuse_status": "bibliographic citation and extracted values only"
    }
  ],
  "lineage": {
    "source_group": "yin2006-adfm-200600256",
    "recipe_family": "yin2006-adfm-200600256-co9s8-hollow-nanocrystals-1",
    "parent_record_id": null,
    "batch_id": null,
    "duplicate_of": null
  },
  "intended_target": {
    "composition": {
      "value": "Co9S8",
      "status": "reported",
      "evidence": [
        {
          "source_id": "yin2006-adfm-200600256",
          "locator": "Main PDF p.4"
        }
      ],
      "note": ""
    },
    "phase": {
      "value": "Co9S8",
      "status": "reported",
      "evidence": [
        {
          "source_id": "yin2006-adfm-200600256",
          "locator": "Main PDF p.4"
        }
      ],
      "note": ""
    },
    "size": {
      "value": null,
      "minimum": null,
      "maximum": null,
      "unit": "nm",
      "status": "not_reported",
      "approximate": false,
      "qualifier": "",
      "basis": "",
      "raw_text": "not reported",
      "evidence": [],
      "derivation": null
    },
    "morphology": {
      "value": "sphere",
      "status": "reported",
      "evidence": [
        {
          "source_id": "yin2006-adfm-200600256",
          "locator": "Main PDF p.2"
        }
      ],
      "note": ""
    }
  },
  "materials": [
    {
      "id": "yin2006-adfm-200600256-co9s8-hollow-nanocrystals-1--dicobalt-octacarbonyl",
      "name": "dicobalt octacarbonyl",
      "formula": null,
      "role": "metal_precursor",
      "stage": "synthesis",
      "identity": {
        "pubchem_cid": null,
        "smiles": null
      },
      "quantities": {
        "mass": {
          "value": 0.54,
          "minimum": null,
          "maximum": null,
          "unit": "g",
          "status": "reported",
          "approximate": false,
          "qualifier": "",
          "basis": "",
          "raw_text": "0.54 g",
          "evidence": [
            {
              "source_id": "yin2006-adfm-200600256",
              "locator": "Main PDF p.10"
            }
          ],
          "derivation": null
        }
      },
      "notes": [],
      "evidence": [
        {
          "source_id": "yin2006-adfm-200600256",
          "locator": "Main PDF p.10"
        }
      ]
    },
    {
      "id": "yin2006-adfm-200600256-co9s8-hollow-nanocrystals-1--oleic-acid",
      "name": "oleic acid",
      "formula": null,
      "role": "ligand",
      "stage": "synthesis",
      "identity": {
        "pubchem_cid": null,
        "smiles": null
      },
      "quantities": {
        "volume": {
          "value": 0.1,
          "minimum": null,
          "maximum": null,
          "unit": "mL",
          "status": "reported",
          "approximate": false,
          "qualifier": "",
          "basis": "",
          "raw_text": "0.1 mL",
          "evidence": [
            {
              "source_id": "yin2006-adfm-200600256",
              "locator": "Main PDF p.10"
            }
          ],
          "derivation": null
        }
      },
      "notes": [],
      "evidence": [
        {
          "source_id": "yin2006-adfm-200600256",
          "locator": "Main PDF p.10"
        }
      ]
    },
    {
      "id": "yin2006-adfm-200600256-co9s8-hollow-nanocrystals-1--trioctylphosphine-oxide",
      "name": "trioctylphosphine oxide",
      "formula": null,
      "role": "ligand",
      "stage": "synthesis",
      "identity": {
        "pubchem_cid": null,
        "smiles": null
      },
      "quantities": {
        "mass": {
          "value": 0.1,
          "minimum": null,
          "maximum": null,
          "unit": "g",
          "status": "reported",
          "approximate": false,
          "qualifier": "",
          "basis": "",
          "raw_text": "0.1 g",
          "evidence": [
            {
              "source_id": "yin2006-adfm-200600256",
              "locator": "Main PDF p.10"
            }
          ],
          "derivation": null
        }
      },
      "notes": [],
      "evidence": [
        {
          "source_id": "yin2006-adfm-200600256",
          "locator": "Main PDF p.10"
        }
      ]
    },
    {
      "id": "yin2006-adfm-200600256-co9s8-hollow-nanocrystals-1--o-dichlorobenzene",
      "name": "o-dichlorobenzene",
      "formula": null,
      "role": "solvent",
      "stage": "synthesis",
      "identity": {
        "pubchem_cid": null,
        "smiles": null
      },
      "quantities": {
        "volume": {
          "value": 15,
          "minimum": null,
          "maximum": null,
          "unit": "mL",
          "status": "reported",
          "approximate": false,
          "qualifier": "",
          "basis": "",
          "raw_text": "15 mL",
          "evidence": [
            {
              "source_id": "yin2006-adfm-200600256",
              "locator": "Main PDF p.10"
            }
          ],
          "derivation": null
        }
      },
      "notes": [],
      "evidence": [
        {
          "source_id": "yin2006-adfm-200600256",
          "locator": "Main PDF p.10"
        }
      ]
    },
    {
      "id": "yin2006-adfm-200600256-co9s8-hollow-nanocrystals-1--elemental-sulfur",
      "name": "elemental sulfur",
      "formula": null,
      "role": "chalcogen_precursor",
      "stage": "synthesis",
      "identity": {
        "pubchem_cid": null,
        "smiles": null
      },
      "quantities": {
        "mass": {
          "value": 0.128,
          "minimum": null,
          "maximum": null,
          "unit": "g",
          "status": "reported",
          "approximate": false,
          "qualifier": "",
          "basis": "",
          "raw_text": "0.128 g",
          "evidence": [
            {
              "source_id": "yin2006-adfm-200600256",
              "locator": "Main PDF p.10"
            }
          ],
          "derivation": null
        }
      },
      "notes": [],
      "evidence": [
        {
          "source_id": "yin2006-adfm-200600256",
          "locator": "Main PDF p.10"
        }
      ]
    }
  ],
  "stocks": [],
  "material_states": [
    {
      "id": "yin2006-adfm-200600256-co9s8-hollow-nanocrystals-1--after-s01-degas",
      "name": "mixture after step 1",
      "kind": "reaction_batch",
      "parent_ids": [
        "yin2006-adfm-200600256-co9s8-hollow-nanocrystals-1--trioctylphosphine-oxide"
      ]
    },
    {
      "id": "yin2006-adfm-200600256-co9s8-hollow-nanocrystals-1--after-s02-heat",
      "name": "mixture after step 2",
      "kind": "reaction_batch",
      "parent_ids": [
        "yin2006-adfm-200600256-co9s8-hollow-nanocrystals-1--after-s01-degas",
        "yin2006-adfm-200600256-co9s8-hollow-nanocrystals-1--trioctylphosphine-oxide",
        "yin2006-adfm-200600256-co9s8-hollow-nanocrystals-1--oleic-acid",
        "yin2006-adfm-200600256-co9s8-hollow-nanocrystals-1--o-dichlorobenzene"
      ]
    },
    {
      "id": "yin2006-adfm-200600256-co9s8-hollow-nanocrystals-1--after-s03-inject",
      "name": "product as isolated",
      "kind": "product",
      "parent_ids": [
        "yin2006-adfm-200600256-co9s8-hollow-nanocrystals-1--after-s02-heat",
        "yin2006-adfm-200600256-co9s8-hollow-nanocrystals-1--dicobalt-octacarbonyl",
        "yin2006-adfm-200600256-co9s8-hollow-nanocrystals-1--o-dichlorobenzene"
      ]
    }
  ],
  "operations": [
    {
      "id": "s01-degas",
      "action": "degas",
      "label": "Degassing TOPO with Ar",
      "stage": "synthesis",
      "branch": "",
      "optional": false,
      "depends_on": [],
      "inputs": [
        "yin2006-adfm-200600256-co9s8-hollow-nanocrystals-1--trioctylphosphine-oxide"
      ],
      "outputs": [
        "yin2006-adfm-200600256-co9s8-hollow-nanocrystals-1--after-s01-degas"
      ],
      "parameters": {
        "temperature": {
          "value": 60,
          "minimum": null,
          "maximum": null,
          "unit": "degC",
          "status": "reported",
          "approximate": false,
          "qualifier": "",
          "basis": "",
          "raw_text": "60 °C",
          "evidence": [
            {
              "source_id": "yin2006-adfm-200600256",
              "locator": "Main PDF p.10"
            }
          ],
          "derivation": null
        },
        "duration": {
          "value": 20,
          "minimum": null,
          "maximum": null,
          "unit": "min",
          "status": "reported",
          "approximate": false,
          "qualifier": "",
          "basis": "",
          "raw_text": "20 min",
          "evidence": [
            {
              "source_id": "yin2006-adfm-200600256",
              "locator": "Main PDF p.10"
            }
          ],
          "derivation": null
        }
      },
      "environment": {
        "value": "Ar",
        "status": "reported",
        "evidence": [
          {
            "source_id": "yin2006-adfm-200600256",
            "locator": "Main PDF p.10"
          }
        ],
        "note": ""
      },
      "endpoint": {
        "value": null,
        "status": "not_reported",
        "evidence": [],
        "note": ""
      },
      "retained_fraction": null,
      "description": "Degassing TOPO with Ar",
      "evidence": [
        {
          "source_id": "yin2006-adfm-200600256",
          "locator": "Main PDF p.10"
        }
      ]
    },
    {
      "id": "s02-heat",
      "action": "heat",
      "label": "Heating to reflux",
      "stage": "synthesis",
      "branch": "",
      "optional": false,
      "depends_on": [
        "s01-degas"
      ],
      "inputs": [
        "yin2006-adfm-200600256-co9s8-hollow-nanocrystals-1--after-s01-degas",
        "yin2006-adfm-200600256-co9s8-hollow-nanocrystals-1--trioctylphosphine-oxide",
        "yin2006-adfm-200600256-co9s8-hollow-nanocrystals-1--oleic-acid",
        "yin2006-adfm-200600256-co9s8-hollow-nanocrystals-1--o-dichlorobenzene"
      ],
      "outputs": [
        "yin2006-adfm-200600256-co9s8-hollow-nanocrystals-1--after-s02-heat"
      ],
      "parameters": {
        "temperature": {
          "value": 182,
          "minimum": null,
          "maximum": null,
          "unit": "degC",
          "status": "reported",
          "approximate": false,
          "qualifier": "",
          "basis": "",
          "raw_text": "182 °C",
          "evidence": [
            {
              "source_id": "yin2006-adfm-200600256",
              "locator": "Main PDF p.10"
            }
          ],
          "derivation": null
        }
      },
      "environment": {
        "value": "Ar",
        "status": "reported",
        "evidence": [
          {
            "source_id": "yin2006-adfm-200600256",
            "locator": "Main PDF p.10"
          }
        ],
        "note": ""
      },
      "endpoint": {
        "value": null,
        "status": "not_reported",
        "evidence": [],
        "note": ""
      },
      "retained_fraction": null,
      "description": "Heating to reflux",
      "evidence": [
        {
          "source_id": "yin2006-adfm-200600256",
          "locator": "Main PDF p.10"
        }
      ]
    },
    {
      "id": "s03-inject",
      "action": "inject",
      "label": "Injection of Co2(CO)8 precursor",
      "stage": "synthesis",
      "branch": "",
      "optional": false,
      "depends_on": [
        "s02-heat"
      ],
      "inputs": [
        "yin2006-adfm-200600256-co9s8-hollow-nanocrystals-1--after-s02-heat",
        "yin2006-adfm-200600256-co9s8-hollow-nanocrystals-1--dicobalt-octacarbonyl",
        "yin2006-adfm-200600256-co9s8-hollow-nanocrystals-1--o-dichlorobenzene"
      ],
      "outputs": [
        "yin2006-adfm-200600256-co9s8-hollow-nanocrystals-1--after-s03-inject"
      ],
      "parameters": {},
      "environment": {
        "value": "Ar",
        "status": "reported",
        "evidence": [
          {
            "source_id": "yin2006-adfm-200600256",
            "locator": "Main PDF p.10"
          }
        ],
        "note": ""
      },
      "endpoint": {
        "value": null,
        "status": "not_reported",
        "evidence": [],
        "note": ""
      },
      "retained_fraction": null,
      "description": "Injection of Co2(CO)8 precursor",
      "evidence": [
        {
          "source_id": "yin2006-adfm-200600256",
          "locator": "Main PDF p.10"
        }
      ]
    }
  ],
  "condition_options": [],
  "products": [
    {
      "sample_id": "yin2006-adfm-200600256-co9s8-hollow-nanocrystals-1--product",
      "source_sample_label": "Co9S8 hollow nanocrystals",
      "batch_id": null,
      "material_state_id": "yin2006-adfm-200600256-co9s8-hollow-nanocrystals-1--after-s03-inject",
      "parent_sample_id": null,
      "composition": {
        "value": "Co9S8",
        "status": "reported",
        "evidence": [
          {
            "source_id": "yin2006-adfm-200600256",
            "locator": "Main PDF p.4"
          }
        ],
        "note": ""
      },
      "phase": {
        "value": "Co9S8",
        "status": "reported",
        "evidence": [
          {
            "source_id": "yin2006-adfm-200600256",
            "locator": "Main PDF p.4"
          }
        ],
        "note": ""
      },
      "morphology": {
        "value": "sphere",
        "status": "reported",
        "evidence": [
          {
            "source_id": "yin2006-adfm-200600256",
            "locator": "Main PDF p.2"
          }
        ],
        "note": ""
      },
      "surface": {
        "value": "oleic acid, trioctylphosphine oxide",
        "status": "reported",
        "evidence": [
          {
            "source_id": "yin2006-adfm-200600256",
            "locator": "Main PDF p.2"
          }
        ],
        "note": ""
      },
      "recipe_link": "explicit",
      "link_evidence": [
        {
          "source_id": "yin2006-adfm-200600256",
          "locator": "Main PDF p.10"
        }
      ],
      "notes": [
        "Reactor: three-neck flask (Main PDF p.10).",
        "Reaction temperature: 182 degC (Main PDF p.10).",
        "Reaction time: 3 min (Main PDF p.10)."
      ]
    }
  ],
  "measurements": [],
  "structure_assets": [],
  "quality": {
    "review_status": "source_extracted",
    "review_scope": "Extracted from the paper by the MatterSyn pipeline. Each value is tied to a quote found in the paper and was produced by two separate local-model extraction passes that agree. It has not been independently audited.",
    "missing_fields": [
      "Size not reported in the extracted text."
    ],
    "conflicts": [],
    "requested_tasks": [],
    "experimental_outcome": "reported_product"
  },
  "context_links": [],
  "collection": "reviewed_literature",
  "reader_role": "synthesis_route"
}
