Repository: cuiyist/mattersyn

# MatterSyn training data pilot

The canonical files in `records/` are the source for generated record pages and task-specific exports. Edit a canonical JSON record, increment its revision when changing published scientific content, then regenerate. Never edit `dist/data/records` or `dist/records` by hand. Read the generated dataset manifest and `inventory-summary.json` for current counts and release version. Record schema 1.3.0 supports one-sided quantity bounds and optional `minimum_exclusive` / `maximum_exclusive` flags; 1.2.0 adds an optional intended host; 1.1.0 adds typed qualitative measurements and an optional intended surface target. Earlier records remain supported.

File: recipe-atlas/data/records/klecha2009-ag-nanocrystal-plasma-la802989f-comparison.json (part 2 of 2)
{
          "source_id": "klecha2009-ag-nanocrystal-plasma-la802989f",
          "locator": "Main PDF p.2 / printed p.2825, Results and Discussion; Figure 1 caption and RIE Experimental Conditions"
        }
      ]
    },
    {
      "id": "plasma-hopg-10w-m1",
      "action": "oxygen_plasma",
      "label": "Treat HOPG well-ordered monolayer 1 at 10 W",
      "stage": "synthesis",
      "branch": "hopg-10w-m1",
      "optional": false,
      "depends_on": [
        "deposit-hopg"
      ],
      "inputs": [
        "hopg-deposit",
        "oxygen"
      ],
      "outputs": [
        "hopg-10w-m1"
      ],
      "parameters": {
        "power": {
          "value": 10,
          "minimum": null,
          "maximum": null,
          "unit": "W",
          "status": "reported",
          "approximate": false,
          "qualifier": "",
          "basis": "",
          "raw_text": "10 W",
          "evidence": [
            {
              "source_id": "klecha2009-ag-nanocrystal-plasma-la802989f",
              "locator": "Main PDF p.2 / printed p.2825, Results and Discussion; Figure 1 caption and RIE Experimental Conditions"
            }
          ],
          "derivation": null
        },
        "time": {
          "value": 5,
          "minimum": null,
          "maximum": null,
          "unit": "s",
          "status": "reported",
          "approximate": false,
          "qualifier": "",
          "basis": "",
          "raw_text": "5 s",
          "evidence": [
            {
              "source_id": "klecha2009-ag-nanocrystal-plasma-la802989f",
              "locator": "Main PDF p.2 / printed p.2825, Results and Discussion; Figure 1 caption and RIE Experimental Conditions"
            }
          ],
          "derivation": null
        },
        "working_pressure": {
          "value": 6.4,
          "minimum": null,
          "maximum": null,
          "unit": "µbar",
          "status": "reported",
          "approximate": false,
          "qualifier": "",
          "basis": "",
          "raw_text": "6.4 µbar",
          "evidence": [
            {
              "source_id": "klecha2009-ag-nanocrystal-plasma-la802989f",
              "locator": "Main PDF p.2 / printed p.2825, Results and Discussion; Figure 1 caption and RIE Experimental Conditions"
            }
          ],
          "derivation": null
        },
        "oxygen_flow": {
          "value": 10,
          "minimum": null,
          "maximum": null,
          "unit": "sccm",
          "status": "reported",
          "approximate": false,
          "qualifier": "",
          "basis": "",
          "raw_text": "10 sccm",
          "evidence": [
            {
              "source_id": "klecha2009-ag-nanocrystal-plasma-la802989f",
              "locator": "Main PDF p.2 / printed p.2825, Results and Discussion; Figure 1 caption and RIE Experimental Conditions"
            }
          ],
          "derivation": null
        }
      },
      "environment": {
        "value": "Oxygen plasma, Plassys MG 200",
        "status": "reported",
        "evidence": [
          {
            "source_id": "klecha2009-ag-nanocrystal-plasma-la802989f",
            "locator": "Main PDF p.2 / printed p.2825, Results and Discussion; Figure 1 caption and RIE Experimental Conditions"
          }
        ],
        "note": ""
      },
      "endpoint": {
        "value": null,
        "status": "not_reported",
        "evidence": [],
        "note": ""
      },
      "retained_fraction": null,
      "description": "Expose the named HOPG region to 10 W oxygen plasma for 5 s. It is one experiment with three identified regions, not three independently prepared batches.",
      "evidence": [
        {
          "source_id": "klecha2009-ag-nanocrystal-plasma-la802989f",
          "locator": "Main PDF p.2 / printed p.2825, Results and Discussion; Figure 1 caption and RIE Experimental Conditions"
        }
      ]
    },
    {
      "id": "plasma-hopg-10w-m2",
      "action": "oxygen_plasma",
      "label": "Treat HOPG less-ordered monolayer 2 at 10 W",
      "stage": "synthesis",
      "branch": "hopg-10w-m2",
      "optional": false,
      "depends_on": [
        "deposit-hopg"
      ],
      "inputs": [
        "hopg-deposit",
        "oxygen"
      ],
      "outputs": [
        "hopg-10w-m2"
      ],
      "parameters": {
        "power": {
          "value": 10,
          "minimum": null,
          "maximum": null,
          "unit": "W",
          "status": "reported",
          "approximate": false,
          "qualifier": "",
          "basis": "",
          "raw_text": "10 W",
          "evidence": [
            {
              "source_id": "klecha2009-ag-nanocrystal-plasma-la802989f",
              "locator": "Main PDF p.2 / printed p.2825, Results and Discussion; Figure 1 caption and RIE Experimental Conditions"
            }
          ],
          "derivation": null
        },
        "time": {
          "value": 5,
          "minimum": null,
          "maximum": null,
          "unit": "s",
          "status": "reported",
          "approximate": false,
          "qualifier": "",
          "basis": "",
          "raw_text": "5 s",
          "evidence": [
            {
              "source_id": "klecha2009-ag-nanocrystal-plasma-la802989f",
              "locator": "Main PDF p.2 / printed p.2825, Results and Discussion; Figure 1 caption and RIE Experimental Conditions"
            }
          ],
          "derivation": null
        },
        "working_pressure": {
          "value": 6.4,
          "minimum": null,
          "maximum": null,
          "unit": "µbar",
          "status": "reported",
          "approximate": false,
          "qualifier": "",
          "basis": "",
          "raw_text": "6.4 µbar",
          "evidence": [
            {
              "source_id": "klecha2009-ag-nanocrystal-plasma-la802989f",
              "locator": "Main PDF p.2 / printed p.2825, Results and Discussion; Figure 1 caption and RIE Experimental Conditions"
            }
          ],
          "derivation": null
        },
        "oxygen_flow": {
          "value": 10,
          "minimum": null,
          "maximum": null,
          "unit": "sccm",
          "status": "reported",
          "approximate": false,
          "qualifier": "",
          "basis": "",
          "raw_text": "10 sccm",
          "evidence": [
            {
              "source_id": "klecha2009-ag-nanocrystal-plasma-la802989f",
              "locator": "Main PDF p.2 / printed p.2825, Results and Discussion; Figure 1 caption and RIE Experimental Conditions"
            }
          ],
          "derivation": null
        }
      },
      "environment": {
        "value": "Oxygen plasma, Plassys MG 200",
        "status": "reported",
        "evidence": [
          {
            "source_id": "klecha2009-ag-nanocrystal-plasma-la802989f",
            "locator": "Main PDF p.2 / printed p.2825, Results and Discussion; Figure 1 caption and RIE Experimental Conditions"
          }
        ],
        "note": ""
      },
      "endpoint": {
        "value": null,
        "status": "not_reported",
        "evidence": [],
        "note": ""
      },
      "retained_fraction": null,
      "description": "Expose the named HOPG region to 10 W oxygen plasma for 5 s. It is one experiment with three identified regions, not three independently prepared batches.",
      "evidence": [
        {
          "source_id": "klecha2009-ag-nanocrystal-plasma-la802989f",
          "locator": "Main PDF p.2 / printed p.2825, Results and Discussion; Figure 1 caption and RIE Experimental Conditions"
        }
      ]
    },
    {
      "id": "plasma-hopg-10w-b3",
      "action": "oxygen_plasma",
      "label": "Treat HOPG bilayer 3 at 10 W",
      "stage": "synthesis",
      "branch": "hopg-10w-b3",
      "optional": false,
      "depends_on": [
        "deposit-hopg"
      ],
      "inputs": [
        "hopg-deposit",
        "oxygen"
      ],
      "outputs": [
        "hopg-10w-b3"
      ],
      "parameters": {
        "power": {
          "value": 10,
          "minimum": null,
          "maximum": null,
          "unit": "W",
          "status": "reported",
          "approximate": false,
          "qualifier": "",
          "basis": "",
          "raw_text": "10 W",
          "evidence": [
            {
              "source_id": "klecha2009-ag-nanocrystal-plasma-la802989f",
              "locator": "Main PDF p.2 / printed p.2825, Results and Discussion; Figure 1 caption and RIE Experimental Conditions"
            }
          ],
          "derivation": null
        },
        "time": {
          "value": 5,
          "minimum": null,
          "maximum": null,
          "unit": "s",
          "status": "reported",
          "approximate": false,
          "qualifier": "",
          "basis": "",
          "raw_text": "5 s",
          "evidence": [
            {
              "source_id": "klecha2009-ag-nanocrystal-plasma-la802989f",
              "locator": "Main PDF p.2 / printed p.2825, Results and Discussion; Figure 1 caption and RIE Experimental Conditions"
            }
          ],
          "derivation": null
        },
        "working_pressure": {
          "value": 6.4,
          "minimum": null,
          "maximum": null,
          "unit": "µbar",
          "status": "reported",
          "approximate": false,
          "qualifier": "",
          "basis": "",
          "raw_text": "6.4 µbar",
          "evidence": [
            {
              "source_id": "klecha2009-ag-nanocrystal-plasma-la802989f",
              "locator": "Main PDF p.2 / printed p.2825, Results and Discussion; Figure 1 caption and RIE Experimental Conditions"
            }
          ],
          "derivation": null
        },
        "oxygen_flow": {
          "value": 10,
          "minimum": null,
          "maximum": null,
          "unit": "sccm",
          "status": "reported",
          "approximate": false,
          "qualifier": "",
          "basis": "",
          "raw_text": "10 sccm",
          "evidence": [
            {
              "source_id": "klecha2009-ag-nanocrystal-plasma-la802989f",
              "locator": "Main PDF p.2 / printed p.2825, Results and Discussion; Figure 1 caption and RIE Experimental Conditions"
            }
          ],
          "derivation": null
        }
      },
      "environment": {
        "value": "Oxygen plasma, Plassys MG 200",
        "status": "reported",
        "evidence": [
          {
            "source_id": "klecha2009-ag-nanocrystal-plasma-la802989f",
            "locator": "Main PDF p.2 / printed p.2825, Results and Discussion; Figure 1 caption and RIE Experimental Conditions"
          }
        ],
        "note": ""
      },
      "endpoint": {
        "value": null,
        "status": "not_reported",
        "evidence": [],
        "note": ""
      },
      "retained_fraction": null,
      "description": "Expose the named HOPG region to 10 W oxygen plasma for 5 s. It is one experiment with three identified regions, not three independently prepared batches.",
      "evidence": [
        {
          "source_id": "klecha2009-ag-nanocrystal-plasma-la802989f",
          "locator": "Main PDF p.2 / printed p.2825, Results and Discussion; Figure 1 caption and RIE Experimental Conditions"
        }
      ]
    },
    {
      "id": "dodecane-spacing-comparison",
      "action": "replace_dispersion_solvent",
      "label": "Dodecane spacing comparison",
      "stage": "synthesis",
      "branch": "dodecane-context",
      "optional": false,
      "depends_on": [
        "ethanol-size-select"
      ],
      "inputs": [
        "ag-washed",
        "dodecane",
        "hopg"
      ],
      "outputs": [
        "dodecane-well",
        "dodecane-defect"
      ],
      "parameters": {},
      "environment": {
        "value": "Dodecane comparative dispersion",
        "status": "reported",
        "evidence": [
          {
            "source_id": "klecha2009-ag-nanocrystal-plasma-la802989f",
            "locator": "Main PDF p.4 / printed p.2827, Results, interparticle spacing and coalesced-crystal discussion"
          }
        ],
        "note": ""
      },
      "endpoint": {
        "value": null,
        "status": "not_reported",
        "evidence": [],
        "note": ""
      },
      "retained_fraction": null,
      "description": "The main text says hexane was replaced by dodecane and reports two ordering-dependent spacings, citing an in-preparation study. Deposition procedure, plasma conditions and direct image are not supplied for this comparison.",
      "evidence": [
        {
          "source_id": "klecha2009-ag-nanocrystal-plasma-la802989f",
          "locator": "Main PDF p.4 / printed p.2827, Results, interparticle spacing and coalesced-crystal discussion"
        }
      ]
    }
  ],
  "condition_options": [],
  "products": [
    {
      "sample_id": "klecha2009-ag-nanocrystal-plasma-la802989f-colloid",
      "source_sample_label": "size-selected dodecanethiol-coated Ag nanocrystals",
      "batch_id": null,
      "material_state_id": "ag-hexane",
      "parent_sample_id": null,
      "composition": {
        "value": "Ag",
        "status": "reported",
        "evidence": [
          {
            "source_id": "klecha2009-ag-nanocrystal-plasma-la802989f",
            "locator": "Main PDF p.1 / printed p.2824, Experimental, Synthesis of Silver Nanoparticles"
          }
        ],
        "note": ""
      },
      "phase": {
        "value": null,
        "status": "not_reported",
        "evidence": [],
        "note": "The fcc assignment is attributed to a previous study, not measured for this exact starting batch in this article."
      },
      "morphology": {
        "value": "Ag nanocrystals, mean diameter 5.2 nm",
        "status": "reported",
        "evidence": [
          {
            "source_id": "klecha2009-ag-nanocrystal-plasma-la802989f",
            "locator": "Main PDF p.1 / printed p.2824, Experimental, Synthesis of Silver Nanoparticles"
          }
        ],
        "note": ""
      },
      "surface": {
        "value": "dodecanethiol-coated Ag nanocrystals before plasma; ligand condition after plasma unmeasured",
        "status": "reported",
        "evidence": [
          {
            "source_id": "klecha2009-ag-nanocrystal-plasma-la802989f",
            "locator": "Main PDF p.1 / printed p.2824, Experimental, Synthesis of Silver Nanoparticles"
          }
        ],
        "note": ""
      },
      "recipe_link": "explicit",
      "link_evidence": [
        {
          "source_id": "klecha2009-ag-nanocrystal-plasma-la802989f",
          "locator": "Main PDF p.1 / printed p.2824, Experimental, Synthesis of Silver Nanoparticles"
        }
      ],
      "notes": []
    },
    {
      "sample_id": "klecha2009-ag-nanocrystal-plasma-la802989f-ac-5w",
      "source_sample_label": "AC-coated grid, 5 W / 5 s",
      "batch_id": null,
      "material_state_id": "ac-5w",
      "parent_sample_id": "klecha2009-ag-nanocrystal-plasma-la802989f-colloid",
      "composition": {
        "value": "Ag",
        "status": "reported",
        "evidence": [
          {
            "source_id": "klecha2009-ag-nanocrystal-plasma-la802989f",
            "locator": "Main PDF p.2 / printed p.2825, Figure 1A,C and Results"
          }
        ],
        "note": ""
      },
      "phase": {
        "value": null,
        "status": "not_reported",
        "evidence": [],
        "note": ""
      },
      "morphology": {
        "value": "Short-range array forms larger coalesced objects",
        "status": "reported",
        "evidence": [
          {
            "source_id": "klecha2009-ag-nanocrystal-plasma-la802989f",
            "locator": "Main PDF p.2 / printed p.2825, Results and Discussion; Figure 1 caption and RIE Experimental Conditions"
          }
        ],
        "note": ""
      },
      "surface": {
        "value": null,
        "status": "not_reported",
        "evidence": [],
        "note": "Post-plasma ligand state was not measured."
      },
      "recipe_link": "explicit",
      "link_evidence": [
        {
          "source_id": "klecha2009-ag-nanocrystal-plasma-la802989f",
          "locator": "Main PDF p.2 / printed p.2825, Figure 1A,C and Results"
        }
      ],
      "notes": [
        "Figure 1A is before and Figure 1C after plasma in the same area."
      ]
    },
    {
      "sample_id": "klecha2009-ag-nanocrystal-plasma-la802989f-hopg-5w",
      "source_sample_label": "HOPG-coated grid, 5 W / 5 s",
      "batch_id": null,
      "material_state_id": "hopg-5w",
      "parent_sample_id": "klecha2009-ag-nanocrystal-plasma-la802989f-colloid",
      "composition": {
        "value": "Ag",
        "status": "reported",
        "evidence": [
          {
            "source_id": "klecha2009-ag-nanocrystal-plasma-la802989f",
            "locator": "Main PDF p.2 / printed p.2825, Figure 1B,D and Results"
          }
        ],
        "note": ""
      },
      "phase": {
        "value": null,
        "status": "not_reported",
        "evidence": [],
        "note": ""
      },
      "morphology": {
        "value": "Long-range ordered mono-/bilayer assembly essentially unchanged",
        "status": "reported",
        "evidence": [
          {
            "source_id": "klecha2009-ag-nanocrystal-plasma-la802989f",
            "locator": "Main PDF p.2 / printed p.2825, Results and Discussion; Figure 1 caption and RIE Experimental Conditions"
          }
        ],
        "note": ""
      },
      "surface": {
        "value": null,
        "status": "not_reported",
        "evidence": [],
        "note": "Post-plasma ligand state was not measured."
      },
      "recipe_link": "explicit",
      "link_evidence": [
        {
          "source_id": "klecha2009-ag-nanocrystal-plasma-la802989f",
          "locator": "Main PDF p.2 / printed p.2825, Figure 1B,D and Results"
        }
      ],
      "notes": [
        "Figure 1B is before and Figure 1D after plasma in the same area; dark shadows in D are HOPG sheet structure."
      ]
    },
    {
      "sample_id": "klecha2009-ag-nanocrystal-plasma-la802989f-hopg-10w-m1",
      "source_sample_label": "HOPG monolayer 1, high order, 10 W / 5 s",
      "batch_id": null,
      "material_state_id": "hopg-10w-m1",
      "parent_sample_id": "klecha2009-ag-nanocrystal-plasma-la802989f-colloid",
      "composition": {
        "value": "Ag",
        "status": "reported",
        "evidence": [
          {
            "source_id": "klecha2009-ag-nanocrystal-plasma-la802989f",
            "locator": "Main PDF p.2 / printed p.2825, Figure 2A-C and Results"
          }
        ],
        "note": ""
      },
      "phase": {
        "value": null,
        "status": "not_reported",
        "evidence": [],
        "note": ""
      },
      "morphology": {
        "value": "Mostly intact, with a few nanocrystals partially coalesced",
        "status": "reported",
        "evidence": [
          {
            "source_id": "klecha2009-ag-nanocrystal-plasma-la802989f",
            "locator": "Main PDF p.2 / printed p.2825, Results and Discussion, 10 W HOPG outcomes; Figure 2C on main PDF p.3 / printed p.2826"
          }
        ],
        "note": ""
      },
      "surface": {
        "value": null,
        "status": "not_reported",
        "evidence": [],
        "note": "Post-plasma ligand state was not measured."
      },
      "recipe_link": "explicit",
      "link_evidence": [
        {
          "source_id": "klecha2009-ag-nanocrystal-plasma-la802989f",
          "locator": "Main PDF p.2 / printed p.2825, Figure 2A-C and Results"
        }
      ],
      "notes": [
        "Figure 2F is the well-defined FFT before plasma; Figure 3D/E show an atomic-plane change after plasma."
      ]
    },
    {
      "sample_id": "klecha2009-ag-nanocrystal-plasma-la802989f-hopg-10w-m2",
      "source_sample_label": "HOPG monolayer 2, lower order, 10 W / 5 s",
      "batch_id": null,
      "material_state_id": "hopg-10w-m2",
      "parent_sample_id": "klecha2009-ag-nanocrystal-plasma-la802989f-colloid",
      "composition": {
        "value": "Ag",
        "status": "reported",
        "evidence": [
          {
            "source_id": "klecha2009-ag-nanocrystal-plasma-la802989f",
            "locator": "Main PDF p.2 / printed p.2825, Figure 2A,B,D,H and Results"
          }
        ],
        "note": ""
      },
      "phase": {
        "value": "single-crystal Ag in specifically imaged coalesced object x",
        "status": "reported",
        "evidence": [
          {
            "source_id": "klecha2009-ag-nanocrystal-plasma-la802989f",
            "locator": "Main PDF p.4 / printed p.2827, Figure 2H and x/y single-crystal discussion"
          }
        ],
        "note": "Phase distribution across the remaining coalesced monolayer-2 objects was not measured."
      },
      "morphology": {
        "value": "Strong coalescence into large particles",
        "status": "reported",
        "evidence": [
          {
            "source_id": "klecha2009-ag-nanocrystal-plasma-la802989f",
            "locator": "Main PDF p.2 / printed p.2825, Results and Discussion, 10 W HOPG outcomes; Figure 2D on main PDF p.3 / printed p.2826"
          }
        ],
        "note": ""
      },
      "surface": {
        "value": null,
        "status": "not_reported",
        "evidence": [],
        "note": "Post-plasma ligand state was not measured."
      },
      "recipe_link": "explicit",
      "link_evidence": [
        {
          "source_id": "klecha2009-ag-nanocrystal-plasma-la802989f",
          "locator": "Main PDF p.2 / printed p.2825, Figure 2A,B,D,H and Results"
        }
      ],
      "notes": [
        "Crystallinity is supported for Figure 2H object x, not assumed for every coalesced particle.",
        "Figure 2G is the diffuse FFT before plasma; Figure 4 EELS maps a coalesced object z from monolayer 2. Oxygen surface oxide was not detected; a strict zero-oxygen bound is not established."
      ]
    },
    {
      "sample_id": "klecha2009-ag-nanocrystal-plasma-la802989f-hopg-10w-b3",
      "source_sample_label": "HOPG bilayer 3, 10 W / 5 s",
      "batch_id": null,
      "material_state_id": "hopg-10w-b3",
      "parent_sample_id": "klecha2009-ag-nanocrystal-plasma-la802989f-colloid",
      "composition": {
        "value": "Ag",
        "status": "reported",
        "evidence": [
          {
            "source_id": "klecha2009-ag-nanocrystal-plasma-la802989f",
            "locator": "Main PDF p.2 / printed p.2825, Figure 2A,B,E,I and Results"
          }
        ],
        "note": ""
      },
      "phase": {
        "value": "fcc Ag for an imaged coalesced monocrystal",
        "status": "reported",
        "evidence": [
          {
            "source_id": "klecha2009-ag-nanocrystal-plasma-la802989f",
            "locator": "Main PDF p.4 / printed p.2827, Results, interparticle spacing and coalesced-crystal discussion"
          }
        ],
        "note": ""
      },
      "morphology": {
        "value": "Top layer coalesces, bottom layer only slightly modified",
        "status": "reported",
        "evidence": [
          {
            "source_id": "klecha2009-ag-nanocrystal-plasma-la802989f",
            "locator": "Main PDF p.2 / printed p.2825, Results and Discussion, 10 W HOPG outcomes; Figure 2E on main PDF p.3 / printed p.2826"
          }
        ],
        "note": ""
      },
      "surface": {
        "value": null,
        "status": "not_reported",
        "evidence": [],
        "note": "Post-plasma ligand state was not measured."
      },
      "recipe_link": "explicit",
      "link_evidence": [
        {
          "source_id": "klecha2009-ag-nanocrystal-plasma-la802989f",
          "locator": "Main PDF p.2 / printed p.2825, Figure 2A,B,E,I and Results"
        }
      ],
      "notes": [
        "Figure 3B/C shows a bilayer-3 coalesced crystal and measured 2.34 Å lattice spacing; not all bilayer objects are necessarily single crystals."
      ]
    },
    {
      "sample_id": "klecha2009-ag-nanocrystal-plasma-la802989f-dodecane-well",
      "source_sample_label": "well-ordered HOPG monolayer after hexane-to-dodecane replacement",
      "batch_id": null,
      "material_state_id": "dodecane-well",
      "parent_sample_id": "klecha2009-ag-nanocrystal-plasma-la802989f-colloid",
      "composition": {
        "value": "Ag",
        "status": "reported",
        "evidence": [
          {
            "source_id": "klecha2009-ag-nanocrystal-plasma-la802989f",
            "locator": "Main PDF p.4 / printed p.2827, Results, interparticle spacing and coalesced-crystal discussion"
          }
        ],
        "note": ""
      },
      "phase": {
        "value": null,
        "status": "not_reported",
        "evidence": [],
        "note": ""
      },
      "morphology": {
        "value": "well-ordered Ag nanocrystal assembly",
        "status": "reported",
        "evidence": [
          {
            "source_id": "klecha2009-ag-nanocrystal-plasma-la802989f",
            "locator": "Main PDF p.4 / printed p.2827, Results, interparticle spacing and coalesced-crystal discussion"
          }
        ],
        "note": ""
      },
      "surface": {
        "value": null,
        "status": "not_reported",
        "evidence": [],
        "note": "Post-plasma ligand state was not measured."
      },
      "recipe_link": "general_context",
      "link_evidence": [],
      "notes": [
        "Only interparticle spacing and qualitative behavior are reported in this paper; cited in-preparation work not inspected."
      ]
    },
    {
      "sample_id": "klecha2009-ag-nanocrystal-plasma-la802989f-dodecane-defect",
      "source_sample_label": "less-ordered HOPG monolayer after hexane-to-dodecane replacement",
      "batch_id": null,
      "material_state_id": "dodecane-defect",
      "parent_sample_id": "klecha2009-ag-nanocrystal-plasma-la802989f-colloid",
      "composition": {
        "value": "Ag",
        "status": "reported",
        "evidence": [
          {
            "source_id": "klecha2009-ag-nanocrystal-plasma-la802989f",
            "locator": "Main PDF p.4 / printed p.2827, Results, interparticle spacing and coalesced-crystal discussion"
          }
        ],
        "note": ""
      },
      "phase": {
        "value": null,
        "status": "not_reported",
        "evidence": [],
        "note": ""
      },
      "morphology": {
        "value": "less-ordered Ag nanocrystal assembly",
        "status": "reported",
        "evidence": [
          {
            "source_id": "klecha2009-ag-nanocrystal-plasma-la802989f",
            "locator": "Main PDF p.4 / printed p.2827, Results, interparticle spacing and coalesced-crystal discussion"
          }
        ],
        "note": ""
      },
      "surface": {
        "value": null,
        "status": "not_reported",
        "evidence": [],
        "note": "Post-plasma ligand state was not measured."
      },
      "recipe_link": "general_context",
      "link_evidence": [],
      "notes": [
        "No source figure or exact plasma settings assigned to the dodecane comparison."
      ]
    }
  ],
  "measurements": [
    {
      "id": "colloid-mean-diameter",
      "sample_id": "klecha2009-ag-nanocrystal-plasma-la802989f-colloid",
      "property": "diameter",
      "technique": "source-reported size characterization, method unspecified here",
      "value": {
        "value": 5.2,
        "minimum": null,
        "maximum": null,
        "unit": "nm",
        "status": "reported",
        "approximate": false,
        "qualifier": "",
        "basis": "mean of size-selected Ag nanocrystals",
        "raw_text": "5.2 nm",
        "evidence": [
          {
            "source_id": "klecha2009-ag-nanocrystal-plasma-la802989f",
            "locator": "Main PDF p.1 / printed p.2824, Experimental, Synthesis of Silver Nanoparticles"
          }
        ],
        "derivation": null
      },
      "conditions": "After unspecified size selection; dispersed in hexane",
      "derives_from": [],
      "evidence": [
        {
          "source_id": "klecha2009-ag-nanocrystal-plasma-la802989f",
          "locator": "Main PDF p.1 / printed p.2824, Experimental, Synthesis of Silver Nanoparticles"
        }
      ]
    },
    {
      "id": "colloid-size-distribution",
      "sample_id": "klecha2009-ag-nanocrystal-plasma-la802989f-colloid",
      "property": "diameter_distribution",
      "technique": "source-reported characterization, method unspecified here",
      "value": {
        "value": 12,
        "minimum": null,
        "maximum": null,
        "unit": "%",
        "status": "reported",
        "approximate": false,
        "qualifier": "",
        "basis": "source distribution statistic, definition not provided",
        "raw_text": "12%",
        "evidence": [
          {
            "source_id": "klecha2009-ag-nanocrystal-plasma-la802989f",
            "locator": "Main PDF p.1 / printed p.2824, Experimental, Synthesis of Silver Nanoparticles"
          }
        ],
        "derivation": null
      },
      "conditions": "Same selected starting colloid",
      "derives_from": [],
      "evidence": [
        {
          "source_id": "klecha2009-ag-nanocrystal-plasma-la802989f",
          "locator": "Main PDF p.1 / printed p.2824, Experimental, Synthesis of Silver Nanoparticles"
        }
      ]
    },
    {
      "id": "m1-interparticle-spacing",
      "sample_id": "klecha2009-ag-nanocrystal-plasma-la802989f-hopg-10w-m1",
      "property": "edge_to_edge_spacing_before_plasma",
      "technique": "TEM network measurement",
      "value": {
        "value": 2.1,
        "minimum": null,
        "maximum": null,
        "unit": "nm",
        "status": "reported",
        "approximate": false,
        "qualifier": "±0.1 nm",
        "basis": "three directions of hexagonal network before plasma",
        "raw_text": "2.1 ( 0.1 nm",
        "evidence": [
          {
            "source_id": "klecha2009-ag-nanocrystal-plasma-la802989f",
            "locator": "Main PDF p.3 / printed p.2826, Figure 2 caption and FFT/ordering discussion"
          }
        ],
        "derivation": null
      },
      "conditions": "HOPG monolayer 1 before 10 W plasma. TEM instrument reported in Experimental: JEOL model JEM 100CX; no TEM accelerating voltage is stated.",
      "derives_from": [],
      "evidence": [
        {
          "source_id": "klecha2009-ag-nanocrystal-plasma-la802989f",
          "locator": "Main PDF p.3 / printed p.2826, Figure 2 caption and FFT/ordering discussion"
        },
        {
          "source_id": "klecha2009-ag-nanocrystal-plasma-la802989f",
          "locator": "Main PDF p.2 / printed p.2825, Experimental > TEM and EELS Analysis"
        }
      ]
    },
    {
      "id": "m2-interparticle-spacing",
      "sample_id": "klecha2009-ag-nanocrystal-plasma-la802989f-hopg-10w-m2",
      "property": "edge_to_edge_spacing_before_plasma",
      "technique": "TEM network measurement",
      "value": {
        "value": 2.3,
        "minimum": null,
        "maximum": null,
        "unit": "nm",
        "status": "reported",
        "approximate": false,
        "qualifier": "±0.1 nm",
        "basis": "network before plasma",
        "raw_text": "2.3 ( 0.1 nm",
        "evidence": [
          {
            "source_id": "klecha2009-ag-nanocrystal-plasma-la802989f",
            "locator": "Main PDF p.4 / printed p.2827, Results, interparticle spacing and coalesced-crystal discussion"
          }
        ],
        "derivation": null
      },
      "conditions": "HOPG monolayer 2 before 10 W plasma. TEM instrument reported in Experimental: JEOL model JEM 100CX; no TEM accelerating voltage is stated.",
      "derives_from": [],
      "evidence": [
        {
          "source_id": "klecha2009-ag-nanocrystal-plasma-la802989f",
          "locator": "Main PDF p.4 / printed p.2827, Results, interparticle spacing and coalesced-crystal discussion"
        },
        {
          "source_id": "klecha2009-ag-nanocrystal-plasma-la802989f",
          "locator": "Main PDF p.2 / printed p.2825, Experimental > TEM and EELS Analysis"
        }
      ]
    },
    {
      "id": "bilayer-lattice-spacing",
      "sample_id": "klecha2009-ag-nanocrystal-plasma-la802989f-hopg-10w-b3",
      "property": "ag_111_lattice_spacing",
      "technique": "HRTEM fringe profile",
      "value": {
        "value": 2.34,
        "minimum": null,
        "maximum": null,
        "unit": "Å",
        "status": "reported",
        "approximate": false,
        "qualifier": "",
        "basis": "coalesced bilayer-3 object in Figure 3B/C; theoretical fcc Ag (111) 2.36 Å separately stated",
        "raw_text": "2.34 Å",
        "evidence": [
          {
            "source_id": "klecha2009-ag-nanocrystal-plasma-la802989f",
            "locator": "Main PDF p.4 / printed p.2827, Results, interparticle spacing and coalesced-crystal discussion"
          }
        ],
        "derivation": null
      },
      "conditions": "After 10 W, 5 s oxygen plasma. HRTEM: JEOL 2010 microscope, 200 kV.",
      "derives_from": [],
      "evidence": [
        {
          "source_id": "klecha2009-ag-nanocrystal-plasma-la802989f",
          "locator": "Main PDF p.4 / printed p.2827, Results, interparticle spacing and coalesced-crystal discussion"
        },
        {
          "source_id": "klecha2009-ag-nanocrystal-plasma-la802989f",
          "locator": "Main PDF p.2 / printed p.2825, Experimental > TEM and EELS Analysis"
        }
      ]
    },
    {
      "id": "m2-eels-oxygen",
      "sample_id": "klecha2009-ag-nanocrystal-plasma-la802989f-hopg-10w-m2",
      "property": "oxide_detection",
      "technique": "EELS elemental mapping",
      "value": {
        "value": "No distinct oxide shell detected; oxygen signal overlaps substrate and lower bound is unresolved",
        "status": "reported",
        "evidence": [
          {
            "source_id": "klecha2009-ag-nanocrystal-plasma-la802989f",
            "locator": "Main PDF p.4 / printed p.2827, Results, interparticle spacing and coalesced-crystal discussion"
          }
        ],
        "note": ""
      },
      "conditions": "Coalesced object z, Figure 4A-F. EELS: VG 501 STEM at 100 keV, convergence angle 7.5 mrad and collection angle 22 mrad. Spectrum-image elemental maps use 30 eV background-fitting and 40 eV signal-integration windows, respectively.",
      "derives_from": [],
      "evidence": [
        {
          "source_id": "klecha2009-ag-nanocrystal-plasma-la802989f",
          "locator": "Main PDF p.4 / printed p.2827, Results, interparticle spacing and coalesced-crystal discussion"
        },
        {
          "source_id": "klecha2009-ag-nanocrystal-plasma-la802989f",
          "locator": "Main PDF p.2 / printed p.2825, Experimental > TEM and EELS Analysis"
        },
        {
          "source_id": "klecha2009-ag-nanocrystal-plasma-la802989f",
          "locator": "Main PDF p.4 / printed p.2827, spectrum-image elemental map generation"
        }
      ]
    },
    {
      "id": "dodecane-well-spacing",
      "sample_id": "klecha2009-ag-nanocrystal-plasma-la802989f-dodecane-well",
      "property": "edge_to_edge_spacing",
      "technique": "source-reported comparison, method not detailed",
      "value": {
        "value": 2.25,
        "minimum": null,
        "maximum": null,
        "unit": "nm",
        "status": "reported",
        "approximate": false,
        "qualifier": "±0.1 nm",
        "basis": "well-ordered 2D superlattice with dodecane replacement",
        "raw_text": "2.25 ( 0.1",
        "evidence": [
          {
            "source_id": "klecha2009-ag-nanocrystal-plasma-la802989f",
            "locator": "Main PDF p.4 / printed p.2827, Results, interparticle spacing and coalesced-crystal discussion"
          }
        ],
        "derivation": null
      },
      "conditions": "Dodecane comparative context; no figure in article",
      "derives_from": [],
      "evidence": [
        {
          "source_id": "klecha2009-ag-nanocrystal-plasma-la802989f",
          "locator": "Main PDF p.4 / printed p.2827, Results, interparticle spacing and coalesced-crystal discussion"
        }
      ]
    },
    {
      "id": "dodecane-defect-spacing",
      "sample_id": "klecha2009-ag-nanocrystal-plasma-la802989f-dodecane-defect",
      "property": "edge_to_edge_spacing",
      "technique": "source-reported comparison, method not detailed",
      "value": {
        "value": 2.3,
        "minimum": null,
        "maximum": null,
        "unit": "nm",
        "status": "reported",
        "approximate": false,
        "qualifier": "±0.1 nm",
        "basis": "less-ordered 2D superlattice with dodecane replacement",
        "raw_text": "2.3 ( 0.1 nm",
        "evidence": [
          {
            "source_id": "klecha2009-ag-nanocrystal-plasma-la802989f",
            "locator": "Main PDF p.4 / printed p.2827, Results, interparticle spacing and coalesced-crystal discussion"
          }
        ],
        "derivation": null
      },
      "conditions": "Dodecane comparative context; no figure in article",
      "derives_from": [],
      "evidence": [
        {
          "source_id": "klecha2009-ag-nanocrystal-plasma-la802989f",
          "locator": "Main PDF p.4 / printed p.2827, Results, interparticle spacing and coalesced-crystal discussion"
        }
      ]
    },
    {
      "id": "m1-fft-order",
      "sample_id": "klecha2009-ag-nanocrystal-plasma-la802989f-hopg-10w-m1",
      "property": "pre_plasma_hexagonal_order",
      "technique": "TEM fast Fourier transform",
      "value": {
        "value": "Well-defined spots; higher long-range order",
        "status": "reported",
        "evidence": [
          {
            "source_id": "klecha2009-ag-nanocrystal-plasma-la802989f",
            "locator": "Main PDF p.3 / printed p.2826, Figure 2 caption and FFT/ordering discussion"
          }
        ],
        "note": ""
      },
      "conditions": "Figure 2F, monolayer 1 before plasma. TEM instrument reported in Experimental: JEOL model JEM 100CX; no TEM accelerating voltage is stated.",
      "derives_from": [],
      "evidence": [
        {
          "source_id": "klecha2009-ag-nanocrystal-plasma-la802989f",
          "locator": "Main PDF p.3 / printed p.2826, Figure 2 caption and FFT/ordering discussion"
        },
        {
          "source_id": "klecha2009-ag-nanocrystal-plasma-la802989f",
          "locator": "Main PDF p.2 / printed p.2825, Experimental > TEM and EELS Analysis"
        }
      ]
    },
    {
      "id": "m2-fft-order",
      "sample_id": "klecha2009-ag-nanocrystal-plasma-la802989f-hopg-10w-m2",
      "property": "pre_plasma_hexagonal_order",
      "technique": "TEM fast Fourier transform",
      "value": {
        "value": "Distorted hexagon with diffuse spots; lower order",
        "status": "reported",
        "evidence": [
          {
            "source_id": "klecha2009-ag-nanocrystal-plasma-la802989f",
            "locator": "Main PDF p.3 / printed p.2826, Figure 2 caption and FFT/ordering discussion"
          }
        ],
        "note": ""
      },
      "conditions": "Figure 2G, monolayer 2 before plasma. TEM instrument reported in Experimental: JEOL model JEM 100CX; no TEM accelerating voltage is stated.",
      "derives_from": [],
      "evidence": [
        {
          "source_id": "klecha2009-ag-nanocrystal-plasma-la802989f",
          "locator": "Main PDF p.3 / printed p.2826, Figure 2 caption and FFT/ordering discussion"
        },
        {
          "source_id": "klecha2009-ag-nanocrystal-plasma-la802989f",
          "locator": "Main PDF p.2 / printed p.2825, Experimental > TEM and EELS Analysis"
        }
      ]
    },
    {
      "id": "coalesced-size-distribution",
      "sample_id": "klecha2009-ag-nanocrystal-plasma-la802989f-hopg-10w-m2",
      "property": "coalesced_radius_distribution_comparison",
      "technique": "TEM size-distribution chart",
      "value": {
        "value": "Monolayer-2 and bilayer-3 coalesced-object size distributions are described as similar; no mean is tabulated",
        "status": "reported",
        "evidence": [
          {
            "source_id": "klecha2009-ag-nanocrystal-plasma-la802989f",
            "locator": "Main PDF p.4 / printed p.2827, Results, interparticle spacing and coalesced-crystal discussion"
          }
        ],
        "note": ""
      },
      "conditions": "Figure 3A; comparison includes bilayer 3. TEM instrument reported in Experimental: JEOL model JEM 100CX; no TEM accelerating voltage is stated.",
      "derives_from": [],
      "evidence": [
        {
          "source_id": "klecha2009-ag-nanocrystal-plasma-la802989f",
          "locator": "Main PDF p.4 / printed p.2827, Results, interparticle spacing and coalesced-crystal discussion"
        },
        {
          "source_id": "klecha2009-ag-nanocrystal-plasma-la802989f",
          "locator": "Main PDF p.2 / printed p.2825, Experimental > TEM and EELS Analysis"
        }
      ]
    }
  ],
  "structure_assets": [
    {
      "id": "ag-fcc-cod-9008459",
      "role": "external_reference",
      "sample_id": "klecha2009-ag-nanocrystal-plasma-la802989f-hopg-10w-b3",
      "url": "assets/crystal-references/models/ag-fcc-cod-9008459.json",
      "description": "Existing external bulk fcc Ag reference, consistent with the source's Figure 3B/C (111) fringe; not measured coordinates of a nanocrystal.",
      "eligible_as_measured_label": false
    }
  ],
  "quality": {
    "review_status": "source_reviewed",
    "review_scope": "Accepted independent quick audit of all seven main pages, named colloid, AC/HOPG 5 W and 10 W regions, and Figures 1–4; SI and cited upstream methods were not reviewed. Subsequent retrospective full-audit review checked main PDF pp.1–7 and identified F02–F04 metadata/presentation corrections; original accepted quick-audit scope remains historical.",
    "missing_fields": [
      "Absolute volumes and percentage basis of both reverse-micelle stock preparations.",
      "Hydrazine stock volume; dodecanethiol dose and capping time.",
      "Ethanol wash count/volume, size-selection method/fractions and colloid yield (prior procedure cited but not read).",
      "Plasma temperature/thermal profile; whether [nanocrystals] molarity counts particles or Ag units.",
      "Dodecane comparison preparation, plasma conditions and direct figure assignment."
    ],
    "conflicts": [
      "The paper calls coalesced objects pure Ag after EELS, while saying substrate oxygen prevents a lower bound on oxide content; present both without a zero-oxide claim."
    ],
    "requested_tasks": [
      "synthesis_structure_pair"
    ],
    "experimental_outcome": "reported_product"
  },
  "context_links": [
    {
      "label": "DOI",
      "url": "https://doi.org/10.1021/la802989f",
      "relation": "primary_source"
    }
  ]
}
