Repository: cuiyist/mattersyn

# MatterSyn training data pilot

The canonical files in `records/` are the source for generated record pages and task-specific exports. Edit a canonical JSON record, increment its revision when changing published scientific content, then regenerate. Never edit `dist/data/records` or `dist/records` by hand. Read the generated dataset manifest and `inventory-summary.json` for current counts and release version. Record schema 1.3.0 supports one-sided quantity bounds and optional `minimum_exclusive` / `maximum_exclusive` flags; 1.2.0 adds an optional intended host; 1.1.0 adds typed qualitative measurements and an optional intended surface target. Earlier records remain supported.

File: recipe-atlas/data/records/stiger-1999-electrodeposition.json (part 2 of 2)
{
          {
            "source_id": "stiger1999",
            "locator": "Main PDF p. 2, printed p. 791, Experimental Section: silicon preparation and electrochemistry"
          }
        ],
        "note": ""
      },
      "retained_fraction": null,
      "description": "Glass electrochemical cell; Teflon holder. Working Si, silver-wire reference and platinum-wire counter electrodes. EG&E Model M273 potentiostat as printed; bath temperature and electrode spacings unreported.",
      "evidence": [
        {
          "source_id": "stiger1999",
          "locator": "Main PDF p. 2, printed p. 791, Experimental Section: silicon preparation and electrochemistry"
        }
      ]
    },
    {
      "id": "pulse",
      "action": "potentiostatic_pulse",
      "label": "Pulse from open circuit to −800 mV versus Ag",
      "stage": "synthesis",
      "branch": "main",
      "optional": false,
      "depends_on": [
        "mount"
      ],
      "inputs": [
        "cell"
      ],
      "outputs": [
        "deposited"
      ],
      "parameters": {
        "applied_potential": {
          "value": -800,
          "minimum": null,
          "maximum": null,
          "unit": "mV",
          "status": "reported",
          "approximate": false,
          "qualifier": "",
          "basis": "Relative to silver / Ag+/Ag0 reference, not SCE",
          "raw_text": "",
          "evidence": [
            {
              "source_id": "stiger1999",
              "locator": "Main PDF p. 2, printed p. 791, Experimental Section: silicon preparation and electrochemistry"
            }
          ],
          "derivation": null
        },
        "duration": {
          "value": null,
          "minimum": 2,
          "maximum": 25,
          "unit": "ms",
          "status": "reported",
          "approximate": false,
          "qualifier": "",
          "basis": "",
          "raw_text": "",
          "evidence": [
            {
              "source_id": "stiger1999",
              "locator": "Main PDF p. 2, printed p. 791, Experimental Section: silicon preparation and electrochemistry"
            }
          ],
          "derivation": null
        }
      },
      "environment": {
        "value": null,
        "status": "not_reported",
        "evidence": [
          {
            "source_id": "stiger1999",
            "locator": "Main PDF p. 2, printed p. 791, Experimental Section: silicon preparation and electrochemistry"
          }
        ],
        "note": ""
      },
      "endpoint": {
        "value": null,
        "status": "not_reported",
        "evidence": [
          {
            "source_id": "stiger1999",
            "locator": "Main PDF p. 2, printed p. 791, Experimental Section: silicon preparation and electrochemistry"
          }
        ],
        "note": ""
      },
      "retained_fraction": null,
      "description": "HP 33120A generator and relay trigger the M273. One selected pulse duration per surface; range is not a repeated pulse train. Discrete Figure 5/7 options retain their figure cohorts; no interpolated size predictor.",
      "evidence": [
        {
          "source_id": "stiger1999",
          "locator": "Main PDF p. 2, printed p. 791, Experimental Section: silicon preparation and electrochemistry"
        }
      ]
    },
    {
      "id": "open-circuit",
      "action": "open_circuit_return",
      "label": "Promptly return the surface to open circuit",
      "stage": "synthesis",
      "branch": "main",
      "optional": false,
      "depends_on": [
        "pulse"
      ],
      "inputs": [
        "deposited"
      ],
      "outputs": [
        "ocp"
      ],
      "parameters": {},
      "environment": {
        "value": null,
        "status": "not_reported",
        "evidence": [
          {
            "source_id": "stiger1999",
            "locator": "Main PDF p. 5, printed p. 794, III.C ex situ protocol"
          }
        ],
        "note": ""
      },
      "endpoint": {
        "value": null,
        "status": "not_reported",
        "evidence": [
          {
            "source_id": "stiger1999",
            "locator": "Main PDF p. 5, printed p. 794, III.C ex situ protocol"
          }
        ],
        "note": ""
      },
      "retained_fraction": null,
      "description": "",
      "evidence": [
        {
          "source_id": "stiger1999",
          "locator": "Main PDF p. 5, printed p. 794, III.C ex situ protocol"
        }
      ]
    },
    {
      "id": "remove",
      "action": "electrode_recovery",
      "label": "Remove the electrode holder from solution",
      "stage": "workup",
      "branch": "main",
      "optional": false,
      "depends_on": [
        "open-circuit"
      ],
      "inputs": [
        "ocp"
      ],
      "outputs": [
        "recovered"
      ],
      "parameters": {},
      "environment": {
        "value": null,
        "status": "not_reported",
        "evidence": [
          {
            "source_id": "stiger1999",
            "locator": "Main PDF p. 2, printed p. 791, Experimental Section: silicon preparation and electrochemistry"
          }
        ],
        "note": ""
      },
      "endpoint": {
        "value": null,
        "status": "not_reported",
        "evidence": [
          {
            "source_id": "stiger1999",
            "locator": "Main PDF p. 2, printed p. 791, Experimental Section: silicon preparation and electrochemistry"
          }
        ],
        "note": ""
      },
      "retained_fraction": "recovered",
      "description": "",
      "evidence": [
        {
          "source_id": "stiger1999",
          "locator": "Main PDF p. 2, printed p. 791, Experimental Section: silicon preparation and electrochemistry"
        }
      ]
    },
    {
      "id": "rinse-product",
      "action": "wafer_rinsing",
      "label": "Rinse the deposit with pure acetonitrile",
      "stage": "workup",
      "branch": "main",
      "optional": false,
      "depends_on": [
        "remove"
      ],
      "inputs": [
        "recovered",
        "mecn"
      ],
      "outputs": [
        "rinsed-product"
      ],
      "parameters": {},
      "environment": {
        "value": null,
        "status": "not_reported",
        "evidence": [
          {
            "source_id": "stiger1999",
            "locator": "Main PDF p. 2, printed p. 791, Experimental Section: silicon preparation and electrochemistry"
          }
        ],
        "note": ""
      },
      "endpoint": {
        "value": null,
        "status": "not_reported",
        "evidence": [
          {
            "source_id": "stiger1999",
            "locator": "Main PDF p. 2, printed p. 791, Experimental Section: silicon preparation and electrochemistry"
          }
        ],
        "note": ""
      },
      "retained_fraction": "rinsed-product",
      "description": "",
      "evidence": [
        {
          "source_id": "stiger1999",
          "locator": "Main PDF p. 2, printed p. 791, Experimental Section: silicon preparation and electrochemistry"
        }
      ]
    },
    {
      "id": "dry-product",
      "action": "air_drying",
      "label": "Air-dry the electrodeposited nanocrystals",
      "stage": "workup",
      "branch": "main",
      "optional": false,
      "depends_on": [
        "rinse-product"
      ],
      "inputs": [
        "rinsed-product"
      ],
      "outputs": [
        "ag-si-product"
      ],
      "parameters": {},
      "environment": {
        "value": "Air",
        "status": "reported",
        "evidence": [
          {
            "source_id": "stiger1999",
            "locator": "Main PDF p. 2, printed p. 791, Experimental Section: silicon preparation and electrochemistry"
          }
        ],
        "note": ""
      },
      "endpoint": {
        "value": null,
        "status": "not_reported",
        "evidence": [
          {
            "source_id": "stiger1999",
            "locator": "Main PDF p. 2, printed p. 791, Experimental Section: silicon preparation and electrochemistry"
          }
        ],
        "note": ""
      },
      "retained_fraction": null,
      "description": "Drying duration and temperature unreported. Subsequent TEM/SAED exposure to air for at least 1 h is an analysis-context observation, not this drying instruction.",
      "evidence": [
        {
          "source_id": "stiger1999",
          "locator": "Main PDF p. 2, printed p. 791, Experimental Section: silicon preparation and electrochemistry"
        }
      ]
    }
  ],
  "condition_options": [
    {
      "id": "figure5-2ms",
      "label": "Figure 5 · 2 ms (source cohort; not an independent batch assertion)",
      "parameters": {
        "duration": {
          "value": 2,
          "minimum": null,
          "maximum": null,
          "unit": "ms",
          "status": "reported",
          "approximate": false,
          "qualifier": "",
          "basis": "",
          "raw_text": "",
          "evidence": [
            {
              "source_id": "stiger1999",
              "locator": "Main PDF p. 6, printed p. 795, Figure 5, panel a"
            }
          ],
          "derivation": null
        },
        "applied_potential": {
          "value": -800,
          "minimum": null,
          "maximum": null,
          "unit": "mV",
          "status": "reported",
          "approximate": false,
          "qualifier": "",
          "basis": "versus Ag+/Ag0",
          "raw_text": "",
          "evidence": [
            {
              "source_id": "stiger1999",
              "locator": "Main PDF p. 6, printed p. 795, Figure 5, panel a"
            }
          ],
          "derivation": null
        }
      },
      "evidence": [
        {
          "source_id": "stiger1999",
          "locator": "Main PDF p. 6, printed p. 795, Figure 5, panel a"
        }
      ]
    },
    {
      "id": "figure5-7ms",
      "label": "Figure 5 · 7 ms (source cohort; not an independent batch assertion)",
      "parameters": {
        "duration": {
          "value": 7,
          "minimum": null,
          "maximum": null,
          "unit": "ms",
          "status": "reported",
          "approximate": false,
          "qualifier": "",
          "basis": "",
          "raw_text": "",
          "evidence": [
            {
              "source_id": "stiger1999",
              "locator": "Main PDF p. 6, printed p. 795, Figure 5, panel b"
            }
          ],
          "derivation": null
        },
        "applied_potential": {
          "value": -800,
          "minimum": null,
          "maximum": null,
          "unit": "mV",
          "status": "reported",
          "approximate": false,
          "qualifier": "",
          "basis": "versus Ag+/Ag0",
          "raw_text": "",
          "evidence": [
            {
              "source_id": "stiger1999",
              "locator": "Main PDF p. 6, printed p. 795, Figure 5, panel b"
            }
          ],
          "derivation": null
        }
      },
      "evidence": [
        {
          "source_id": "stiger1999",
          "locator": "Main PDF p. 6, printed p. 795, Figure 5, panel b"
        }
      ]
    },
    {
      "id": "figure5-12ms",
      "label": "Figure 5 · 12 ms (source cohort; not an independent batch assertion)",
      "parameters": {
        "duration": {
          "value": 12,
          "minimum": null,
          "maximum": null,
          "unit": "ms",
          "status": "reported",
          "approximate": false,
          "qualifier": "",
          "basis": "",
          "raw_text": "",
          "evidence": [
            {
              "source_id": "stiger1999",
              "locator": "Main PDF p. 6, printed p. 795, Figure 5, panel c"
            }
          ],
          "derivation": null
        },
        "applied_potential": {
          "value": -800,
          "minimum": null,
          "maximum": null,
          "unit": "mV",
          "status": "reported",
          "approximate": false,
          "qualifier": "",
          "basis": "versus Ag+/Ag0",
          "raw_text": "",
          "evidence": [
            {
              "source_id": "stiger1999",
              "locator": "Main PDF p. 6, printed p. 795, Figure 5, panel c"
            }
          ],
          "derivation": null
        }
      },
      "evidence": [
        {
          "source_id": "stiger1999",
          "locator": "Main PDF p. 6, printed p. 795, Figure 5, panel c"
        }
      ]
    },
    {
      "id": "figure5-22ms",
      "label": "Figure 5 · 22 ms (source cohort; not an independent batch assertion)",
      "parameters": {
        "duration": {
          "value": 22,
          "minimum": null,
          "maximum": null,
          "unit": "ms",
          "status": "reported",
          "approximate": false,
          "qualifier": "",
          "basis": "",
          "raw_text": "",
          "evidence": [
            {
              "source_id": "stiger1999",
              "locator": "Main PDF p. 6, printed p. 795, Figure 5, panel d"
            }
          ],
          "derivation": null
        },
        "applied_potential": {
          "value": -800,
          "minimum": null,
          "maximum": null,
          "unit": "mV",
          "status": "reported",
          "approximate": false,
          "qualifier": "",
          "basis": "versus Ag+/Ag0",
          "raw_text": "",
          "evidence": [
            {
              "source_id": "stiger1999",
              "locator": "Main PDF p. 6, printed p. 795, Figure 5, panel d"
            }
          ],
          "derivation": null
        }
      },
      "evidence": [
        {
          "source_id": "stiger1999",
          "locator": "Main PDF p. 6, printed p. 795, Figure 5, panel d"
        }
      ]
    },
    {
      "id": "figure7-5ms",
      "label": "Figure 7 · 5 ms (source cohort; not an independent batch assertion)",
      "parameters": {
        "duration": {
          "value": 5,
          "minimum": null,
          "maximum": null,
          "unit": "ms",
          "status": "reported",
          "approximate": false,
          "qualifier": "",
          "basis": "",
          "raw_text": "",
          "evidence": [
            {
              "source_id": "stiger1999",
              "locator": "Main PDF p. 8, printed p. 797, Figure 7, panel 1 from top"
            }
          ],
          "derivation": null
        },
        "applied_potential": {
          "value": -800,
          "minimum": null,
          "maximum": null,
          "unit": "mV",
          "status": "reported",
          "approximate": false,
          "qualifier": "",
          "basis": "versus Ag+/Ag0",
          "raw_text": "",
          "evidence": [
            {
              "source_id": "stiger1999",
              "locator": "Main PDF p. 8, printed p. 797, Figure 7, panel 1 from top"
            }
          ],
          "derivation": null
        }
      },
      "evidence": [
        {
          "source_id": "stiger1999",
          "locator": "Main PDF p. 8, printed p. 797, Figure 7, panel 1 from top"
        }
      ]
    },
    {
      "id": "figure7-10ms",
      "label": "Figure 7 · 10 ms (source cohort; not an independent batch assertion)",
      "parameters": {
        "duration": {
          "value": 10,
          "minimum": null,
          "maximum": null,
          "unit": "ms",
          "status": "reported",
          "approximate": false,
          "qualifier": "",
          "basis": "",
          "raw_text": "",
          "evidence": [
            {
              "source_id": "stiger1999",
              "locator": "Main PDF p. 8, printed p. 797, Figure 7, panel 2 from top"
            }
          ],
          "derivation": null
        },
        "applied_potential": {
          "value": -800,
          "minimum": null,
          "maximum": null,
          "unit": "mV",
          "status": "reported",
          "approximate": false,
          "qualifier": "",
          "basis": "versus Ag+/Ag0",
          "raw_text": "",
          "evidence": [
            {
              "source_id": "stiger1999",
              "locator": "Main PDF p. 8, printed p. 797, Figure 7, panel 2 from top"
            }
          ],
          "derivation": null
        }
      },
      "evidence": [
        {
          "source_id": "stiger1999",
          "locator": "Main PDF p. 8, printed p. 797, Figure 7, panel 2 from top"
        }
      ]
    },
    {
      "id": "figure7-15ms",
      "label": "Figure 7 · 15 ms (source cohort; not an independent batch assertion)",
      "parameters": {
        "duration": {
          "value": 15,
          "minimum": null,
          "maximum": null,
          "unit": "ms",
          "status": "reported",
          "approximate": false,
          "qualifier": "",
          "basis": "",
          "raw_text": "",
          "evidence": [
            {
              "source_id": "stiger1999",
              "locator": "Main PDF p. 8, printed p. 797, Figure 7, panel 3 from top"
            }
          ],
          "derivation": null
        },
        "applied_potential": {
          "value": -800,
          "minimum": null,
          "maximum": null,
          "unit": "mV",
          "status": "reported",
          "approximate": false,
          "qualifier": "",
          "basis": "versus Ag+/Ag0",
          "raw_text": "",
          "evidence": [
            {
              "source_id": "stiger1999",
              "locator": "Main PDF p. 8, printed p. 797, Figure 7, panel 3 from top"
            }
          ],
          "derivation": null
        }
      },
      "evidence": [
        {
          "source_id": "stiger1999",
          "locator": "Main PDF p. 8, printed p. 797, Figure 7, panel 3 from top"
        }
      ]
    },
    {
      "id": "figure7-25ms",
      "label": "Figure 7 · 25 ms (source cohort; not an independent batch assertion)",
      "parameters": {
        "duration": {
          "value": 25,
          "minimum": null,
          "maximum": null,
          "unit": "ms",
          "status": "reported",
          "approximate": false,
          "qualifier": "",
          "basis": "",
          "raw_text": "",
          "evidence": [
            {
              "source_id": "stiger1999",
              "locator": "Main PDF p. 8, printed p. 797, Figure 7, panel 4 from top"
            }
          ],
          "derivation": null
        },
        "applied_potential": {
          "value": -800,
          "minimum": null,
          "maximum": null,
          "unit": "mV",
          "status": "reported",
          "approximate": false,
          "qualifier": "",
          "basis": "versus Ag+/Ag0",
          "raw_text": "",
          "evidence": [
            {
              "source_id": "stiger1999",
              "locator": "Main PDF p. 8, printed p. 797, Figure 7, panel 4 from top"
            }
          ],
          "derivation": null
        }
      },
      "evidence": [
        {
          "source_id": "stiger1999",
          "locator": "Main PDF p. 8, printed p. 797, Figure 7, panel 4 from top"
        }
      ]
    }
  ],
  "products": [
    {
      "sample_id": "ag-si-product",
      "source_sample_label": "Preparative Ag/Si pulse-duration series",
      "batch_id": null,
      "material_state_id": "ag-si-product",
      "parent_sample_id": null,
      "composition": {
        "value": "Ag nanocrystals on Si(100)",
        "status": "reported",
        "evidence": [
          {
            "source_id": "stiger1999",
            "locator": "Main PDF p. 2, printed p. 791, Experimental Section: silicon preparation and electrochemistry"
          }
        ],
        "note": ""
      },
      "phase": {
        "value": "FCC silver component on Si(100)",
        "status": "author_derived",
        "evidence": [
          {
            "source_id": "stiger1999",
            "locator": "Main PDF p. 7, printed p. 796, Figure 6 and Table 1"
          }
        ],
        "note": "SAED phase assignment; transferred specimen pulse duration unspecified. No solved Ag/Si heterostructure cell."
      },
      "morphology": {
        "value": "Separated nanocrystal islands",
        "status": "reported",
        "evidence": [
          {
            "source_id": "stiger1999",
            "locator": "Main PDF p. 6, printed p. 795, Figure 5"
          }
        ],
        "note": ""
      },
      "surface": {
        "value": "Hydrogen-terminated Si before deposition; final hydrogen coverage not quantified",
        "status": "reported",
        "evidence": [
          {
            "source_id": "stiger1999",
            "locator": "Main PDF p. 2, printed p. 791, Experimental Section: silicon preparation and electrochemistry"
          }
        ],
        "note": ""
      },
      "recipe_link": "explicit",
      "link_evidence": [
        {
          "source_id": "stiger1999",
          "locator": "Main PDF p. 2, printed p. 791, Experimental Section: silicon preparation and electrochemistry"
        }
      ],
      "notes": [
        "Generic reported preparation; source series contains distinct surfaces. Exact individual stock preparations, current efficiency and physical batch IDs unavailable. Figure 5 and Figure 7 cohorts are not joined to each other or to TEM."
      ]
    }
  ],
  "measurements": [],
  "structure_assets": [],
  "quality": {
    "review_status": "source_reviewed",
    "review_scope": "All nine supplied main pages read in full and visually inspected, with independent source and canonical audits. Matching SI not located or verified. Preparation, electrochemical comparisons, controls, AFM and transferred TEM/SAED cohorts retain their separate scopes. Source charge units, CV concentrations, captions and nucleation-rate units remain unresolved; no measured atomic coordinates or exact physical batch joins inferred.",
    "missing_fields": [
      "Matching supporting information not located or verified.",
      "No author-assigned physical batch IDs or complete cross-instrument specimen joins.",
      "No experimental atomic coordinates, interfacial registry or refined Ag/Si unit cell supplied.",
      "Plating temperature, solution volume, purge time/flow, exact current efficiency and final atomic interface structure unreported.",
      "Figure charge-unit conflicts preclude a resolved charge-based recipe label."
    ],
    "conflicts": [
      "Figure 5 and surrounding prose print deposition charges in mC/cm²; Figures 7 and 9 use µC/cm². The monolayer reference is printed 222 mC/cm². Values and upper-limit equivalent-monolayer estimates remain as printed, without a silent factor-of-1000 correction.",
      "Figure 2 caption and section introduction give 10 mM silver, whereas the Figure 2b discussion and Scheme 1 give 1.0 mM. The general preparation is 1 mM; Figure 3 separately specifies 1.5 mM. These contexts are not merged.",
      "Figure 2d caption names n++-Si whereas its discussion assigns nondegenerate n-Si. The body-based assignment is exposed with this conflict.",
      "Figure 7 contains four displayed histograms and lists four pulse durations, but its caption says five samples. The top panel mean 2.2 nm and sigma 2.4 nm differ from body values 2.4 nm and 2 nm. Four source panels are retained, not a reconstructed fifth specimen.",
      "Figure 8 ordinate is particle density (µm−2) and its discussion concerns nucleation density, while its caption says mean height and height-distribution error bars. The axis/body interpretation is retained with ambiguous error-bar semantics.",
      "Nucleation rates on printed p.797 use cm−2 ms−1, whereas the Summary uses cm−2 s−1. These are separately scoped statements, not a normalized rate label.",
      "Table 1 prints expected FCC Ag (111) d spacing 2.32 Å versus experimental 2.37 Å. No corrected reference value is substituted.",
      "Equation 2 includes an undefined A and does not show the F that appears in Equation 1. Preserve the original equation rather than silently repair it. The text on p.798 refers to Figure 8 for the size–charge model plotted in Figure 9."
    ],
    "requested_tasks": [
      "precursor_selection",
      "partial_protocol"
    ],
    "experimental_outcome": "reported_product"
  },
  "context_links": [
    {
      "label": "Full paper review",
      "url": "../paper-review.html?id=stiger1999",
      "relation": "Nine supplied main pages; SI not located or verified."
    },
    {
      "label": "Cyclic voltammetry",
      "url": "../records/stiger-1999-cyclic-voltammetry.html",
      "relation": "Separate source-scoped experimental or characterization context; not a shared physical specimen assertion."
    },
    {
      "label": "Current transients",
      "url": "../records/stiger-1999-current-transients.html",
      "relation": "Separate source-scoped experimental or characterization context; not a shared physical specimen assertion."
    },
    {
      "label": "AFM analysis",
      "url": "../records/stiger-1999-afm.html",
      "relation": "Separate source-scoped experimental or characterization context; not a shared physical specimen assertion."
    },
    {
      "label": "TEM and SAED",
      "url": "../records/stiger-1999-tem-saed.html",
      "relation": "Separate source-scoped experimental or characterization context; not a shared physical specimen assertion."
    },
    {
      "label": "Open-circuit control",
      "url": "../records/stiger-1999-open-circuit-control.html",
      "relation": "Separate source-scoped experimental or characterization context; not a shared physical specimen assertion."
    },
    {
      "label": "Silver-free pulse control",
      "url": "../records/stiger-1999-silver-free-pulse-control.html",
      "relation": "Separate source-scoped experimental or characterization context; not a shared physical specimen assertion."
    },
    {
      "label": "All source-scoped measurements",
      "url": "../records/stiger-1999-characterization.html",
      "relation": "Separate source-scoped experimental or characterization context; not a shared physical specimen assertion."
    }
  ],
  "collection": "reviewed_literature"
}
