Repository: cuiyist/mattersyn

# MatterSyn training data pilot

The canonical files in `records/` are the source for generated record pages and task-specific exports. Edit a canonical JSON record, increment its revision when changing published scientific content, then regenerate. Never edit `dist/data/records` or `dist/records` by hand. Read the generated dataset manifest and `inventory-summary.json` for current counts and release version. Record schema 1.3.0 supports one-sided quantity bounds and optional `minimum_exclusive` / `maximum_exclusive` flags; 1.2.0 adds an optional intended host; 1.1.0 adds typed qualitative measurements and an optional intended surface target. Earlier records remain supported.

File: recipe-atlas/data/records/zhan1999-jaipurite-hydrazine-hydrothermal.json (part 2 of 2)
{
          "source_id": "zhan1999jaipurite",
          "locator": "Main PDF p. 3 (printed p. 38), Figure 3 and Results and Discussion"
        }
      ],
      "optional_inputs": []
    }
  ],
  "condition_options": [],
  "products": [
    {
      "sample_id": "jaipurite-product",
      "source_sample_label": "As-formed Jaipurite product",
      "batch_id": null,
      "material_state_id": "jaipurite-product-state",
      "parent_sample_id": null,
      "composition": {
        "value": "CoS (cobalt monosulfide)",
        "status": "reported",
        "evidence": [
          {
            "source_id": "zhan1999jaipurite",
            "locator": "Main PDF p. 1 (printed p. 36), Abstract and Experimental"
          },
          {
            "source_id": "zhan1999jaipurite",
            "locator": "Main PDF p. 2 (printed p. 37), Figure 1, Table 1 and Results and Discussion"
          }
        ],
        "note": ""
      },
      "phase": {
        "value": "Hexagonal β-CoS (Jaipurite), NiAs-type; no CoO or other cobalt sulfide detected in XRD.",
        "status": "reported",
        "evidence": [
          {
            "source_id": "zhan1999jaipurite",
            "locator": "Main PDF p. 2 (printed p. 37), Figure 1, Table 1 and Results and Discussion"
          }
        ],
        "note": ""
      },
      "morphology": {
        "value": "Mainly laminar/lamellar; some particles stack to form larger particles.",
        "status": "reported",
        "evidence": [
          {
            "source_id": "zhan1999jaipurite",
            "locator": "Main PDF p. 2 (printed p. 37), Figure 1, Table 1 and Results and Discussion"
          }
        ],
        "note": ""
      },
      "surface": {
        "value": null,
        "status": "not_reported",
        "evidence": [
          {
            "source_id": "zhan1999jaipurite",
            "locator": "Main PDF p. 1 (printed p. 36), Abstract and Experimental"
          },
          {
            "source_id": "zhan1999jaipurite",
            "locator": "Main PDF p. 2 (printed p. 37), Figure 1, Table 1 and Results and Discussion"
          }
        ],
        "note": ""
      },
      "recipe_link": "explicit",
      "link_evidence": [
        {
          "source_id": "zhan1999jaipurite",
          "locator": "Main PDF p. 1 (printed p. 36), Abstract and Experimental"
        },
        {
          "source_id": "zhan1999jaipurite",
          "locator": "Main PDF p. 2 (printed p. 37), Figure 1, Table 1 and Results and Discussion"
        }
      ],
      "notes": [
        "The recovered black precipitate is described as having metallic luster.",
        "No physical batch ID is supplied. TEM/XRD are source-defined product contexts; no sample-matched coordinates or CIF."
      ]
    },
    {
      "sample_id": "post-mineralization-liquor",
      "source_sample_label": "Solution remaining after mineralization",
      "batch_id": null,
      "material_state_id": "post-mineralization-liquor",
      "parent_sample_id": null,
      "composition": {
        "value": null,
        "status": "not_reported",
        "evidence": [
          {
            "source_id": "zhan1999jaipurite",
            "locator": "Main PDF p. 3 (printed p. 38), Figure 3 and Results and Discussion"
          }
        ],
        "note": ""
      },
      "phase": {
        "value": null,
        "status": "not_applicable",
        "evidence": [
          {
            "source_id": "zhan1999jaipurite",
            "locator": "Main PDF p. 3 (printed p. 38), Figure 3 and Results and Discussion"
          }
        ],
        "note": ""
      },
      "morphology": {
        "value": null,
        "status": "not_reported",
        "evidence": [
          {
            "source_id": "zhan1999jaipurite",
            "locator": "Main PDF p. 3 (printed p. 38), Figure 3 and Results and Discussion"
          }
        ],
        "note": ""
      },
      "surface": {
        "value": null,
        "status": "not_reported",
        "evidence": [
          {
            "source_id": "zhan1999jaipurite",
            "locator": "Main PDF p. 3 (printed p. 38), Figure 3 and Results and Discussion"
          }
        ],
        "note": ""
      },
      "recipe_link": "explicit",
      "link_evidence": [
        {
          "source_id": "zhan1999jaipurite",
          "locator": "Main PDF p. 3 (printed p. 38), Figure 3 and Results and Discussion"
        }
      ],
      "notes": [
        "Exact composition, aliquot and batch ID are not stated."
      ]
    }
  ],
  "measurements": [
    {
      "id": "xrd-cell-a",
      "sample_id": "jaipurite-product",
      "property": "lattice_parameter_a",
      "technique": "Powder X-ray diffraction",
      "value": {
        "value": 3.352,
        "minimum": null,
        "maximum": null,
        "unit": "Å",
        "status": "reported",
        "approximate": false,
        "qualifier": "",
        "basis": "",
        "raw_text": "",
        "evidence": [
          {
            "source_id": "zhan1999jaipurite",
            "locator": "Main PDF p. 2 (printed p. 37), Figure 1, Table 1 and Results and Discussion"
          }
        ],
        "derivation": null,
        "minimum_exclusive": false,
        "maximum_exclusive": false
      },
      "conditions": "",
      "derives_from": [],
      "evidence": [
        {
          "source_id": "zhan1999jaipurite",
          "locator": "Main PDF p. 2 (printed p. 37), Figure 1, Table 1 and Results and Discussion"
        }
      ]
    },
    {
      "id": "xrd-cell-c",
      "sample_id": "jaipurite-product",
      "property": "lattice_parameter_c",
      "technique": "Powder X-ray diffraction",
      "value": {
        "value": 5.138,
        "minimum": null,
        "maximum": null,
        "unit": "Å",
        "status": "reported",
        "approximate": false,
        "qualifier": "",
        "basis": "",
        "raw_text": "",
        "evidence": [
          {
            "source_id": "zhan1999jaipurite",
            "locator": "Main PDF p. 2 (printed p. 37), Figure 1, Table 1 and Results and Discussion"
          }
        ],
        "derivation": null,
        "minimum_exclusive": false,
        "maximum_exclusive": false
      },
      "conditions": "",
      "derives_from": [],
      "evidence": [
        {
          "source_id": "zhan1999jaipurite",
          "locator": "Main PDF p. 2 (printed p. 37), Figure 1, Table 1 and Results and Discussion"
        }
      ]
    },
    {
      "id": "xrd-c-over-a",
      "sample_id": "jaipurite-product",
      "property": "lattice_parameter_c_over_a",
      "technique": "Powder X-ray diffraction",
      "value": {
        "value": 1.532,
        "minimum": null,
        "maximum": null,
        "unit": "dimensionless",
        "status": "reported",
        "approximate": false,
        "qualifier": "",
        "basis": "",
        "raw_text": "",
        "evidence": [
          {
            "source_id": "zhan1999jaipurite",
            "locator": "Main PDF p. 2 (printed p. 37), Figure 1, Table 1 and Results and Discussion"
          }
        ],
        "derivation": null,
        "minimum_exclusive": false,
        "maximum_exclusive": false
      },
      "conditions": "",
      "derives_from": [],
      "evidence": [
        {
          "source_id": "zhan1999jaipurite",
          "locator": "Main PDF p. 2 (printed p. 37), Figure 1, Table 1 and Results and Discussion"
        }
      ]
    },
    {
      "id": "xrd-cell-variation",
      "sample_id": "jaipurite-product",
      "property": "qualitative_lattice_parameter_comparison",
      "technique": "Powder X-ray diffraction",
      "value": {
        "value": "Authors describe the cell constants as a little smaller than literature values and the variation as about 1%.",
        "status": "reported",
        "evidence": [
          {
            "source_id": "zhan1999jaipurite",
            "locator": "Main PDF p. 2 (printed p. 37), Figure 1, Table 1 and Results and Discussion"
          }
        ],
        "note": "The exact literature comparator values and separate axis-wise differences are not given."
      },
      "conditions": "",
      "derives_from": [],
      "evidence": [
        {
          "source_id": "zhan1999jaipurite",
          "locator": "Main PDF p. 2 (printed p. 37), Figure 1, Table 1 and Results and Discussion"
        }
      ]
    },
    {
      "id": "xrd-scherrer-size",
      "sample_id": "jaipurite-product",
      "property": "average_particle_size",
      "technique": "Powder X-ray diffraction / Scherrer equation",
      "value": {
        "value": 20,
        "minimum": null,
        "maximum": null,
        "unit": "nm",
        "status": "reported",
        "approximate": true,
        "qualifier": "about",
        "basis": "Estimated using the Scherrer equation.",
        "raw_text": "",
        "evidence": [
          {
            "source_id": "zhan1999jaipurite",
            "locator": "Main PDF p. 2 (printed p. 37), Figure 1, Table 1 and Results and Discussion"
          }
        ],
        "derivation": null,
        "minimum_exclusive": false,
        "maximum_exclusive": false
      },
      "conditions": "",
      "derives_from": [],
      "evidence": [
        {
          "source_id": "zhan1999jaipurite",
          "locator": "Main PDF p. 2 (printed p. 37), Figure 1, Table 1 and Results and Discussion"
        }
      ]
    },
    {
      "id": "chemical-co-s-ratio",
      "sample_id": "jaipurite-product",
      "property": "atomic_ratio_co_s",
      "technique": "Chemical analysis",
      "value": {
        "value": 1.009,
        "minimum": null,
        "maximum": null,
        "unit": "Co/S atomic ratio",
        "status": "reported",
        "approximate": false,
        "qualifier": "",
        "basis": "Atomic ratio; not a mass ratio.",
        "raw_text": "",
        "evidence": [
          {
            "source_id": "zhan1999jaipurite",
            "locator": "Main PDF p. 1 (printed p. 36), Abstract and Experimental"
          },
          {
            "source_id": "zhan1999jaipurite",
            "locator": "Main PDF p. 2 (printed p. 37), Figure 1, Table 1 and Results and Discussion"
          }
        ],
        "derivation": null,
        "minimum_exclusive": false,
        "maximum_exclusive": false
      },
      "conditions": "",
      "derives_from": [],
      "evidence": [
        {
          "source_id": "zhan1999jaipurite",
          "locator": "Main PDF p. 1 (printed p. 36), Abstract and Experimental"
        },
        {
          "source_id": "zhan1999jaipurite",
          "locator": "Main PDF p. 2 (printed p. 37), Figure 1, Table 1 and Results and Discussion"
        }
      ]
    },
    {
      "id": "xrd-phase",
      "sample_id": "jaipurite-product",
      "property": "crystalline_phase",
      "technique": "Powder X-ray diffraction",
      "value": {
        "value": "Hexagonal β-CoS (Jaipurite), NiAs-type; no CoO or other cobalt sulfide detected.",
        "status": "reported",
        "evidence": [
          {
            "source_id": "zhan1999jaipurite",
            "locator": "Main PDF p. 2 (printed p. 37), Figure 1, Table 1 and Results and Discussion"
          }
        ],
        "note": ""
      },
      "conditions": "",
      "derives_from": [],
      "evidence": [
        {
          "source_id": "zhan1999jaipurite",
          "locator": "Main PDF p. 2 (printed p. 37), Figure 1, Table 1 and Results and Discussion"
        }
      ]
    },
    {
      "id": "table-1-diffraction-rows",
      "sample_id": "jaipurite-product",
      "property": "diffraction_table_rows",
      "technique": "Powder X-ray diffraction",
      "value": {
        "value": "Seven printed Table 1 rows are transcribed to the CSV; no d-spacing correction is inferred.",
        "status": "reported",
        "evidence": [
          {
            "source_id": "zhan1999jaipurite",
            "locator": "Main PDF p. 2 (printed p. 37), Figure 1, Table 1 and Results and Discussion"
          }
        ],
        "note": ""
      },
      "conditions": "Table 1; λ=1.54178 Å.",
      "derives_from": [],
      "evidence": [
        {
          "source_id": "zhan1999jaipurite",
          "locator": "Main PDF p. 2 (printed p. 37), Figure 1, Table 1 and Results and Discussion"
        }
      ]
    },
    {
      "id": "tem-laminar-morphology",
      "sample_id": "jaipurite-product",
      "property": "morphology",
      "technique": "Transmission electron microscopy",
      "value": {
        "value": "Mainly laminar/lamellar particles; some stack on one another.",
        "status": "reported",
        "evidence": [
          {
            "source_id": "zhan1999jaipurite",
            "locator": "Main PDF p. 2 (printed p. 37), Figure 1, Table 1 and Results and Discussion"
          }
        ],
        "note": ""
      },
      "conditions": "Figure 2, 100 nm scale bar; no numeric TEM dimensions.",
      "derives_from": [],
      "evidence": [
        {
          "source_id": "zhan1999jaipurite",
          "locator": "Main PDF p. 2 (printed p. 37), Figure 1, Table 1 and Results and Discussion"
        }
      ]
    },
    {
      "id": "ir-hydrazine-check",
      "sample_id": "jaipurite-product",
      "property": "hydrazine_contamination_by_ir",
      "technique": "Infrared spectroscopy",
      "value": {
        "value": "No N2H4 absorption observed in Figure 3b; authors infer product is not contaminated by hydrazine.",
        "status": "reported",
        "evidence": [
          {
            "source_id": "zhan1999jaipurite",
            "locator": "Main PDF p. 3 (printed p. 38), Figure 3 and Results and Discussion"
          }
        ],
        "note": ""
      },
      "conditions": "No detection limit reported.",
      "derives_from": [],
      "evidence": [
        {
          "source_id": "zhan1999jaipurite",
          "locator": "Main PDF p. 3 (printed p. 38), Figure 3 and Results and Discussion"
        }
      ]
    },
    {
      "id": "solution-reductivity",
      "sample_id": "post-mineralization-liquor",
      "property": "qualitative_solution_reductivity",
      "technique": "Potassium permanganate method",
      "value": {
        "value": "Post-mineralization solution reportedly maintained reductivity; confirmed by the potassium permanganate method.",
        "status": "reported",
        "evidence": [
          {
            "source_id": "zhan1999jaipurite",
            "locator": "Main PDF p. 3 (printed p. 38), Figure 3 and Results and Discussion"
          }
        ],
        "note": ""
      },
      "conditions": "Concentration and endpoint not reported.",
      "derives_from": [],
      "evidence": [
        {
          "source_id": "zhan1999jaipurite",
          "locator": "Main PDF p. 3 (printed p. 38), Figure 3 and Results and Discussion"
        }
      ]
    }
  ],
  "structure_assets": [],
  "quality": {
    "review_status": "source_reviewed",
    "review_scope": "All three main pages read and visually inspected at 180 dpi. Independent main-only source-to-record audit passed (R2 audit SHA-256 c5c96bbeeaa6b6ea37696191acf994dd324f0add73fce89c0c383a0921191e4f); bounded R3/R4/R5 correction and restage checks preserve these reviewed claims. SI excluded and unverified. Main-only; SI excluded/unverified.",
    "missing_fields": [
      "Cobalt acetate hydration/formulation and amount/concentration meant by “equivalent solution”; exact added water; pressure/closure/ramp/stirring; exact wash count/volume; vacuum level; yield.",
      "No numeric TEM particle dimensions beyond the 100 nm scale bar; no coordinates/CIF or batch IDs."
    ],
    "conflicts": [
      "Table 1 prints hkl 102 at d=2.9344 Å; keep as printed, with unresolved consistency against reported β-CoS cell constants.",
      "The 6 mL hydrazine monohydrate charge and separately stated 1.4 kmol m−3 optimum are both preserved; no concentration calculation is supplied."
    ],
    "requested_tasks": [],
    "experimental_outcome": "reported_product"
  },
  "context_links": [],
  "collection": "reviewed_literature",
  "reader_role": "synthesis_route"
}
