Repository: cuiyist/mattersyn

# MatterSyn website

[Open MatterSyn](https://cuiyist.github.io/mattersyn-site/) · [Review progress](https://cuiyist.github.io/mattersyn-site/progress.html) · [Public project, memory, skills and audit history](https://github.com/cuiyist/mattersyn)

This repository contains the published static materials atlas and machine-readable data. The separate public project repository contains development work and review history. Original papers and SI remain local. Progress snapshots update as review milestones are completed; scientific additions retain their individual audit and source-scope requirements.

File: recipe-atlas/dist/data/exports/partial_protocol.jsonl (part 1 of 80)
{"record_id": "banerjee-2003-growth", "task": "partial_protocol", "input": {"composition": "CdTe/MWNT", "method": "Coordination-mediated hot injection on a nanotube template", "requested_host": {"value": "Oxidized multiwalled carbon nanotubes with oxygenated surface sites", "status": "reported", "evidence": [{"source_id": "banerjee2003", "locator": "Main PDF p. 2, printed p. 10343, Experimental Section, nanotube processing"}], "note": "Oxygen content and functional-group coverage vary; no exact molecular formula or site pattern is determined."}}, "output": {"materials": [{"id": "mwnt-pristine", "name": "Pristine/raw multiwalled carbon nanotubes; MER Corporation", "formula": "C", "role": "substrate", "stage": "precursor_preparation", "identity": {"pubchem_cid": null, "smiles": null}, "quantities": {}, "notes": ["MER Corporation; diameter, wall count, length, batch mass and starting impurity concentrations are absent."], "evidence": [{"source_id": "banerjee2003", "locator": "Main PDF p. 2, printed p. 10343, Experimental Section, nanotube processing"}]}, {"id": "potassium-permanganate", "name": "Potassium permanganate", "formula": "KMnO4", "role": "oxidant", "stage": "precursor_preparation", "identity": {"pubchem_cid": null, "smiles": null}, "quantities": {}, "notes": [], "evidence": [{"source_id": "banerjee2003", "locator": "Main PDF p. 2, printed p. 10343, Experimental Section, nanotube processing"}]}, {"id": "sulfuric-acid", "name": "Sulfuric acid", "formula": "H2SO4", "role": "reaction_medium", "stage": "precursor_preparation", "identity": {"pubchem_cid": null, "smiles": null}, "quantities": {}, "notes": [], "evidence": [{"source_id": "banerjee2003", "locator": "Main PDF p. 2, printed p. 10343, Experimental Section, nanotube processing"}]}, {"id": "hydrochloric-acid", "name": "Hydrochloric acid solution, 35%; concentration basis unreported", "formula": "HCl", "role": "purification_reagent", "stage": "precursor_preparation", "identity": {"pubchem_cid": null, "smiles": null}, "quantities": {}, "notes": [], "evidence": [{"source_id": "banerjee2003", "locator": "Main PDF p. 2, printed p. 10343, Experimental Section, nanotube processing"}]}, {"id": "hydrofluoric-acid", "name": "Hydrofluoric acid solution, 10%; concentration basis unreported", "formula": "HF", "role": "purification_reagent", "stage": "precursor_preparation", "identity": {"pubchem_cid": null, "smiles": null}, "quantities": {}, "notes": [], "evidence": [{"source_id": "banerjee2003", "locator": "Main PDF p. 2, printed p. 10343, Experimental Section, nanotube processing"}]}, {"id": "water", "name": "Distilled water", "formula": "H2O", "role": "solvent", "stage": "precursor_preparation", "identity": {"pubchem_cid": null, "smiles": null}, "quantities": {}, "notes": [], "evidence": [{"source_id": "banerjee2003", "locator": "Main PDF p. 2, printed p. 10343, Experimental Section, nanotube processing"}]}, {"id": "mwnt-oxidized", "name": "Aggressively oxidized and purified MWNTs; variable oxygenated surface", "formula": null, "role": "host_matrix", "stage": "synthesis", "identity": {"pubchem_cid": null, "smiles": null}, "quantities": {}, "notes": ["Identifies the output of the included oxidation procedure; no second fresh nanotube dose is added."], "evidence": [{"source_id": "banerjee2003", "locator": "Main PDF p. 2, printed p. 10343, Experimental Section, nanotube processing"}]}, {"id": "cadmium-oxide", "name": "Cadmium oxide", "formula": "CdO", "role": "metal_precursor", "stage": "synthesis", "identity": {"pubchem_cid": null, "smiles": null}, "quantities": {"mass": {"value": null, "minimum": null, "maximum": null, "unit": "g", "status": "not_reported", "approximate": false, "qualifier": "", "basis": "", "raw_text": "", "evidence": [{"source_id": "banerjee2003", "locator": "Main PDF p. 2, printed p. 10343, Experimental Section, heterostructure synthesis"}], "derivation": null}}, "notes": [], "evidence": [{"source_id": "banerjee2003", "locator": "Main PDF p. 2, printed p. 10343, Experimental Section, heterostructure synthesis"}]}, {"id": "tdpa", "name": "Tetradecylphosphonic acid", "formula": "C14H31O3P", "role": "ligand", "stage": "synthesis", "identity": {"pubchem_cid": null, "smiles": null}, "quantities": {"mass": {"value": null, "minimum": null, "maximum": null, "unit": "g", "status": "not_reported", "approximate": false, "qualifier": "", "basis": "", "raw_text": "", "evidence": [{"source_id": "banerjee2003", "locator": "Main PDF p. 2, printed p. 10343, Experimental Section, heterostructure synthesis"}], "derivation": null}, "tdpa_cd_ratio": {"value": null, "minimum": null, "maximum": null, "unit": "", "status": "not_reported", "approximate": false, "qualifier": "Substoichiometric TDPA is stated, but the numerical ratio and stoichiometric reference are not defined.", "basis": "", "raw_text": "", "evidence": [{"source_id": "banerjee2003", "locator": "Main PDF p. 2, printed p. 10343, Experimental Section, heterostructure synthesis"}], "derivation": null}}, "notes": [], "evidence": [{"source_id": "banerjee2003", "locator": "Main PDF p. 2, printed p. 10343, Experimental Section, heterostructure synthesis"}]}, {"id": "topo", "name": "Trioctylphosphine oxide", "formula": "C24H51OP", "role": "solvent", "stage": "synthesis", "identity": {"pubchem_cid": null, "smiles": null}, "quantities": {"mass": {"value": null, "minimum": null, "maximum": null, "unit": "g", "status": "not_reported", "approximate": false, "qualifier": "", "basis": "", "raw_text": "", "evidence": [{"source_id": "banerjee2003", "locator": "Main PDF p. 2, printed p. 10343, Experimental Section, heterostructure synthesis"}], "derivation": null}}, "notes": [], "evidence": [{"source_id": "banerjee2003", "locator": "Main PDF p. 2, printed p. 10343, Experimental Section, heterostructure synthesis"}]}, {"id": "top", "name": "Trioctylphosphine", "formula": "C24H51P", "role": "solvent", "stage": "synthesis", "identity": {"pubchem_cid": null, "smiles": null}, "quantities": {}, "notes": ["Solvent/ligand of the Te stock; no independently reported quantity or purification."], "evidence": [{"source_id": "banerjee2003", "locator": "Main PDF p. 2, printed p. 10343, Experimental Section, heterostructure synthesis"}]}, {"id": "tellurium-source", "name": "Tellurium source in TOP; starting form and solution speciation unreported", "formula": null, "role": "chalcogen_precursor", "stage": "synthesis", "identity": {"pubchem_cid": null, "smiles": null}, "quantities": {}, "notes": ["The paper specifies a Te solution in TOP; elemental form, upstream synthesis and exact dissolved species are not stated. Do not replace this unknown by a verified TOPTe structure."], "evidence": [{"source_id": "banerjee2003", "locator": "Main PDF p. 2, printed p. 10343, Experimental Section, heterostructure synthesis"}]}, {"id": "te-top-stock", "name": "Te solution in trioctylphosphine; composition and concentration unspecified", "formula": null, "role": "precursor_stock", "stage": "synthesis", "identity": {"pubchem_cid": null, "smiles": null}, "quantities": {"volume": {"value": null, "minimum": null, "maximum": null, "unit": "mL", "status": "not_reported", "approximate": false, "qualifier": "", "basis": "", "raw_text": "", "evidence": [{"source_id": "banerjee2003", "locator": "Main PDF p. 2, printed p. 10343, Experimental Section, heterostructure synthesis"}], "derivation": null}, "concentration": {"value": null, "minimum": null, "maximum": null, "unit": "mol/L", "status": "not_reported", "approximate": false, "qualifier": "", "basis": "", "raw_text": "", "evidence": [{"source_id": "banerjee2003", "locator": "Main PDF p. 2, printed p. 10343, Experimental Section, heterostructure synthesis"}], "derivation": null}}, "notes": [], "evidence": [{"source_id": "banerjee2003", "locator": "Main PDF p. 2, printed p. 10343, Experimental Section, heterostructure synthesis"}]}, {"id": "argon", "name": "Argon", "formula": "Ar", "role": "process_gas", "stage": "synthesis", "identity": {"pubchem_cid": null, "smiles": null}, "quantities": {}, "notes": [], "evidence": [{"source_id": "banerjee2003", "locator": "Main PDF p. 2, printed p. 10343, Experimental Section, heterostructure synthesis"}]}, {"id": "toluene", "name": "Toluene", "formula": "C7H8", "role": "solvent", "stage": "workup", "identity": {"pubchem_cid": null, "smiles": null}, "quantities": {}, "notes": [], "evidence": [{"source_id": "banerjee2003", "locator": "Main PDF p. 2, printed p. 10343, Experimental Section, heterostructure synthesis"}]}, {"id": "methanol", "name": "Methanol", "formula": "CH4O", "role": "antisolvent", "stage": "workup", "identity": {"pubchem_cid": null, "smiles": null}, "quantities": {}, "notes": [], "evidence": [{"source_id": "banerjee2003", "locator": "Main PDF p. 2, printed p. 10343, Experimental Section, heterostructure synthesis"}]}, {"id": "ptfe-membrane", "name": "PTFE filtration membrane; pore size 0.2 µm", "formula": null, "role": "filtration_medium", "stage": "workup", "identity": {"pubchem_cid": null, "smiles": null}, "quantities": {}, "notes": [], "evidence": [{"source_id": "banerjee2003", "locator": "Main PDF p. 2, printed p. 10343, Experimental Section, heterostructure synthesis"}]}], "stocks": [{"id": "hydrochloric-acid-solution", "name": "Hydrochloric acid solution, 35%; concentration basis unreported", "components": [{"material_id": "hydrochloric-acid", "quantities": {}}, {"material_id": "water", "quantities": {}}], "concentrations": {"source_percentage": {"value": 35, "minimum": null, "maximum": null, "unit": "%", "status": "reported", "approximate": false, "qualifier": "Mass/volume/molar percentage basis is not specified; no conversion is inferred.", "basis": "", "raw_text": "", "evidence": [{"source_id": "banerjee2003", "locator": "Main PDF p. 2, printed p. 10343, Experimental Section, nanotube processing"}], "derivation": null}}, "preparation_operation_ids": [], "scope": "Source processing solution; preparation, dilution volume and stock manufacturer are not reported. Water identifies the solution medium without a reconstructed formulation.", "evidence": [{"source_id": "banerjee2003", "locator": "Main PDF p. 2, printed p. 10343, Experimental Section, nanotube processing"}]}, {"id": "hydrofluoric-acid-solution", "name": "Hydrofluoric acid solution, 10%; concentration basis unreported", "components": [{"material_id": "hydrofluoric-acid", "quantities": {}}, {"material_id": "water", "quantities": {}}], "concentrations": {"source_percentage": {"value": 10, "minimum": null, "maximum": null, "unit": "%", "status": "reported", "approximate": false, "qualifier": "Mass/volume/molar percentage basis is not specified; no conversion is inferred.", "basis": "", "raw_text": "", "evidence": [{"source_id": "banerjee2003", "locator": "Main PDF p. 2, printed p. 10343, Experimental Section, nanotube processing"}], "derivation": null}}, "preparation_operation_ids": [], "scope": "Source processing solution; preparation, dilution volume and stock manufacturer are not reported. Water identifies the solution medium without a reconstructed formulation.", "evidence": [{"source_id": "banerjee2003", "locator": "Main PDF p. 2, printed p. 10343, Experimental Section, nanotube processing"}]}, {"id": "te-in-top", "name": "Te solution in trioctylphosphine", "components": [{"material_id": "tellurium-source", "quantities": {}}, {"material_id": "top", "quantities": {}}], "concentrations": {"te_concentration": {"value": null, "minimum": null, "maximum": null, "unit": "mol/L", "status": "not_reported", "approximate": false, "qualifier": "", "basis": "", "raw_text": "", "evidence": [{"source_id": "banerjee2003", "locator": "Main PDF p. 2, printed p. 10343, Experimental Section, heterostructure synthesis"}], "derivation": null}}, "preparation_operation_ids": [], "scope": "Stock is named but its chemical starting form, dissolution/preparation conditions, purity, amount, concentration and storage are absent. te-top-stock is the same solution identity, not an extra independent reagent.", "evidence": [{"source_id": "banerjee2003", "locator": "Main PDF p. 2, printed p. 10343, Experimental Section, heterostructure synthesis"}]}], "material_states": [{"id": "oxidized-suspension", "name": "Treat the MWNTs with KMnO4/H2SO4 output", "kind": "reaction_batch", "parent_ids": ["mwnt-pristine", "potassium-permanganate", "sulfuric-acid"]}, {"id": "hcl-processed", "name": "Process the oxidized material with 35% HCl output", "kind": "reaction_batch", "parent_ids": ["oxidized-suspension", "hydrochloric-acid-solution"]}, {"id": "hf-processed", "name": "Process next with 10% HF output", "kind": "reaction_batch", "parent_ids": ["hcl-processed", "hydrofluoric-acid-solution"]}, {"id": "washed-tubes", "name": "Wash the processed MWNTs extensively with distilled water output", "kind": "reaction_batch", "parent_ids": ["hf-processed", "water"]}, {"id": "oxidized-tubes", "name": "Dry the purified nanotubes in a 150 °C oven output", "kind": "reaction_batch", "parent_ids": ["washed-tubes"]}, {"id": "cadmium-template-mixture", "name": "Mix oxidized MWNTs with CdO and TDPA in TOPO output", "kind": "reaction_batch", "parent_ids": ["oxidized-tubes", "cadmium-oxide", "tdpa", "topo"]}, {"id": "hot-cadmium-template", "name": "Heat to 320 °C under argon with vigorous stirring output", "kind": "reaction_batch", "parent_ids": ["cadmium-template-mixture"]}, {"id": "injection-ready-mixture", "name": "Bring the mixture to the stated 300 °C injection temperature output", "kind": "reaction_batch", "parent_ids": ["hot-cadmium-template"]}, {"id": "injected-mixture", "name": "Inject the Te solution in TOP at 300 °C output", "kind": "reaction_batch", "parent_ids": ["injection-ready-mixture", "te-in-top"]}, {"id": "grown-mixture", "name": "Grow the nanocrystals at 250 °C for 20 min output", "kind": "reaction_batch", "parent_ids": ["injected-mixture"]}, {"id": "unheated-mixture", "name": "Remove the heating source after growth output", "kind": "reaction_batch", "parent_ids": ["grown-mixture"]}, {"id": "cooled-mixture", "name": "Cool the reaction mixture to 50 °C output", "kind": "reaction_batch", "parent_ids": ["unheated-mixture"]}, {"id": "toluene-mixture", "name": "Add 5 mL of toluene at 50 °C output", "kind": "reaction_batch", "parent_ids": ["cooled-mixture", "toluene"]}, {"id": "precipitated-mixture", "name": "Add methanol to precipitate the solid material output", "kind": "reaction_batch", "parent_ids": ["toluene-mixture", "methanol"]}, {"id": "retained-solid", "name": "Filter the residue through a 0.2 µm PTFE membrane output", "kind": "reaction_batch", "parent_ids": ["precipitated-mixture"]}, {"id": "washed-heterostructure", "name": "Wash away unattached nanocrystals with copious toluene output", "kind": "reaction_batch", "parent_ids": ["retained-solid", "toluene"]}, {"id": "cdte-washings", "name": "Removed CdTe in toluene washings", "kind": "fraction", "parent_ids": ["retained-solid", "toluene"]}, {"id": "final-composite", "name": "Dry the retained heterostructures for characterization output", "kind": "reaction_batch", "parent_ids": ["washed-heterostructure"]}], "operations": [{"id": "oxidize", "action": "oxidative_nanotube_processing", "label": "Treat the MWNTs with KMnO4/H2SO4", "stage": "precursor_preparation", "branch": "main", "optional": false, "depends_on": [], "inputs": ["mwnt-pristine", "potassium-permanganate", "sulfuric-acid"], "outputs": ["oxidized-suspension"], "parameters": {"duration": {"value": null, "minimum": null, "maximum": null, "unit": "h", "status": "not_reported", "approximate": false, "qualifier": "", "basis": "", "raw_text": "", "evidence": [{"source_id": "banerjee2003", "locator": "Main PDF p. 2, printed p. 10343, Experimental Section, nanotube processing"}], "derivation": null}, "temperature": {"value": null, "minimum": null, "maximum": null, "unit": "°C", "status": "not_reported", "approximate": false, "qualifier": "", "basis": "", "raw_text": "", "evidence": [{"source_id": "banerjee2003", "locator": "Main PDF p. 2, printed p. 10343, Experimental Section, nanotube processing"}], "derivation": null}}, "environment": {"value": null, "status": "not_reported", "evidence": [{"source_id": "banerjee2003", "locator": "Main PDF p. 2, printed p. 10343, Experimental Section, nanotube processing"}], "note": ""}, "endpoint": {"value": null, "status": "not_reported", "evidence": [{"source_id": "banerjee2003", "locator": "Main PDF p. 2, printed p. 10343, Experimental Section, nanotube processing"}], "note": ""}, "retained_fraction": null, "description": "Included upstream template preparation; same source procedure as the linked oxidation record, not another independent batch. Vigorous/aggressive treatment follows cited Hiura et al. reference 35. Oxidant/acid ratio, concentrations, quantities, temperature, duration, addition order and endpoint are absent; the external full procedure was not supplied.", "evidence": [{"source_id": "banerjee2003", "locator": "Main PDF p. 2, printed p. 10343, Experimental Section, nanotube processing"}]}, {"id": "acid-hcl", "action": "hydrochloric_acid_processing", "label": "Process the oxidized material with 35% HCl", "stage": "precursor_preparation", "branch": "main", "optional": false, "depends_on": ["oxidize"], "inputs": ["oxidized-suspension", "hydrochloric-acid-solution"], "outputs": ["hcl-processed"], "parameters": {"concentration": {"value": 35, "minimum": null, "maximum": null, "unit": "%", "status": "reported", "approximate": false, "qualifier": "Percentage basis unspecified.", "basis": "", "raw_text": "", "evidence": [{"source_id": "banerjee2003", "locator": "Main PDF p. 2, printed p. 10343, Experimental Section, nanotube processing"}], "derivation": null}, "duration": {"value": null, "minimum": null, "maximum": null, "unit": "min", "status": "not_reported", "approximate": false, "qualifier": "", "basis": "", "raw_text": "", "evidence": [{"source_id": "banerjee2003", "locator": "Main PDF p. 2, printed p. 10343, Experimental Section, nanotube processing"}], "derivation": null}}, "environment": {"value": null, "status": "not_reported", "evidence": [{"source_id": "banerjee2003", "locator": "Main PDF p. 2, printed p. 10343, Experimental Section, nanotube processing"}], "note": ""}, "endpoint": {"value": null, "status": "not_reported", "evidence": [{"source_id": "banerjee2003", "locator": "Main PDF p. 2, printed p. 10343, Experimental Section, nanotube processing"}], "note": ""}, "retained_fraction": null, "description": "Included upstream template preparation; same source procedure as the linked oxidation record, not another independent batch. Successive HCl then HF processing is reported. Acid amount, dwell time, temperature and intermediate separation/washing are unreported.", "evidence": [{"source_id": "banerjee2003", "locator": "Main PDF p. 2, printed p. 10343, Experimental Section, nanotube processing"}]}, {"id": "acid-hf", "action": "hydrofluoric_acid_processing", "label": "Process next with 10% HF", "stage": "precursor_preparation", "branch": "main", "optional": false, "depends_on": ["acid-hcl"], "inputs": ["hcl-processed", "hydrofluoric-acid-solution"], "outputs": ["hf-processed"], "parameters": {"concentration": {"value": 10, "minimum": null, "maximum": null, "unit": "%", "status": "reported", "approximate": false, "qualifier": "Percentage basis unspecified.", "basis": "", "raw_text": "", "evidence": [{"source_id": "banerjee2003", "locator": "Main PDF p. 2, printed p. 10343, Experimental Section, nanotube processing"}], "derivation": null}, "duration": {"value": null, "minimum": null, "maximum": null, "unit": "min", "status": "not_reported", "approximate": false, "qualifier": "", "basis": "", "raw_text": "", "evidence": [{"source_id": "banerjee2003", "locator": "Main PDF p. 2, printed p. 10343, Experimental Section, nanotube processing"}], "derivation": null}}, "environment": {"value": null, "status": "not_reported", "evidence": [{"source_id": "banerjee2003", "locator": "Main PDF p. 2, printed p. 10343, Experimental Section, nanotube processing"}], "note": ""}, "endpoint": {"value": null, "status": "not_reported", "evidence": [{"source_id": "banerjee2003", "locator": "Main PDF p. 2, printed p. 10343, Experimental Section, nanotube processing"}], "note": ""}, "retained_fraction": null, "description": "Included upstream template preparation; same source procedure as the linked oxidation record, not another independent batch. No assumption of equal volumes, pH endpoint or identical treatment conditions to HCl.", "evidence": [{"source_id": "banerjee2003", "locator": "Main PDF p. 2, printed p. 10343, Experimental Section, nanotube processing"}]}, {"id": "wash-tubes", "action": "water_washing", "label": "Wash the processed MWNTs extensively with distilled water", "stage": "precursor_preparation", "branch": "main", "optional": false, "depends_on": ["acid-hf"], "inputs": ["hf-processed", "water"], "outputs": ["washed-tubes"], "parameters": {"wash_count": {"value": null, "minimum": null, "maximum": null, "unit": "cycles", "status": "not_reported", "approximate": false, "qualifier": "", "basis": "", "raw_text": "", "evidence": [{"source_id": "banerjee2003", "locator": "Main PDF p. 2, printed p. 10343, Experimental Section, nanotube processing"}], "derivation": null}, "water_volume": {"value": null, "minimum": null, "maximum": null, "unit": "mL", "status": "not_reported", "approximate": false, "qualifier": "", "basis": "", "raw_text": "", "evidence": [{"source_id": "banerjee2003", "locator": "Main PDF p. 2, printed p. 10343, Experimental Section, nanotube processing"}], "derivation": null}}, "environment": {"value": null, "status": "not_reported", "evidence": [{"source_id": "banerjee2003", "locator": "Main PDF p. 2, printed p. 10343, Experimental Section, nanotube processing"}], "note": ""}, "endpoint": {"value": null, "status": "not_reported", "evidence": [{"source_id": "banerjee2003", "locator": "Main PDF p. 2, printed p. 10343, Experimental Section, nanotube processing"}], "note": ""}, "retained_fraction": "washed-tubes", "description": "Included upstream template preparation; same source procedure as the linked oxidation record, not another independent batch. Extensive washing is stated without a numerical count, volume, separation method or final pH.", "evidence": [{"source_id": "banerjee2003", "locator": "Main PDF p. 2, printed p. 10343, Experimental Section, nanotube processing"}]}, {"id": "dry-tubes", "action": "oven_drying", "label": "Dry the purified nanotubes in a 150 °C oven", "stage": "precursor_preparation", "branch": "main", "optional": false, "depends_on": ["wash-tubes"], "inputs": ["washed-tubes"], "outputs": ["oxidized-tubes"], "parameters": {"temperature": {"value": 150, "minimum": null, "maximum": null, "unit": "°C", "status": "reported", "approximate": false, "qualifier": "", "basis": "", "raw_text": "", "evidence": [{"source_id": "banerjee2003", "locator": "Main PDF p. 2, printed p. 10343, Experimental Section, nanotube processing"}], "derivation": null}, "duration": {"value": null, "minimum": null, "maximum": null, "unit": "h", "status": "not_reported", "approximate": false, "qualifier": "", "basis": "", "raw_text": "", "evidence": [{"source_id": "banerjee2003", "locator": "Main PDF p. 2, printed p. 10343, Experimental Section, nanotube processing"}], "derivation": null}}, "environment": {"value": null, "status": "not_reported", "evidence": [{"source_id": "banerjee2003", "locator": "Main PDF p. 2, printed p. 10343, Experimental Section, nanotube processing"}], "note": ""}, "endpoint": {"value": null, "status": "not_reported", "evidence": [{"source_id": "banerjee2003", "locator": "Main PDF p. 2, printed p. 10343, Experimental Section, nanotube processing"}], "note": ""}, "retained_fraction": null, "description": "Included upstream template preparation; same source procedure as the linked oxidation record, not another independent batch. A drying oven is reported; duration, atmosphere, pressure and cooling/storage are not specified.", "evidence": [{"source_id": "banerjee2003", "locator": "Main PDF p. 2, printed p. 10343, Experimental Section, nanotube processing"}]}, {"id": "mix-cd", "action": "precursor_template_mixing", "label": "Mix oxidized MWNTs with CdO and TDPA in TOPO", "stage": "synthesis", "branch": "main", "optional": false, "depends_on": ["dry-tubes"], "inputs": ["oxidized-tubes", "cadmium-oxide", "tdpa", "topo"], "outputs": ["cadmium-template-mixture"], "parameters": {}, "environment": {"value": null, "status": "not_reported", "evidence": [{"source_id": "banerjee2003", "locator": "Main PDF p. 2, printed p. 10343, Experimental Section, heterostructure synthesis"}], "note": ""}, "endpoint": {"value": null, "status": "not_reported", "evidence": [{"source_id": "banerjee2003", "locator": "Main PDF p. 2, printed p. 10343, Experimental Section, heterostructure synthesis"}], "note": ""}, "retained_fraction": null, "description": "No individual masses, nanotube concentration or metal/ligand ratio is given. Substoichiometric TDPA is intended to leave Cd available for coordination to oxygenated nanotube groups; actual coordination fraction is not measured.", "evidence": [{"source_id": "banerjee2003", "locator": "Main PDF p. 2, printed p. 10343, Experimental Section, heterostructure synthesis"}]}, {"id": "heat", "action": "precursor_coordination_heating", "label": "Heat to 320 °C under argon with vigorous stirring", "stage": "synthesis", "branch": "main", "optional": false, "depends_on": ["mix-cd"], "inputs": ["cadmium-template-mixture", "argon"], "outputs": ["hot-cadmium-template"], "parameters": {"temperature": {"value": 320, "minimum": null, "maximum": null, "unit": "°C", "status": "reported", "approximate": false, "qualifier": "", "basis": "", "raw_text": "", "evidence": [{"source_id": "banerjee2003", "locator": "Main PDF p. 2, printed p. 10343, Experimental Section, heterostructure synthesis"}], "derivation": null}, "duration": {"value": null, "minimum": null, "maximum": null, "unit": "min", "status": "not_reported", "approximate": false, "qualifier": "", "basis": "", "raw_text": "", "evidence": [{"source_id": "banerjee2003", "locator": "Main PDF p. 2, printed p. 10343, Experimental Section, heterostructure synthesis"}], "derivation": null}}, "environment": {"value": "Argon", "status": "reported", "evidence": [{"source_id": "banerjee2003", "locator": "Main PDF p. 2, printed p. 10343, Experimental Section, heterostructure synthesis"}], "note": ""}, "endpoint": {"value": null, "status": "not_reported", "evidence": [{"source_id": "banerjee2003", "locator": "Main PDF p. 2, printed p. 10343, Experimental Section, heterostructure synthesis"}], "note": ""}, "retained_fraction": null, "description": "TOPO is the medium. Heating rate, dwell, gas flow, pressure and stirring speed are not supplied.", "evidence": [{"source_id": "banerjee2003", "locator": "Main PDF p. 2, printed p. 10343, Experimental Section, heterostructure synthesis"}]}, {"id": "adjust", "action": "injection_temperature_adjustment", "label": "Bring the mixture to the stated 300 °C injection temperature", "stage": "synthesis", "branch": "main", "optional": false, "depends_on": ["heat"], "inputs": ["hot-cadmium-template"], "outputs": ["injection-ready-mixture"], "parameters": {"target_temperature": {"value": 300, "minimum": null, "maximum": null, "unit": "°C", "status": "reported", "approximate": false, "qualifier": "", "basis": "", "raw_text": "", "evidence": [{"source_id": "banerjee2003", "locator": "Main PDF p. 2, printed p. 10343, Experimental Section, heterostructure synthesis"}], "derivation": null}}, "environment": {"value": null, "status": "not_reported", "evidence": [{"source_id": "banerjee2003", "locator": "Main PDF p. 2, printed p. 10343, Experimental Section, heterostructure synthesis"}], "note": ""}, "endpoint": {"value": null, "status": "not_reported", "evidence": [{"source_id": "banerjee2003", "locator": "Main PDF p. 2, printed p. 10343, Experimental Section, heterostructure synthesis"}], "note": ""}, "retained_fraction": null, "description": "The text moves from heating at 320 °C to injection at 300 °C; this transition is represented to preserve both conditions. Its timing, cooling method and independently stated atmosphere are absent.", "evidence": [{"source_id": "banerjee2003", "locator": "Main PDF p. 2, printed p. 10343, Experimental Section, heterostructure synthesis"}]}, {"id": "injection", "action": "tellurium_stock_injection", "label": "Inject the Te solution in TOP at 300 °C", "stage": "synthesis", "branch": "main", "optional": false, "depends_on": ["adjust"], "inputs": ["injection-ready-mixture", "te-in-top"], "outputs": ["injected-mixture"], "parameters": {"temperature": {"value": 300, "minimum": null, "maximum": null, "unit": "°C", "status": "reported", "approximate": false, "qualifier": "", "basis": "", "raw_text": "", "evidence": [{"source_id": "banerjee2003", "locator": "Main PDF p. 2, printed p. 10343, Experimental Section, heterostructure synthesis"}], "derivation": null}, "injection_volume": {"value": null, "minimum": null, "maximum": null, "unit": "mL", "status": "not_reported", "approximate": false, "qualifier": "", "basis": "", "raw_text": "", "evidence": [{"source_id": "banerjee2003", "locator": "Main PDF p. 2, printed p. 10343, Experimental Section, heterostructure synthesis"}], "derivation": null}, "injection_duration": {"value": null, "minimum": null, "maximum": null, "unit": "s", "status": "not_reported", "approximate": false, "qualifier": "", "basis": "", "raw_text": "", "evidence": [{"source_id": "banerjee2003", "locator": "Main PDF p. 2, printed p. 10343, Experimental Section, heterostructure synthesis"}], "derivation": null}}, "environment": {"value": null, "status": "not_reported", "evidence": [{"source_id": "banerjee2003", "locator": "Main PDF p. 2, printed p. 10343, Experimental Section, heterostructure synthesis"}], "note": ""}, "endpoint": {"value": null, "status": "not_reported", "evidence": [{"source_id": "banerjee2003", "locator": "Main PDF p. 2, printed p. 10343, Experimental Section, heterostructure synthesis"}], "note": ""}, "retained_fraction": null, "description": "No invented elemental-Te powder addition, stock concentration, TOPTe speciation, feed volume or injection speed. Argon is explicit for the preceding 320 °C preparation; continued atmosphere is not independently restated.", "evidence": [{"source_id": "banerjee2003", "locator": "Main PDF p. 2, printed p. 10343, Experimental Section, heterostructure synthesis"}]}, {"id": "grow", "action": "nanocrystal_growth", "label": "Grow the nanocrystals at 250 °C for 20 min", "stage": "synthesis", "branch": "main", "optional": false, "depends_on": ["injection"], "inputs": ["injected-mixture"], "outputs": ["grown-mixture"], "parameters": {"temperature": {"value": 250, "minimum": null, "maximum": null, "unit": "°C", "status": "reported", "approximate": false, "qualifier": "", "basis": "", "raw_text": "", "evidence": [{"source_id": "banerjee2003", "locator": "Main PDF p. 2, printed p. 10343, Experimental Section, heterostructure synthesis"}], "derivation": null}, "duration": {"value": 20, "minimum": null, "maximum": null, "unit": "min", "status": "reported", "approximate": false, "qualifier": "", "basis": "", "raw_text": "", "evidence": [{"source_id": "banerjee2003", "locator": "Main PDF p. 2, printed p. 10343, Experimental Section, heterostructure synthesis"}], "derivation": null}}, "environment": {"value": null, "status": "not_reported", "evidence": [{"source_id": "banerjee2003", "locator": "Main PDF p. 2, printed p. 10343, Experimental Section, heterostructure synthesis"}], "note": ""}, "endpoint": {"value": null, "status": "not_reported", "evidence": [{"source_id": "banerjee2003", "locator": "Main PDF p. 2, printed p. 10343, Experimental Section, heterostructure synthesis"}], "note": ""}, "retained_fraction": null, "description": "The source does not specify the transition to 250 °C, thermal recovery, aliquots, post-injection atmosphere or stirring rate.", "evidence": [{"source_id": "banerjee2003", "locator": "Main PDF p. 2, printed p. 10343, Experimental Section, heterostructure synthesis"}]}, {"id": "stop", "action": "heat_source_removal", "label": "Remove the heating source after growth", "stage": "synthesis", "branch": "main", "optional": false, "depends_on": ["grow"], "inputs": ["grown-mixture"], "outputs": ["unheated-mixture"], "parameters": {}, "environment": {"value": null, "status": "not_reported", "evidence": [{"source_id": "banerjee2003", "locator": "Main PDF p. 2, printed p. 10343, Experimental Section, heterostructure synthesis"}], "note": ""}, "endpoint": {"value": null, "status": "not_reported", "evidence": [{"source_id": "banerjee2003", "locator": "Main PDF p. 2, printed p. 10343, Experimental Section, heterostructure synthesis"}], "note": ""}, "retained_fraction": null, "description": "Heat-source removal is the stated growth termination action; no chemical quench is reported.", "evidence": [{"source_id": "banerjee2003", "locator": "Main PDF p. 2, printed p. 10343, Experimental Section, heterostructure synthesis"}]}, {"id": "cool", "action": "cooling", "label": "Cool the reaction mixture to 50 °C", "stage": "workup", "branch": "main", "optional": false, "depends_on": ["stop"], "inputs": ["unheated-mixture"], "outputs": ["cooled-mixture"], "parameters": {"target_temperature": {"value": 50, "minimum": null, "maximum": null, "unit": "°C", "status": "reported", "approximate": false, "qualifier": "", "basis": "", "raw_text": "", "evidence": [{"source_id": "banerjee2003", "locator": "Main PDF p. 2, printed p. 10343, Experimental Section, heterostructure synthesis"}], "derivation": null}, "cooling_rate": {"value": null, "minimum": null, "maximum": null, "unit": "°C/min", "status": "not_reported", "approximate": false, "qualifier": "", "basis": "", "raw_text": "", "evidence": [{"source_id": "banerjee2003", "locator": "Main PDF p. 2, printed p. 10343, Experimental Section, heterostructure synthesis"}], "derivation": null}}, "environment": {"value": null, "status": "not_reported", "evidence": [{"source_id": "banerjee2003", "locator": "Main PDF p. 2, printed p. 10343, Experimental Section, heterostructure synthesis"}], "note": ""}, "endpoint": {"value": null, "status": "not_reported", "evidence": [{"source_id": "banerjee2003", "locator": "Main PDF p. 2, printed p. 10343, Experimental Section, heterostructure synthesis"}], "note": ""}, "retained_fraction": null, "description": "Cooling medium, duration and atmosphere are absent; do not draw an ice or water bath as an observed step.", "evidence": [{"source_id": "banerjee2003", "locator": "Main PDF p. 2, printed p. 10343, Experimental Section, heterostructure synthesis"}]}, {"id": "solvate", "action": "toluene_addition", "label": "Add 5 mL of toluene at 50 °C", "stage": "workup", "branch": "main", "optional": false, "depends_on": ["cool"], "inputs": ["cooled-mixture", "toluene"], "outputs": ["toluene-mixture"], "parameters": {"temperature": {"value": 50, "minimum": null, "maximum": null, "unit": "°C", "status": "reported", "approximate": false, "qualifier": "", "basis": "", "raw_text": "", "evidence": [{"source_id": "banerjee2003", "locator": "Main PDF p. 2, printed p. 10343, Experimental Section, heterostructure synthesis"}], "derivation": null}, "toluene_volume": {"value": 5, "minimum": null, "maximum": null, "unit": "mL", "status": "reported", "approximate": false, "qualifier": "", "basis": "", "raw_text": "", "evidence": [{"source_id": "banerjee2003", "locator": "Main PDF p. 2, printed p. 10343, Experimental Section, heterostructure synthesis"}], "derivation": null}}, "environment": {"value": null, "status": "not_reported", "evidence": [{"source_id": "banerjee2003", "locator": "Main PDF p. 2, printed p. 10343, Experimental Section, heterostructure synthesis"}], "note": ""}, "endpoint": {"value": null, "status": "not_reported", "evidence": [{"source_id": "banerjee2003", "locator": "Main PDF p. 2, printed p. 10343, Experimental Section, heterostructure synthesis"}], "note": ""}, "retained_fraction": null, "description": "This explicit 5 mL dose is separate from the later copious toluene washes.", "evidence": [{"source_id": "banerjee2003", "locator": "Main PDF p. 2, printed p. 10343, Experimental Section, heterostructure synthesis"}]}, {"id": "precipitate", "action": "methanol_precipitation", "label": "Add methanol to precipitate the solid material", "stage": "workup", "branch": "main", "optional": false, "depends_on": ["solvate"], "inputs": ["toluene-mixture", "methanol"], "outputs": ["precipitated-mixture"], "parameters": {"methanol_volume": {"value": null, "minimum": null, "maximum": null, "unit": "mL", "status": "not_reported", "approximate": false, "qualifier": "", "basis": "", "raw_text": "", "evidence": [{"source_id": "banerjee2003", "locator": "Main PDF p. 2, printed p. 10343, Experimental Section, heterostructure synthesis"}], "derivation": null}}, "environment": {"value": null, "status": "not_reported", "evidence": [{"source_id": "banerjee2003", "locator": "Main PDF p. 2, printed p. 10343, Experimental Section, heterostructure synthesis"}], "note": ""}, "endpoint": {"value": null, "status": "not_reported", "evidence": [{"source_id": "banerjee2003", "locator": "Main PDF p. 2, printed p. 10343, Experimental Section, heterostructure synthesis"}], "note": ""}, "retained_fraction": null, "description": "Solid residue contains both functionalized nanotubes and CdTe nanocrystals not attached to tubes. Methanol amount, solvent ratio and precipitation time are unreported.", "evidence": [{"source_id": "banerjee2003", "locator": "Main PDF p. 2, printed p. 10343, Experimental Section, heterostructure synthesis"}]}, {"id": "filter", "action": "membrane_filtration", "label": "Filter the residue through a 0.2 µm PTFE membrane", "stage": "workup", "branch": "main", "optional": false, "depends_on": ["precipitate"], "inputs": ["precipitated-mixture", "ptfe-membrane"], "outputs": ["retained-solid"], "parameters": {"membrane_pore_size": {"value": 0.2, "minimum": null, "maximum": null, "unit": "µm", "status": "reported", "approximate": false, "qualifier": "", "basis": "", "raw_text": "", "evidence": [{"source_id": "banerjee2003", "locator": "Main PDF p. 2, printed p. 10343, Experimental Section, heterostructure synthesis"}], "derivation": null}}, "environment": {"value": null, "status": "not_reported", "evidence": [{"source_id": "banerjee2003", "locator": "Main PDF p. 2, printed p. 10343, Experimental Section, heterostructure synthesis"}], "note": ""}, "endpoint": {"value": null, "status": "not_reported", "evidence": [{"source_id": "banerjee2003", "locator": "Main PDF p. 2, printed p. 10343, Experimental Section, heterostructure synthesis"}], "note": ""}, "retained_fraction": "retained-solid", "description": "The membrane is equipment, not a chemical constituent of the isolated product. No filtration pressure or apparatus is specified.", "evidence": [{"source_id": "banerjee2003", "locator": "Main PDF p. 2, printed p. 10343, Experimental Section, heterostructure synthesis"}]}, {"id": "wash", "action": "toluene_washing", "label": "Wash away unattached nanocrystals with copious toluene", "stage": "workup", "branch": "main", "optional": false, "depends_on": ["filter"], "inputs": ["retained-solid", "toluene"], "outputs": ["washed-heterostructure", "cdte-washings"], "parameters": {"toluene_wash_volume": {"value": null, "minimum": null, "maximum": null, "unit": "mL", "status": "not_reported", "approximate": false, "qualifier": "", "basis": "", "raw_text": "", "evidence": [{"source_id": "banerjee2003", "locator": "Main PDF p. 2, printed p. 10343, Experimental Section, heterostructure synthesis"}], "derivation": null}, "wash_count": {"value": null, "minimum": null, "maximum": null, "unit": "cycles", "status": "not_reported", "approximate": false, "qualifier": "", "basis": "",
