Repository: cuiyist/mattersyn

# MatterSyn website

[Open MatterSyn](https://cuiyist.github.io/mattersyn-site/) · [Review progress](https://cuiyist.github.io/mattersyn-site/progress.html) · [Public project, memory, skills and audit history](https://github.com/cuiyist/mattersyn)

This repository contains the published static materials atlas and machine-readable data. The separate public project repository contains development work and review history. Original papers and SI remain local. Progress snapshots update as review milestones are completed; scientific additions retain their individual audit and source-scope requirements.

File: recipe-atlas/dist/data/exports/size_conditioned_recipe.jsonl (part 1 of 9)
{"record_id": "fu-2007-zno-s1", "task": "size_conditioned_recipe", "input": {"composition": "ZnO", "method": "Aqueous solution synthesis with diethanolamine and oleic acid", "requested_diameter": {"value": 3.8, "unit": "nm", "approximate": true, "status": "reported"}, "phase": "wurtzite", "size_evidence_method": "HRTEM"}, "output": {"materials": [{"id": "diethanolamine", "name": "diethanolamine", "formula": "C4H11NO2", "role": "base_and_complexing_reagent", "stage": "synthesis", "identity": {"pubchem_cid": null, "smiles": null}, "quantities": {}, "notes": ["Supplier and numerical purity not reported in the inspected recipe.", "Formula is normalized from the named chemical identity; no PubChem CID or SMILES has been independently verified here.", "26.3 mg is charged once to its stock; see stock and preparation operation. Surface association is an author interpretation from characterization."], "evidence": [{"source_id": "fu2007", "locator": "Main article, p. 16030, Experimental Section / Sample Preparation, first paragraph"}]}, {"id": "zinc_nitrate_hexahydrate", "name": "zinc nitrate hexahydrate", "formula": "Zn(NO3)2.6H2O", "role": "metal_precursor", "stage": "synthesis", "identity": {"pubchem_cid": null, "smiles": null}, "quantities": {}, "notes": ["Supplier and numerical purity not reported in the inspected recipe.", "Formula is normalized from the named chemical identity; no PubChem CID or SMILES has been independently verified here.", "The zinc reagent is the hexahydrate, not anhydrous Zn(NO3)2. 37.2 mg is charged once to its stock."], "evidence": [{"source_id": "fu2007", "locator": "Main article, p. 16030, Experimental Section / Sample Preparation, first paragraph"}]}, {"id": "oleic_acid", "name": "oleic acid", "formula": "C18H34O2", "role": "surface_modifying_reagent", "stage": "synthesis", "identity": {"pubchem_cid": null, "smiles": null}, "quantities": {"amount": {"value": 0.35, "minimum": null, "maximum": null, "unit": "mmol", "status": "reported", "approximate": false, "qualifier": "", "basis": "Charge added together with both aqueous stocks", "raw_text": "", "evidence": [{"source_id": "fu2007", "locator": "Main article, p. 16030, Experimental Section / Sample Preparation, first paragraph"}], "derivation": null}, "mass": {"value": null, "minimum": null, "maximum": null, "unit": "mg", "status": "not_reported", "approximate": false, "qualifier": "", "basis": "", "raw_text": "", "evidence": [{"source_id": "fu2007", "locator": "Main article, p. 16030, Experimental Section / Sample Preparation, first paragraph"}], "derivation": null}, "volume": {"value": null, "minimum": null, "maximum": null, "unit": "mL", "status": "not_reported", "approximate": false, "qualifier": "", "basis": "", "raw_text": "", "evidence": [{"source_id": "fu2007", "locator": "Main article, p. 16030, Experimental Section / Sample Preparation, first paragraph"}], "derivation": null}}, "notes": ["Supplier and numerical purity not reported in the inspected recipe.", "Formula is normalized from the named chemical identity; no PubChem CID or SMILES has been independently verified here."], "evidence": [{"source_id": "fu2007", "locator": "Main article, p. 16030, Experimental Section / Sample Preparation, first paragraph"}]}, {"id": "water", "name": "water", "formula": "H2O", "role": "solvent", "stage": "synthesis", "identity": {"pubchem_cid": null, "smiles": null}, "quantities": {}, "notes": ["Supplier and numerical purity not reported in the inspected recipe.", "Formula is normalized from the named chemical identity; no PubChem CID or SMILES has been independently verified here.", "Distilled water is reported for preparation of the two stocks. Water is also the final dispersion medium; its final volume is unspecified."], "evidence": [{"source_id": "fu2007", "locator": "Main article, p. 16030, Experimental Section / Sample Preparation, first paragraph"}]}, {"id": "1_butanol", "name": "1-butanol", "formula": "C4H10O", "role": "purification_solvent", "stage": "workup", "identity": {"pubchem_cid": null, "smiles": null}, "quantities": {}, "notes": ["Supplier and numerical purity not reported in the inspected recipe.", "Formula is normalized from the named chemical identity; no PubChem CID or SMILES has been independently verified here."], "evidence": [{"source_id": "fu2007", "locator": "Main article, p. 16030, Experimental Section / Sample Preparation, first paragraph"}]}, {"id": "1_propanol", "name": "1-propanol", "formula": "C3H8O", "role": "purification_solvent", "stage": "workup", "identity": {"pubchem_cid": null, "smiles": null}, "quantities": {}, "notes": ["Supplier and numerical purity not reported in the inspected recipe.", "Formula is normalized from the named chemical identity; no PubChem CID or SMILES has been independently verified here."], "evidence": [{"source_id": "fu2007", "locator": "Main article, p. 16030, Experimental Section / Sample Preparation, first paragraph"}]}, {"id": "ethanol", "name": "ethanol", "formula": "C2H6O", "role": "purification_solvent", "stage": "workup", "identity": {"pubchem_cid": null, "smiles": null}, "quantities": {}, "notes": ["Supplier and numerical purity not reported in the inspected recipe.", "Formula is normalized from the named chemical identity; no PubChem CID or SMILES has been independently verified here."], "evidence": [{"source_id": "fu2007", "locator": "Main article, p. 16030, Experimental Section / Sample Preparation, first paragraph"}]}], "stocks": [{"id": "dea-stock", "name": "DEA aqueous starting stock", "components": [{"material_id": "diethanolamine", "quantities": {"mass": {"value": 26.3, "minimum": null, "maximum": null, "unit": "mg", "status": "reported", "approximate": false, "qualifier": "", "basis": "", "raw_text": "", "evidence": [{"source_id": "fu2007", "locator": "Main article, p. 16030, Experimental Section / Sample Preparation, first paragraph"}], "derivation": null}, "nominal_amount": {"value": 0.25, "minimum": null, "maximum": null, "unit": "mmol", "status": "calculated", "approximate": false, "qualifier": "", "basis": "Calculated from reported 5.0 mM and 50 mL water charge", "raw_text": "", "evidence": [{"source_id": "fu2007", "locator": "Main article, p. 16030, Experimental Section / Sample Preparation, first paragraph"}], "derivation": "5.0 mmol/L * 0.050 L; inputs: stock.DEA.concentration, stock.DEA.water_volume"}}}, {"material_id": "water", "quantities": {"volume": {"value": 50, "minimum": null, "maximum": null, "unit": "mL", "status": "reported", "approximate": false, "qualifier": "Distilled water charge; final solution volume not independently measured", "basis": "", "raw_text": "", "evidence": [{"source_id": "fu2007", "locator": "Main article, p. 16030, Experimental Section / Sample Preparation, first paragraph"}], "derivation": null}}}], "concentrations": {"dea": {"value": 5.0, "minimum": null, "maximum": null, "unit": "mmol/L", "status": "reported", "approximate": false, "qualifier": "Reported stock concentration, before mixing with zinc stock", "basis": "Starting stock, before mixing", "raw_text": "", "evidence": [{"source_id": "fu2007", "locator": "Main article, p. 16030, Experimental Section / Sample Preparation, first paragraph"}], "derivation": null}}, "preparation_operation_ids": ["prepare-dea-stock"], "scope": "The stated prepared solution is combined with the zinc stock and OA. Measured final stock volume is not independently given. Stock charges repeated in operation parameters are the same charges, not additional inputs.", "evidence": [{"source_id": "fu2007", "locator": "Main article, p. 16030, Experimental Section / Sample Preparation, first paragraph"}]}, {"id": "zinc-stock", "name": "Zinc nitrate aqueous starting stock", "components": [{"material_id": "zinc_nitrate_hexahydrate", "quantities": {"mass": {"value": 37.2, "minimum": null, "maximum": null, "unit": "mg", "status": "reported", "approximate": false, "qualifier": "", "basis": "", "raw_text": "", "evidence": [{"source_id": "fu2007", "locator": "Main article, p. 16030, Experimental Section / Sample Preparation, first paragraph"}], "derivation": null}, "nominal_zinc_amount": {"value": 0.125, "minimum": null, "maximum": null, "unit": "mmol", "status": "calculated", "approximate": false, "qualifier": "", "basis": "Calculated from reported 2.5 mM and 50 mL water charge", "raw_text": "", "evidence": [{"source_id": "fu2007", "locator": "Main article, p. 16030, Experimental Section / Sample Preparation, first paragraph"}], "derivation": "2.5 mmol/L * 0.050 L; inputs: stock.zinc.concentration, stock.zinc.water_volume"}}}, {"material_id": "water", "quantities": {"volume": {"value": 50, "minimum": null, "maximum": null, "unit": "mL", "status": "reported", "approximate": false, "qualifier": "Distilled water charge; final solution volume not independently measured", "basis": "", "raw_text": "", "evidence": [{"source_id": "fu2007", "locator": "Main article, p. 16030, Experimental Section / Sample Preparation, first paragraph"}], "derivation": null}}}], "concentrations": {"zinc_nitrate": {"value": 2.5, "minimum": null, "maximum": null, "unit": "mmol/L", "status": "reported", "approximate": false, "qualifier": "Reported zinc nitrate stock concentration, before mixing", "basis": "Starting stock, before mixing", "raw_text": "", "evidence": [{"source_id": "fu2007", "locator": "Main article, p. 16030, Experimental Section / Sample Preparation, first paragraph"}], "derivation": null}}, "preparation_operation_ids": ["prepare-zinc-stock"], "scope": "The stated prepared solution is combined with the DEA stock and OA. Starting stock molarity is not post-mixing reaction molarity.", "evidence": [{"source_id": "fu2007", "locator": "Main article, p. 16030, Experimental Section / Sample Preparation, first paragraph"}]}], "material_states": [{"id": "combined-mixture", "name": "Both aqueous stocks combined with OA", "kind": "mixture", "parent_ids": ["dea-stock", "zinc-stock", "oleic_acid"]}, {"id": "stirred-mixture", "name": "Mixture stirred at room temperature", "kind": "mixture", "parent_ids": ["combined-mixture"]}, {"id": "as-prepared-dispersion", "name": "ZnO dispersion after the 80 C treatment", "kind": "product", "parent_ids": ["stirred-mixture"]}, {"id": "filtered-dispersion", "name": "Filtered as-prepared dispersion", "kind": "fraction", "parent_ids": ["as-prepared-dispersion"]}, {"id": "recovered-product", "name": "Product recovered by centrifugation", "kind": "fraction", "parent_ids": ["filtered-dispersion"]}, {"id": "alcohol-purified-product", "name": "Product sequentially redispersed in alcohols", "kind": "fraction", "parent_ids": ["recovered-product", "1_butanol", "1_propanol", "ethanol"]}, {"id": "final-qd-product", "name": "QDs obtained by final centrifugation", "kind": "product", "parent_ids": ["alcohol-purified-product"]}, {"id": "aqueous-s1", "name": "S1 product dispersed in water", "kind": "product", "parent_ids": ["final-qd-product", "water"]}], "operations": [{"id": "prepare-dea-stock", "action": "dissolve", "label": "Prepare DEA aqueous stock", "stage": "precursor_preparation", "branch": "main", "optional": false, "depends_on": [], "inputs": ["diethanolamine", "water"], "outputs": ["dea-stock"], "parameters": {"dea_mass": {"value": 26.3, "minimum": null, "maximum": null, "unit": "mg", "status": "reported", "approximate": false, "qualifier": "", "basis": "", "raw_text": "", "evidence": [{"source_id": "fu2007", "locator": "Main article, p. 16030, Experimental Section / Sample Preparation, first paragraph"}], "derivation": null}, "water_volume": {"value": 50, "minimum": null, "maximum": null, "unit": "mL", "status": "reported", "approximate": false, "qualifier": "Distilled water charge; final solution volume not independently measured", "basis": "", "raw_text": "", "evidence": [{"source_id": "fu2007", "locator": "Main article, p. 16030, Experimental Section / Sample Preparation, first paragraph"}], "derivation": null}, "stock_concentration": {"value": 5.0, "minimum": null, "maximum": null, "unit": "mmol/L", "status": "reported", "approximate": false, "qualifier": "Reported stock concentration, before mixing with zinc stock", "basis": "", "raw_text": "", "evidence": [{"source_id": "fu2007", "locator": "Main article, p. 16030, Experimental Section / Sample Preparation, first paragraph"}], "derivation": null}, "preparation_temperature": {"value": null, "minimum": null, "maximum": null, "unit": "degC", "status": "not_reported", "approximate": false, "qualifier": "", "basis": "", "raw_text": "", "evidence": [{"source_id": "fu2007", "locator": "Main article, p. 16030, Experimental Section / Sample Preparation, first paragraph"}], "derivation": null}, "preparation_duration": {"value": null, "minimum": null, "maximum": null, "unit": "min", "status": "not_reported", "approximate": false, "qualifier": "", "basis": "", "raw_text": "", "evidence": [{"source_id": "fu2007", "locator": "Main article, p. 16030, Experimental Section / Sample Preparation, first paragraph"}], "derivation": null}}, "environment": {"value": null, "status": "not_reported", "evidence": [{"source_id": "fu2007", "locator": "Main article, p. 16030, Experimental Section / Sample Preparation, first paragraph"}], "note": "Stock dissolution temperature, duration and atmosphere are not specified."}, "endpoint": {"value": null, "status": "not_reported", "evidence": [{"source_id": "fu2007", "locator": "Main article, p. 16030, Experimental Section / Sample Preparation, first paragraph"}], "note": ""}, "retained_fraction": null, "description": "Dissolve 26.3 mg DEA in 50 mL distilled water; authors state 5.0 mM.", "evidence": [{"source_id": "fu2007", "locator": "Main article, p. 16030, Experimental Section / Sample Preparation, first paragraph"}]}, {"id": "prepare-zinc-stock", "action": "dissolve", "label": "Prepare zinc nitrate aqueous stock", "stage": "precursor_preparation", "branch": "main", "optional": false, "depends_on": [], "inputs": ["zinc_nitrate_hexahydrate", "water"], "outputs": ["zinc-stock"], "parameters": {"precursor_mass": {"value": 37.2, "minimum": null, "maximum": null, "unit": "mg", "status": "reported", "approximate": false, "qualifier": "", "basis": "", "raw_text": "", "evidence": [{"source_id": "fu2007", "locator": "Main article, p. 16030, Experimental Section / Sample Preparation, first paragraph"}], "derivation": null}, "water_volume": {"value": 50, "minimum": null, "maximum": null, "unit": "mL", "status": "reported", "approximate": false, "qualifier": "Distilled water charge; final solution volume not independently measured", "basis": "", "raw_text": "", "evidence": [{"source_id": "fu2007", "locator": "Main article, p. 16030, Experimental Section / Sample Preparation, first paragraph"}], "derivation": null}, "stock_concentration": {"value": 2.5, "minimum": null, "maximum": null, "unit": "mmol/L", "status": "reported", "approximate": false, "qualifier": "Reported zinc nitrate stock concentration, before mixing", "basis": "", "raw_text": "", "evidence": [{"source_id": "fu2007", "locator": "Main article, p. 16030, Experimental Section / Sample Preparation, first paragraph"}], "derivation": null}, "preparation_temperature": {"value": null, "minimum": null, "maximum": null, "unit": "degC", "status": "not_reported", "approximate": false, "qualifier": "", "basis": "", "raw_text": "", "evidence": [{"source_id": "fu2007", "locator": "Main article, p. 16030, Experimental Section / Sample Preparation, first paragraph"}], "derivation": null}, "preparation_duration": {"value": null, "minimum": null, "maximum": null, "unit": "min", "status": "not_reported", "approximate": false, "qualifier": "", "basis": "", "raw_text": "", "evidence": [{"source_id": "fu2007", "locator": "Main article, p. 16030, Experimental Section / Sample Preparation, first paragraph"}], "derivation": null}}, "environment": {"value": null, "status": "not_reported", "evidence": [{"source_id": "fu2007", "locator": "Main article, p. 16030, Experimental Section / Sample Preparation, first paragraph"}], "note": "Stock dissolution temperature, duration and atmosphere are not specified."}, "endpoint": {"value": null, "status": "not_reported", "evidence": [{"source_id": "fu2007", "locator": "Main article, p. 16030, Experimental Section / Sample Preparation, first paragraph"}], "note": ""}, "retained_fraction": null, "description": "Dissolve 37.2 mg zinc nitrate hexahydrate in 50 mL distilled water; authors state 2.5 mM.", "evidence": [{"source_id": "fu2007", "locator": "Main article, p. 16030, Experimental Section / Sample Preparation, first paragraph"}]}, {"id": "combine-stocks-oa", "action": "combine", "label": "Combine both stocks and OA", "stage": "synthesis", "branch": "main", "optional": false, "depends_on": ["prepare-dea-stock", "prepare-zinc-stock"], "inputs": ["dea-stock", "zinc-stock", "oleic_acid"], "outputs": ["combined-mixture"], "parameters": {"oleic_acid_amount": {"value": 0.35, "minimum": null, "maximum": null, "unit": "mmol", "status": "reported", "approximate": false, "qualifier": "", "basis": "", "raw_text": "", "evidence": [{"source_id": "fu2007", "locator": "Main article, p. 16030, Experimental Section / Sample Preparation, first paragraph"}], "derivation": null}, "nominal_water_charge_sum": {"value": 100, "minimum": null, "maximum": null, "unit": "mL", "status": "calculated", "approximate": false, "qualifier": "Water-charge arithmetic only; not measured final volume including OA, dissolved solutes, or volume changes.", "basis": "", "raw_text": "", "evidence": [{"source_id": "fu2007", "locator": "Main article, p. 16030, Experimental Section / Sample Preparation, first paragraph"}], "derivation": "50 + 50; inputs: stock.DEA.water_volume, stock.zinc.water_volume"}, "measured_final_volume": {"value": null, "minimum": null, "maximum": null, "unit": "mL", "status": "not_reported", "approximate": false, "qualifier": "", "basis": "", "raw_text": "", "evidence": [{"source_id": "fu2007", "locator": "Main article, p. 16030, Experimental Section / Sample Preparation, first paragraph"}], "derivation": null}, "nominal_DEA_to_Zn_ratio": {"value": 2.0, "minimum": null, "maximum": null, "unit": "dimensionless", "status": "calculated", "approximate": false, "qualifier": "", "basis": "", "raw_text": "", "evidence": [{"source_id": "fu2007", "locator": "Main article, p. 16030, Experimental Section / Sample Preparation, first paragraph"}], "derivation": "0.250 / 0.125; inputs: stock.DEA.nominal_amount, stock.zinc.nominal_amount"}, "nominal_OA_to_Zn_ratio": {"value": 2.8, "minimum": null, "maximum": null, "unit": "dimensionless", "status": "calculated", "approximate": false, "qualifier": "", "basis": "", "raw_text": "", "evidence": [{"source_id": "fu2007", "locator": "Main article, p. 16030, Experimental Section / Sample Preparation, first paragraph"}], "derivation": "0.35 / 0.125; inputs: OA.amount, stock.zinc.nominal_amount"}}, "environment": {"value": null, "status": "not_reported", "evidence": [{"source_id": "fu2007", "locator": "Main article, p. 16030, Experimental Section / Sample Preparation, first paragraph"}], "note": "Atmosphere, pressure and reactor construction are not reported."}, "endpoint": {"value": null, "status": "not_reported", "evidence": [{"source_id": "fu2007", "locator": "Main article, p. 16030, Experimental Section / Sample Preparation, first paragraph"}], "note": ""}, "retained_fraction": null, "description": "The two above solutions and 0.35 mmol OA are added to a reactor together. Order within this combination, addition rates and any separate aliquot are not specified. The nominal 100 mL water-charge sum is not a measured final volume.", "evidence": [{"source_id": "fu2007", "locator": "Main article, p. 16030, Experimental Section / Sample Preparation, first paragraph"}]}, {"id": "stir-room-temperature", "action": "stir", "label": "Stir at room temperature for 30 min", "stage": "synthesis", "branch": "main", "optional": false, "depends_on": ["combine-stocks-oa"], "inputs": ["combined-mixture"], "outputs": ["stirred-mixture"], "parameters": {"duration": {"value": 30, "minimum": null, "maximum": null, "unit": "min", "status": "reported", "approximate": false, "qualifier": "", "basis": "", "raw_text": "", "evidence": [{"source_id": "fu2007", "locator": "Main article, p. 16030, Experimental Section / Sample Preparation, first paragraph"}], "derivation": null}, "temperature": {"value": null, "minimum": null, "maximum": null, "unit": "degC", "status": "not_reported", "approximate": false, "qualifier": "", "basis": "", "raw_text": "", "evidence": [{"source_id": "fu2007", "locator": "Main article, p. 16030, Experimental Section / Sample Preparation, first paragraph"}], "derivation": null}, "stirring_speed": {"value": null, "minimum": null, "maximum": null, "unit": "rpm", "status": "not_reported", "approximate": false, "qualifier": "", "basis": "", "raw_text": "", "evidence": [{"source_id": "fu2007", "locator": "Main article, p. 16030, Experimental Section / Sample Preparation, first paragraph"}], "derivation": null}}, "environment": {"value": "room temperature", "status": "reported", "evidence": [{"source_id": "fu2007", "locator": "Main article, p. 16030, Experimental Section / Sample Preparation, first paragraph"}], "note": "No numerical room-temperature value, atmosphere or pressure reported."}, "endpoint": {"value": null, "status": "not_reported", "evidence": [{"source_id": "fu2007", "locator": "Main article, p. 16030, Experimental Section / Sample Preparation, first paragraph"}], "note": ""}, "retained_fraction": null, "description": "Stir the combined mixture at room temperature for 30 min; no stirring speed is supplied.", "evidence": [{"source_id": "fu2007", "locator": "Main article, p. 16030, Experimental Section / Sample Preparation, first paragraph"}]}, {"id": "heat-stir-80c", "action": "heat_and_stir", "label": "Increase to 80 C and continue stirring for 2.0 h", "stage": "synthesis", "branch": "main", "optional": false, "depends_on": ["stir-room-temperature"], "inputs": ["stirred-mixture"], "outputs": ["as-prepared-dispersion"], "parameters": {"temperature": {"value": 80, "minimum": null, "maximum": null, "unit": "degC", "status": "reported", "approximate": false, "qualifier": "", "basis": "", "raw_text": "", "evidence": [{"source_id": "fu2007", "locator": "Main article, p. 16030, Experimental Section / Sample Preparation, first paragraph"}], "derivation": null}, "duration": {"value": 2.0, "minimum": null, "maximum": null, "unit": "h", "status": "reported", "approximate": false, "qualifier": "", "basis": "", "raw_text": "", "evidence": [{"source_id": "fu2007", "locator": "Main article, p. 16030, Experimental Section / Sample Preparation, first paragraph"}], "derivation": null}, "heating_ramp": {"value": null, "minimum": null, "maximum": null, "unit": "degC/min", "status": "not_reported", "approximate": false, "qualifier": "", "basis": "", "raw_text": "", "evidence": [{"source_id": "fu2007", "locator": "Main article, p. 16030, Experimental Section / Sample Preparation, first paragraph"}], "derivation": null}, "stirring_speed": {"value": null, "minimum": null, "maximum": null, "unit": "rpm", "status": "not_reported", "approximate": false, "qualifier": "", "basis": "", "raw_text": "", "evidence": [{"source_id": "fu2007", "locator": "Main article, p. 16030, Experimental Section / Sample Preparation, first paragraph"}], "derivation": null}, "pressure": {"value": null, "minimum": null, "maximum": null, "unit": "Pa", "status": "not_reported", "approximate": false, "qualifier": "", "basis": "", "raw_text": "", "evidence": [{"source_id": "fu2007", "locator": "Main article, p. 16030, Experimental Section / Sample Preparation, first paragraph"}], "derivation": null}}, "environment": {"value": null, "status": "not_reported", "evidence": [{"source_id": "fu2007", "locator": "Main article, p. 16030, Experimental Section / Sample Preparation, first paragraph"}], "note": "Atmosphere, pressure and reactor construction are not reported."}, "endpoint": {"value": null, "status": "not_reported", "evidence": [{"source_id": "fu2007", "locator": "Main article, p. 16030, Experimental Section / Sample Preparation, first paragraph"}], "note": ""}, "retained_fraction": null, "description": "Increase the temperature to 80 C with continuous stirring for another 2.0 h. Exact heating ramp and whether any ramp time enters that duration are unresolved; do not assume reflux, a sealed vessel or inert gas.", "evidence": [{"source_id": "fu2007", "locator": "Main article, p. 16030, Experimental Section / Sample Preparation, first paragraph"}]}, {"id": "filter-dispersion", "action": "filter", "label": "Filter the as-prepared dispersion", "stage": "workup", "branch": "main", "optional": false, "depends_on": ["heat-stir-80c"], "inputs": ["as-prepared-dispersion"], "outputs": ["filtered-dispersion"], "parameters": {"filter_pore_size": {"value": null, "minimum": null, "maximum": null, "unit": "um", "status": "not_reported", "approximate": false, "qualifier": "", "basis": "", "raw_text": "", "evidence": [{"source_id": "fu2007", "locator": "Main article, p. 16030, Experimental Section / Sample Preparation, first paragraph"}], "derivation": null}}, "environment": {"value": null, "status": "not_reported", "evidence": [{"source_id": "fu2007", "locator": "Main article, p. 16030, Experimental Section / Sample Preparation, first paragraph"}], "note": "Atmosphere, pressure and reactor construction are not reported."}, "endpoint": {"value": null, "status": "not_reported", "evidence": [{"source_id": "fu2007", "locator": "Main article, p. 16030, Experimental Section / Sample Preparation, first paragraph"}], "note": ""}, "retained_fraction": null, "description": "Filter the dispersion. Filter material and explicit filtrate/residue terminology are not stated; the subsequent operation acts on the dispersion.", "evidence": [{"source_id": "fu2007", "locator": "Main article, p. 16030, Experimental Section / Sample Preparation, first paragraph"}]}, {"id": "initial-centrifugation", "action": "centrifuge", "label": "Recover product by centrifugation", "stage": "workup", "branch": "main", "optional": false, "depends_on": ["filter-dispersion"], "inputs": ["filtered-dispersion"], "outputs": ["recovered-product"], "parameters": {"speed": {"value": null, "minimum": null, "maximum": null, "unit": "rpm", "status": "not_reported", "approximate": false, "qualifier": "", "basis": "", "raw_text": "", "evidence": [{"source_id": "fu2007", "locator": "Main article, p. 16030, Experimental Section / Sample Preparation, first paragraph"}], "derivation": null}, "relative_force": {"value": null, "minimum": null, "maximum": null, "unit": "g_relative", "status": "not_reported", "approximate": false, "qualifier": "", "basis": "", "raw_text": "", "evidence": [{"source_id": "fu2007", "locator": "Main article, p. 16030, Experimental Section / Sample Preparation, first paragraph"}], "derivation": null}, "duration": {"value": null, "minimum": null, "maximum": null, "unit": "min", "status": "not_reported", "approximate": false, "qualifier": "", "basis": "", "raw_text": "", "evidence": [{"source_id": "fu2007", "locator": "Main article, p. 16030, Experimental Section / Sample Preparation, first paragraph"}], "derivation": null}}, "environment": {"value": null, "status": "not_reported", "evidence": [{"source_id": "fu2007", "locator": "Main article, p. 16030, Experimental Section / Sample Preparation, first paragraph"}], "note": "Atmosphere, pressure and reactor construction are not reported."}, "endpoint": {"value": null, "status": "not_reported", "evidence": [{"source_id": "fu2007", "locator": "Main article, p. 16030, Experimental Section / Sample Preparation, first paragraph"}], "note": ""}, "retained_fraction": null, "description": "Centrifuge the dispersion and recover product for redispersion. The paper does not explicitly name pellet/supernatant or give centrifuge settings.", "evidence": [{"source_id": "fu2007", "locator": "Main article, p. 16030, Experimental Section / Sample Preparation, first paragraph"}]}, {"id": "alcohol-purification", "action": "sequential_redispersion", "label": "Redisperse sequentially in 1-butanol, 1-propanol and ethanol", "stage": "workup", "branch": "main", "optional": false, "depends_on": ["initial-centrifugation"], "inputs": ["recovered-product", "1_butanol", "1_propanol", "ethanol"], "outputs": ["alcohol-purified-product"], "parameters": {"1_butanol_volume": {"value": null, "minimum": null, "maximum": null, "unit": "mL", "status": "not_reported", "approximate": false, "qualifier": "", "basis": "", "raw_text": "", "evidence": [{"source_id": "fu2007", "locator": "Main article, p. 16030, Experimental Section / Sample Preparation, first paragraph"}], "derivation": null}, "1_propanol_volume": {"value": null, "minimum": null, "maximum": null, "unit": "mL", "status": "not_reported", "approximate": false, "qualifier": "", "basis": "", "raw_text": "", "evidence": [{"source_id": "fu2007", "locator": "Main article, p. 16030, Experimental Section / Sample Preparation, first paragraph"}], "derivation": null}, "ethanol_volume": {"value": null, "minimum": null, "maximum": null, "unit": "mL", "status": "not_reported", "approximate": false, "qualifier": "", "basis": "", "raw_text": "", "evidence": [{"source_id": "fu2007", "locator": "Main article, p. 16030, Experimental Section / Sample Preparation, first paragraph"}], "derivation": null}}, "environment": {"value": null, "status": "not_reported", "evidence": [{"source_id": "fu2007", "locator": "Main article, p. 16030, Experimental Section / Sample Preparation, first paragraph"}], "note": "Atmosphere, pressure and reactor construction are not reported."}, "endpoint": {"value": null, "status": "not_reported", "evidence": [{"source_id": "fu2007", "locator": "Main article, p. 16030, Experimental Section / Sample Preparation, first paragraph"}], "note": ""}, "retained_fraction": null, "description": "Reported solvent order is 1-butanol, then 1-propanol, then ethanol, to remove unreacted molecules. Intermediate solvent-exchange mechanics, centrifugation counts and wash repetitions are not specified.", "evidence": [{"source_id": "fu2007", "locator": "Main article, p. 16030, Experimental Section / Sample Preparation, first paragraph"}]}, {"id": "final-centrifugation", "action": "centrifuge", "label": "Obtain QDs by final centrifugation", "stage": "workup", "branch": "main", "optional": false, "depends_on": ["alcohol-purification"], "inputs": ["alcohol-purified-product"], "outputs": ["final-qd-product"], "parameters": {"speed": {"value": null, "minimum": null, "maximum": null, "unit": "rpm", "status": "not_reported", "approximate": false, "qualifier": "", "basis": "", "raw_text": "", "evidence": [{"source_id": "fu2007", "locator": "Main article, p. 16030, Experimental Section / Sample Preparation, first paragraph"}], "derivation": null}, "relative_force": {"value": null, "minimum": null, "maximum": null, "unit": "g_relative", "status": "not_reported", "approximate": false, "qualifier": "", "basis": "", "raw_text": "", "evidence": [{"source_id": "fu2007", "locator": "Main article, p. 16030, Experimental Section / Sample Preparation, first paragraph"}], "derivation": null}, "duration": {"value": null, "minimum": null, "maximum": null, "unit": "min", "status": "not_reported", "approximate": false, "qualifier": "", "basis": "", "raw_text": "", "evidence": [{"source_id": "fu2007", "locator": "Main article, p. 16030, Experimental Section / Sample Preparation, first paragraph"}], "derivation": null}, "isolated_product_mass": {"value": null, "minimum": null, "maximum": null, "unit": "mg", "status": "not_reported", "approximate": false, "qualifier": "", "basis": "", "raw_text": "", "evidence": [{"source_id": "fu2007", "locator": "Main article, p. 16030, Experimental Section / Sample Preparation, first paragraph"}], "derivation": null}, "isolated_synthesis_yield": {"value": null, "minimum": null, "maximum": null, "unit": "percent", "status": "not_reported", "approximate": false, "qualifier": "", "basis": "", "raw_text": "", "evidence": [{"source_id": "fu2007", "locator": "Main article, p. 16030, Experimental Section / Sample Preparation, first paragraph"}], "derivation": null}}, "environment": {"value": null, "status": "not_reported", "evidence": [{"source_id": "fu2007", "locator": "Main article, p. 16030, Experimental Section / Sample Preparation, first paragraph"}], "note": "Atmosphere, pressure and reactor construction are not reported."}, "endpoint": {"value": null, "status": "not_reported", "evidence": [{"source_id": "fu2007", "locator": "Main article, p. 16030, Experimental Section / Sample Preparation, first paragraph"}], "note": ""}, "retained_fraction": null, "description": "Obtain QDs by centrifugation. Neither product mass nor isolated synthesis yield is reported.", "evidence": [{"source_id": "fu2007", "locator": "Main article, p. 16030, Experimental Section / Sample Preparation, first paragraph"}]}, {"id": "disperse-in-water", "action": "disperse", "label": "Disperse final S1 QDs in water", "stage": "workup", "branch": "main", "optional": false, "depends_on": ["final-centrifugation"], "inputs": ["final-qd-product", "water"], "outputs": ["aqueous-s1"], "parameters": {"water_volume": {"value": null, "minimum": null, "maximum": null, "unit": "mL", "status": "not_reported", "approximate": false, "qualifier": "", "basis": "", "raw_text": "", "evidence": [{"source_id": "fu2007", "locator": "Main article, p. 16030, Experimental Section / Sample Preparation, first paragraph"}], "derivation": null}}, "environment": {"value": null, "status": "not_reported", "evidence": [{"source_id": "fu2007", "locator": "Main article, p. 16030, Experimental Section / Sample Preparation, first paragraph"}], "note": "Atmosphere, pressure and reactor construction are not reported."}, "endpoint": {"value": null, "status": "not_reported", "evidence": [{"source_id": "fu2007", "locator": "Main article, p. 16030, Experimental Section / Sample Preparation, first paragraph"}], "note": ""}, "retained_fraction": null, "description": "Disperse the QDs in water for further characterization. Final volume and concentration are not supplied. Freeze drying is specific to XRD specimen preparation, not this aqueous-product workup.", "evidence": [{"source_id": "fu2007", "locator": "Main article, p. 16030, Experimental Section / Sample Preparation, first paragraph"}]}], "condition_options": [], "missing_fields": ["supplier and numerical purity of reagents", "OA mass/volume or formulation beyond 0.35 mmol", "measured final stock/mixture volumes", "stock dissolution temperature and time", "reactor capacity/material/geometry", "atmosphere and pressure", "numeric room temperature", "stirring rate", "heating ramp and ramp/hold timing boundary", "filter type and pore size", "centrifugation speed/force/time", "individual alcohol volumes and detailed intermediate solvent exchange/separation mechanics", "final water volume and product concentration", "isolated mass or synthesis yield", "replicate or unique batch count", "definition of +/-0.4 nm size spread", "experimentally refined atomic coordinates/CIF"]}, "provenance": [{"doi": "10.1021/ja075604i", "url": "https://doi.org/10.1021/ja075604i", "reuse_status": "Bibliographic and factual extraction; original article/figure rights remain separate"}], "group_id": "group-eb82980bc6b5", "split": "train", "record_sha256": "712eb93632a13f8a2f3003772a0dd455908a457e27e313c844073a15e8ccc997"}
