Repository: cuiyist/mattersyn

# NanoXtalSyn

[Open the materials atlas](https://cuiyist.github.io/nanoxtalsyn-site/) · [Synthesis dataset](https://cuiyist.github.io/nanoxtalsyn-site/dataset.html)

NanoXtalSyn organizes source-linked materials synthesis recipes, characterization and properties for readers and future machine-learning datasets. Published pages distinguish reported measurements, author interpretations, external reference structures and illustrative models.

This public project repository contains code, structured data, memory, reusable skills and audit history. Work in progress is explicitly labeled; publication in this repository is not scientific approval. Original papers and SI, full-document caches, credentials and installed dependencies remain local. Historical source-file hashes and paths remain provenance references even where their original documents are excluded.

- `recipe-atlas/`: website, canonical dataset and validation code.
- `research-assets/`: structured extraction, independent audits and progress checkpoints.
- `skills/`: reusable curation and publishing workflow.
- `MEMORY.md`: project decisions, progress and unresolved work.

The website is published from the separate [nanoxtalsyn-site repository](https://github.com/cuiyist/nanoxtalsyn-site). Saved progress, references, memory and skills are synchronized at meaningful work milestones; reviewed scientific additions are published after their required checks. Earlier website commits are retained as history.

# MatterSyn website

[Open MatterSyn](https://cuiyist.github.io/mattersyn-site/) · [Review progress](https://cuiyist.github.io/mattersyn-site/progress.html) · [Public project, memory, skills and audit history](https://github.com/cuiyist/mattersyn)

This repository contains the published static materials atlas and machine-readable data. The separate public project repository contains development work and review history. Original papers and SI remain local. Progress snapshots update as review milestones are completed; scientific additions retain their individual audit and source-scope requirements.

## Papers used in the published website

Generated from dataset **0.33.0**, containing **41 primary source groups**. The reference list follows published records, not all indexed documents. A paper can contribute several records; records are not independent experiments.

- K. A. Littau; P. J. Szajowski; A. J. Muller; A. R. Kortan; L. E. Brus (1993). A Luminescent Silicon Nanocrystal Colloid via a High-Temperature Aerosol Reaction. *The Journal of Physical Chemistry*, 97, 1224–1230. [10.1021/j100108a019](https://doi.org/10.1021/j100108a019). [Main paper reviewed; SI unverified](https://cuiyist.github.io/mattersyn-site/paper-review.html?id=littau1993).

- C. B. Murray; D. J. Norris; M. G. Bawendi (1993). Synthesis and Characterization of Nearly Monodisperse CdE (E = S, Se, Te) Semiconductor Nanocrystallites. [10.1021/ja00072a025](https://doi.org/10.1021/ja00072a025). Review scope is stated in the linked website records; this citation does not imply full main/SI review.

- J. R. Heath; R. S. Williams; J. J. Shiang; S. J. Wind; J. Chu; C. D’Emic; W. Chen; C. L. Stanis; J. J. Bucchignano (1996). Spatially Confined Chemistry: Fabrication of Ge Quantum Dot Arrays. *The Journal of Physical Chemistry*, 100, 3144–3149. [10.1021/jp951903v](https://doi.org/10.1021/jp951903v). [Main paper reviewed; SI unverified](https://cuiyist.github.io/mattersyn-site/paper-review.html?id=heath1996).

- Michal Danek; Klavs F. Jensen; Chris B. Murray; Moungi G. Bawendi (1996). Synthesis of Luminescent Thin-Film CdSe/ZnSe Quantum Dot Composites Using CdSe Quantum Dots Passivated with an Overlayer of ZnSe. *Chemistry of Materials*, 8, 173–180. [10.1021/cm9503137](https://doi.org/10.1021/cm9503137). [Main paper reviewed; SI unverified](https://cuiyist.github.io/mattersyn-site/paper-review.html?id=danek1996).

- B. O. Dabbousi; J. Rodriguez-Viejo; F. V. Mikulec; J. R. Heine; H. Mattoussi; R. Ober; K. F. Jensen; M. G. Bawendi (1997). (CdSe)ZnS Core–Shell Quantum Dots: Synthesis and Characterization of a Size Series of Highly Luminescent Nanocrystallites. *The Journal of Physical Chemistry B*, 101, 9463–9475. [10.1021/jp971091y](https://doi.org/10.1021/jp971091y). [Main paper reviewed; SI unverified](https://cuiyist.github.io/mattersyn-site/paper-review.html?id=dabbousi1997).

- Jonathan G. C. Veinot; Madlen Ginzburg; William J. Pietro (1997). Surface Functionalization of Cadmium Sulfide Quantum-Confined Nanoclusters. 3. Formation and Derivatives of a Surface Phenolic Quantum Dot. *Chemistry of Materials*, 9, 2117–2122. [10.1021/cm970189m](https://doi.org/10.1021/cm970189m). [Main paper reviewed; SI unverified](https://cuiyist.github.io/mattersyn-site/paper-review.html?id=veinot1997).

- Hiroshi Yao; Yukako Takada; Noboru Kitamura (1998). Electrolyte Effects on CdS Nanocrystal Formation in Chelate Polymer Particles: Optical and Distribution Properties. *Langmuir*, 14, 595–601.

File: recipe-atlas/dist/data/paper-reviews/besson2002.json (part 1 of 18)
{
  "schema_version": "1.0",
  "paper_id": "besson2002",
  "doi": "10.1021/nl015685v",
  "title": "3D Quantum Dot Lattice Inside Mesoporous Silica Films",
  "paper": {
    "authors": [
      "Sophie Besson",
      "Thierry Gacoin",
      "Christian Ricolleau",
      "Catherine Jacquiod",
      "Jean-Pierre Boilot"
    ],
    "journal": "Nano Letters",
    "year": 2002,
    "volume": 2,
    "issue": 4,
    "pages": "409–414"
  },
  "source_group": "besson2002",
  "review_scope": "supplied_main_only_si_unverified",
  "supporting_information": {
    "status": "not_located_or_matched",
    "matched_local_si_count": 0,
    "scope": "No SI declaration found in the six supplied main pages; no locally matched SI is asserted. This does not prove SI cannot exist."
  },
  "documents": [
    {
      "role": "main",
      "filename": "10.1021_nl015685v.pdf",
      "sha256": "9f1b5b781e7a36f1ec109eb14ee724bb6c99a8156b4bc6899cfffe8ab613c357",
      "page_count": 6,
      "pages": [
        {
          "page": 1,
          "printed_page": 409,
          "text_read": true,
          "visual_review": true,
          "sections": [
            "Full text, figures, captions, methods, source metadata and references inspected."
          ]
        },
        {
          "page": 2,
          "printed_page": 410,
          "text_read": true,
          "visual_review": true,
          "sections": [
            "Full text, figures, captions, methods, source metadata and references inspected."
          ]
        },
        {
          "page": 3,
          "printed_page": 411,
          "text_read": true,
          "visual_review": true,
          "sections": [
            "Full text, figures, captions, methods, source metadata and references inspected."
          ]
        },
        {
          "page": 4,
          "printed_page": 412,
          "text_read": true,
          "visual_review": true,
          "sections": [
            "Full text, figures, captions, methods, source metadata and references inspected."
          ]
        },
        {
          "page": 5,
          "printed_page": 413,
          "text_read": true,
          "visual_review": true,
          "sections": [
            "Full text, figures, captions, methods, source metadata and references inspected."
          ]
        },
        {
          "page": 6,
          "printed_page": 414,
          "text_read": true,
          "visual_review": true,
          "sections": [
            "Full text, figures, captions, methods, source metadata and references inspected."
          ]
        }
      ]
    }
  ],
  "document_identity_verification": {
    "method": "Title, author byline, DOI, journal/issue/pages and printed publication dates checked against the supplied six-page main PDF."
  },
  "coverage_status": "supplied_main_text_and_visual_review_complete_si_unverified",
  "independent_audit": "All six supplied main pages, canonical extraction, reader coverage, original crops, molecular references and apparatus scenes independently audited. Matching SI remains unlocated or unverified; publication tracked separately.",
  "publication_status": "Reviewed contribution for the existing MatterSyn atlas; deployment tracked separately.",
  "source_review_promoted": true,
  "training_eligible": false,
  "training_note": "Repeated impregnation and H2S exposure remain a loading trajectory, not independent synthesis batches. Copolymer details, PL substrate identity and caption conflict remain explicit. Mesostructure symmetry and image Fourier power spectra do not become atomic CIF or SAED labels.",
  "recipe_inventory": [
    {
      "id": "besson-2002-cadmium-stock",
      "label": "Besson et al. (2002) · Cadmium–citrate–ammonia impregnation solution",
      "record_ids": [
        "besson-2002-cadmium-stock"
      ],
      "record_type": "procedure",
      "status": "source_reviewed",
      "scope": "Source-defined host preparation, filling route or supporting procedure/observation; physical batch identities unknown.",
      "gaps": [
        "Unreported process details and source characterization ambiguities remain explicit."
      ],
      "canonical_draft_present": true
    },
    {
      "id": "besson-2002-chemical-intuition",
      "label": "Besson et al. (2002) · Chemical intuition and evidence-limited mechanism",
      "record_ids": [
        "besson-2002-chemical-intuition"
      ],
      "record_type": "observation",
      "status": "source_reviewed",
      "scope": "Source-defined host preparation, filling route or supporting procedure/observation; physical batch identities unknown.",
      "gaps": [
        "Unreported process details and source characterization ambiguities remain explicit."
      ],
      "canonical_draft_present": true
    },
    {
      "id": "besson-2002-copolymer-cds-loading",
      "label": "Besson et al. (2002) · Triblock-copolymer-templated CdS/silica film",
      "record_ids": [
        "besson-2002-copolymer-cds-loading"
      ],
      "record_type": "protocol_variant",
      "status": "source_reviewed",
      "scope": "Source-defined host preparation, filling route or supporting procedure/observation; physical batch identities unknown.",
      "gaps": [
        "Unreported process details and source characterization ambiguities remain explicit."
      ],
      "canonical_draft_present": true
    },
    {
      "id": "besson-2002-ctab-cds-loading",
      "label": "Besson et al. (2002) · CTAB-templated CdS/silica film",
      "record_ids": [
        "besson-2002-ctab-cds-loading"
      ],
      "record_type": "literature_protocol",
      "status": "source_reviewed",
      "scope": "Source-defined host preparation, filling route or supporting procedure/observation; physical batch identities unknown.",
      "gaps": [
        "Unreported process details and source characterization ambiguities remain explicit."
      ],
      "canonical_draft_present": true
    },
    {
      "id": "besson-2002-ctab-silica-host",
      "label": "Besson et al. (2002) · CTAB-templated mesoporous silica host",
      "record_ids": [
        "besson-2002-ctab-silica-host"
      ],
      "record_type": "literature_protocol",
      "status": "source_reviewed",
      "scope": "Source-defined host preparation, filling route or supporting procedure/observation; physical batch identities unknown.",
      "gaps": [
        "Unreported process details and source characterization ambiguities remain explicit."
      ],
      "canonical_draft_present": true
    },
    {
      "id": "besson-2002-hrtem",
      "label": "Besson et al. (2002) · HRTEM and Fourier power of the CdS mesoscopic lattice",
      "record_ids": [
        "besson-2002-hrtem"
      ],
      "record_type": "procedure",
      "status": "source_reviewed",
      "scope": "Source-defined host preparation, filling route or supporting procedure/observation; physical batch identities unknown.",
      "gaps": [
        "Unreported process details and source characterization ambiguities remain explicit."
      ],
      "canonical_draft_present": true
    },
    {
      "id": "besson-2002-literature-context",
      "label": "Besson et al. (2002) · Cited methods, study scope and unresolved evidence",
      "record_ids": [
        "besson-2002-literature-context"
      ],
      "record_type": "observation",
      "status": "source_reviewed",
      "scope": "Source-defined host preparation, filling route or supporting procedure/observation; physical batch identities unknown.",
      "gaps": [
        "Unreported process details and source characterization ambiguities remain explicit."
      ],
      "canonical_draft_present": true
    },
    {
      "id": "besson-2002-loading-fraction",
      "label": "Besson et al. (2002) · CdS volume fraction and pore-filling estimate",
      "record_ids": [
        "besson-2002-loading-fraction"
      ],
      "record_type": "procedure",
      "status": "source_reviewed",
      "scope": "Source-defined host preparation, filling route or supporting procedure/observation; physical batch identities unknown.",
      "gaps": [
        "Unreported process details and source characterization ambiguities remain explicit."
      ],
      "canonical_draft_present": true
    },
    {
      "id": "besson-2002-pl-silicon",
      "label": "Besson et al. (2002) · Silicon-supported film preparation and photoluminescence",
      "record_ids": [
        "besson-2002-pl-silicon"
      ],
      "record_type": "procedure",
      "status": "source_reviewed",
      "scope": "Source-defined host preparation, filling route or supporting procedure/observation; physical batch identities unknown.",
      "gaps": [
        "Unreported process details and source characterization ambiguities remain explicit."
      ],
      "canonical_draft_present": true
    },
    {
      "id": "besson-2002-sims",
      "label": "Besson et al. (2002) · Cadmium depth-distribution evidence",
      "record_ids": [
        "besson-2002-sims"
      ],
      "record_type": "procedure",
      "status": "source_reviewed",
      "scope": "Source-defined host preparation, filling route or supporting procedure/observation; physical batch identities unknown.",
      "gaps": [
        "Unreported process details and source characterization ambiguities remain explicit."
      ],
      "canonical_draft_present": true
    },
    {
      "id": "besson-2002-uv-visible",
      "label": "Besson et al. (2002) · Absorption evolution and optical size inference",
      "record_ids": [
        "besson-2002-uv-visible"
      ],
      "record_type": "procedure",
      "status": "source_reviewed",
      "scope": "Source-defined host preparation, filling route or supporting procedure/observation; physical batch identities unknown.",
      "gaps": [
        "Unreported process details and source characterization ambiguities remain explicit."
      ],
      "canonical_draft_present": true
    },
    {
      "id": "besson-2002-xrd",
      "label": "Besson et al. (2002) · Mesostructural diffraction during CdS filling",
      "record_ids": [
        "besson-2002-xrd"
      ],
      "record_type": "procedure",
      "status": "source_reviewed",
      "scope": "Source-defined host preparation, filling route or supporting procedure/observation; physical batch identities unknown.",
      "gaps": [
        "Unreported process details and source characterization ambiguities remain explicit."
      ],
      "canonical_draft_present": true
    }
  ],
  "characterization_inventory": {
    "reader_item_ids": [
      "host-order",
      "host-thickness",
      "pore-estimate",
      "ctab-size",
      "copolymer-size",
      "xrd-before-growth",
      "xrd-filling",
      "xrd-width",
      "hrtem-filled-empty",
      "hrtem-empty-pores",
      "cds-fringes",
      "image-power",
      "mesostructure-comparison",
      "host-vs-crystal",
      "volume-fractions",
      "structure-limit",
      "color-sequence",
      "depth-uniformity",
      "ctab-absorption",
      "copolymer-absorption",
      "figure1-spectra",
      "figure1-sizes",
      "figure2-axes",
      "figure3-panels",
      "figure4-axes",
      "pl-first",
      "pl-reimpregnation",
      "pl-later",
      "pl-figure-conflict"
    ]
  },
  "chemical_intuition": {
    "reader_item_ids": [
      "nanoscale-context",
      "array-motivation",
      "template-rationale",
      "film-motivation",
      "ph-window",
      "complexation",
      "surface-retention",
      "gas-diffusion",
      "silanol-regeneration",
      "pore-size-control",
      "xrd-contrast",
      "host-deformation",
      "tem-contrast",
      "tem-orientation",
      "pl-passivation",
      "pl-quenching",
      "connected-porosity",
      "generalization"
    ],
    "scope": "Source mechanisms, literature context, analysis assumptions and outlook retain distinct claim types."
  },
  "reader_contract": {
    "version": "1.0",
    "section_ids": [
      "precursors",
      "protocol",
      "structures",
      "properties",
      "intuition",
      "sources"
    ],
    "item_fields": [
      "id",
      "title",
      "text",
      "claim_type",
      "sample_scope",
      "evidence",
      "source_locators",
      "canonical_links",
      "notes",
      "facts",
      "training_eligible"
    ]
  },
  "reader_sections": [
    {
      "id": "precursors",
      "title": "Precursors",
      "items": [
        {
          "id": "teos",
          "title": "Silica precursor",
          "text": "The matrix sol uses TEOS, written Si(OC₂H₅)₄, as the silica precursor. TEOS, acidic water and ethanol are combined in a 1:5:3.8 molar ratio. Reagent supplier, purity and absolute batch scale are not supplied. The final silica host is not the molecular TEOS precursor.",
          "claim_type": "reported_source_fact",
          "sample_scope": {
            "formulations": [],
            "physical_batch_id": null,
            "scope_kind": "method_context",
            "state": "Silica precursor",
            "link_limit": "Reported preparation or acquisition context; not an independently measured specimen property."
          },
          "evidence": [
            {
              "source_id": "besson2002",
              "document_role": "main",
              "pdf_page": 2,
              "printed_page": 410,
              "locator": "Main PDF p. 2, printed p. 410, Matrix preparation, lower left column"
            }
          ],
          "source_locators": [
            "Main PDF p. 2, printed p. 410, Matrix preparation, lower left column"
          ],
          "canonical_links": [
            {
              "record_id": "besson-2002-ctab-silica-host",
              "json_pointer": "",
              "relation": "Reported preparation or acquisition context; not an independently measured specimen property."
            }
          ],
          "notes": [],
          "facts": [],
          "training_eligible": false,
          "source_audit_unit_ids": [
            "besson2002-chemical-teos"
          ]
        },
        {
          "id": "water",
          "title": "Water and acidity",
          "text": "Water at pH 1.25 enters the matrix sol. Deionized water is used to rinse impregnated films. The acid identity, dose, water grade for other stock preparations and an explicit adjustment procedure for the acidic water are not given.",
          "claim_type": "reported_source_fact",
          "sample_scope": {
            "formulations": [],
            "physical_batch_id": null,
            "scope_kind": "method_context",
            "state": "Water and acidity",
            "link_limit": "Reported preparation or acquisition context; not an independently measured specimen property."
          },
          "evidence": [
            {
              "source_id": "besson2002",
              "document_role": "main",
              "pdf_page": 2,
              "printed_page": 410,
              "locator": "Main PDF p. 2, printed p. 410, Matrix preparation and impregnation procedure"
            }
          ],
          "source_locators": [
            "Main PDF p. 2, printed p. 410, Matrix preparation and impregnation procedure"
          ],
          "canonical_links": [
            {
              "record_id": "besson-2002-ctab-silica-host",
              "json_pointer": "",
              "relation": "Reported preparation or acquisition context; not an independently measured specimen property."
            },
            {
              "record_id": "besson-2002-cadmium-stock",
              "json_pointer": "",
              "relation": "Reported preparation or acquisition context; not an independently measured specimen property."
            },
            {
              "record_id": "besson-2002-ctab-cds-loading",
              "json_pointer": "",
              "relation": "Reported preparation or acquisition context; not an independently measured specimen property."
            },
            {
              "record_id": "besson-2002-copolymer-cds-loading",
              "json_pointer": "",
              "relation": "Reported preparation or acquisition context; not an independently measured specimen property."
            }
          ],
          "notes": [],
          "facts": [],
          "training_eligible": false,
          "source_audit_unit_ids": [
            "besson2002-chemical-acid-water",
            "besson2002-chemical-rinse-water"
          ]
        },
        {
          "id": "ethanol",
          "title": "Ethanol and dilution",
          "text": "Ethanol is a matrix-sol component at TEOS:H₂O:ethanol = 1:5:3.8 molar. After CTAB dissolution the sol is diluted with ethanol in a reported 1:1 ratio. The latter ratio has no stated mass, volume or mole basis; it is not converted into an exact solvent volume.",
          "claim_type": "reported_source_fact",
          "sample_scope": {
            "formulations": [],
            "physical_batch_id": null,
            "scope_kind": "method_context",
            "state": "Ethanol and dilution",
            "link_limit": "Reported preparation or acquisition context; not an independently measured specimen property."
          },
          "evidence": [
            {
              "source_id": "besson2002",
              "document_role": "main",
              "pdf_page": 2,
              "printed_page": 410,
              "locator": "Main PDF p. 2, printed p. 410, Matrix preparation"
            }
          ],
          "source_locators": [
            "Main PDF p. 2, printed p. 410, Matrix preparation"
          ],
          "canonical_links": [
            {
              "record_id": "besson-2002-ctab-silica-host",
              "json_pointer": "",
              "relation": "Reported preparation or acquisition context; not an independently measured specimen property."
            }
          ],
          "notes": [],
          "facts": [],
          "training_eligible": false,
          "source_audit_unit_ids": [
            "besson2002-chemical-ethanol"
          ]
        },
        {
          "id": "ctab",
          "title": "CTAB structure-directing agent",
          "text": "CTAB is dissolved in the aged sol at CTAB/TEOS = 0.1 mol/mol. It templates the mesoporous host and is removed by air calcination. The paper does not supply supplier, purity, micellar aggregation number or molecular coordinates for the template.",
          "claim_type": "reported_source_fact",
          "sample_scope": {
            "formulations": [],
            "physical_batch_id": null,
            "scope_kind": "method_context",
            "state": "CTAB structure-directing agent",
            "link_limit": "Reported preparation or acquisition context; not an independently measured specimen property."
          },
          "evidence": [
            {
              "source_id": "besson2002",
              "document_role": "main",
              "pdf_page": 2,
              "printed_page": 410,
              "locator": "Main PDF p. 2, printed p. 410, Matrix preparation"
            }
          ],
          "source_locators": [
            "Main PDF p. 2, printed p. 410, Matrix preparation"
          ],
          "canonical_links": [
            {
              "record_id": "besson-2002-ctab-silica-host",
              "json_pointer": "",
              "relation": "Reported preparation or acquisition context; not an independently measured specimen property."
            }
          ],
          "notes": [],
          "facts": [],
          "training_eligible": false,
          "source_audit_unit_ids": [
            "besson2002-chemical-ctab"
          ]
        },
        {
          "id": "cadmium-nitrate",
          "title": "Cadmium nitrate",
          "text": "An aqueous cadmium nitrate solution at 0.1 M is the starting metal stock for impregnation. The source does not identify hydration state, supplier, purity, stock volume or a particular dissolved Cd coordination complex.",
          "claim_type": "reported_source_fact",
          "sample_scope": {
            "formulations": [],
            "physical_batch_id": null,
            "scope_kind": "method_context",
            "state": "Cadmium nitrate",
            "link_limit": "Reported preparation or acquisition context; not an independently measured specimen property."
          },
          "evidence": [
            {
              "source_id": "besson2002",
              "document_role": "main",
              "pdf_page": 2,
              "printed_page": 410,
              "locator": "Main PDF p. 2, printed p. 410, Cadmium impregnation solution"
            },
            {
              "source_id": "besson2002",
              "document_role": "main",
              "pdf_page": 2,
              "printed_page": 410,
              "locator": "Main PDF p. 2, printed p. 410, Cadmium impregnation solution and impregnation–precipitation protocol"
            }
          ],
          "source_locators": [
            "Main PDF p. 2, printed p. 410, Cadmium impregnation solution",
            "Main PDF p. 2, printed p. 410, Cadmium impregnation solution and impregnation–precipitation protocol"
          ],
          "canonical_links": [
            {
              "record_id": "besson-2002-cadmium-stock",
              "json_pointer": "",
              "relation": "Reported preparation or acquisition context; not an independently measured specimen property."
            },
            {
              "record_id": "besson-2002-ctab-cds-loading",
              "json_pointer": "",
              "relation": "Reported preparation or acquisition context; not an independently measured specimen property."
            },
            {
              "record_id": "besson-2002-copolymer-cds-loading",
              "json_pointer": "",
              "relation": "Reported preparation or acquisition context; not an independently measured specimen property."
            },
            {
              "record_id": "besson-2002-cadmium-stock",
              "json_pointer": "/stocks/0/concentrations/cadmium_nitrate_concentration",
              "relation": "Reported preparation or acquisition context; not an independently measured specimen property."
            },
            {
              "record_id": "besson-2002-copolymer-cds-loading",
              "json_pointer": "/stocks/0/concentrations/starting_cadmium_nitrate_concentration",
              "relation": "Reported preparation or acquisition context; not an independently measured specimen property."
            },
            {
              "record_id": "besson-2002-ctab-cds-loading",
              "json_pointer": "/stocks/0/concentrations/starting_cadmium_nitrate_concentration",
              "relation": "Reported preparation or acquisition context; not an independently measured specimen property."
            }
          ],
          "notes": [],
          "facts": [
            {
              "id": "besson-2002-cadmium-stock::stock-nitrate-water-cadmium_nitrate_concentration",
              "label": "Starting cadmium nitrate solution · cadmium nitrate concentration",
              "value": 0.1,
              "unit": "M",
              "approximate": false,
              "basis": "stock_concentration",
              "qualifier": "",
              "evidence": [
                {
                  "source_id": "besson2002",
                  "document_role": "main",
                  "pdf_page": 2,
                  "printed_page": 410,
                  "locator": "Main PDF p. 2, printed p. 410, Cadmium impregnation solution and impregnation–precipitation protocol"
                }
              ],
              "canonical_record_id": "besson-2002-cadmium-stock",
              "json_pointer": "/stocks/0/concentrations/cadmium_nitrate_concentration",
              "canonical_quantity": {
                "value": 0.1,
                "minimum": null,
                "maximum": null,
                "unit": "M",
                "status": "reported",
                "approximate": false,
                "qualifier": "",
                "basis": "",
                "raw_text": "",
                "evidence": [
                  {
                    "source_id": "besson2002",
                    "locator": "Main PDF p. 2, printed p. 410, Cadmium impregnation solution and impregnation–precipitation protocol"
                  }
                ],
                "derivation": null
              },
              "training_eligible": false,
              "canonical_stock_id": "nitrate-water"
            },
            {
              "id": "besson-2002-copolymer-cds-loading::stock-impregnation-stock-starting_cadmium_nitrate_concentration",
              "label": "Cadmium–citrate–ammonia solution · starting cadmium nitrate concentration",
              "value": 0.1,
              "unit": "M",
              "approximate": false,
              "basis": "stock_concentration",
              "qualifier": "Starting nitrate stock before ligand additions, not final impregnation concentration.",
              "evidence": [
                {
                  "source_id": "besson2002",
                  "document_role": "main",
                  "pdf_page": 2,
                  "printed_page": 410,
                  "locator": "Main PDF p. 2, printed p. 410, Cadmium impregnation solution and impregnation–precipitation protocol"
                }
              ],
              "canonical_record_id": "besson-2002-copolymer-cds-loading",
              "json_pointer": "/stocks/0/concentrations/starting_cadmium_nitrate_concentration",
              "canonical_quantity": {
                "value": 0.1,
                "minimum": null,
                "maximum": null,
                "unit": "M",
                "status": "inherited",
                "approximate": false,
                "qualifier": "",
                "basis": "Starting nitrate stock before ligand additions, not final impregnation concentration.",
                "raw_text": "",
                "evidence": [
                  {
                    "source_id": "besson2002",
                    "locator": "Main PDF p. 2, printed p. 410, Cadmium impregnation solution and impregnation–precipitation protocol"
                  }
                ],
                "derivation": null
              },
              "training_eligible": false,
              "canonical_stock_id": "impregnation-stock"
            },
            {
              "id": "besson-2002-ctab-cds-loading::stock-impregnation-stock-starting_cadmium_nitrate_concentration",
              "label": "Cadmium–citrate–ammonia solution · starting cadmium nitrate concentration",
              "value": 0.1,
              "unit": "M",
              "approximate": false,
              "basis": "stock_concentration",
              "qualifier": "Starting nitrate stock before ligand additions, not final impregnation concentration.",
              "evidence": [
                {
                  "source_id": "besson2002",
                  "document_role": "main",
                  "pdf_page": 2,
                  "printed_page": 410,
                  "locator": "Main PDF p. 2, printed p. 410, Cadmium impregnation solution and impregnation–precipitation protocol"
                }
              ],
              "canonical_record_id": "besson-2002-ctab-cds-loading",
              "json_pointer": "/stocks/0/concentrations/starting_cadmium_nitrate_concentration",
              "canonical_quantity": {
                "value": 0.1,
                "minimum": null,
                "maximum": null,
                "unit": "M",
                "status": "reported",
                "approximate": false,
                "qualifier": "",
                "basis": "Starting nitrate stock before ligand additions, not final impregnation concentration.",
                "raw_text": "",
                "evidence": [
                  {
                    "source_id": "besson2002",
                    "locator": "Main PDF p. 2, printed p. 410, Cadmium impregnation solution and impregnation–precipitation protocol"
                  }
                ],
                "derivation": null
              },
              "training_eligible": false,
              "canonical_stock_id": "impregnation-stock"
            }
          ],
          "training_eligible": false,
          "source_audit_unit_ids": [
            "besson2002-chemical-cd-nitrate",
            "besson2002-stock-cd-start"
          ]
        },
        {
          "id": "ammonia",
          "title": "Ammonia ligand and pH adjustment",
          "text": "The cadmium solution receives one equivalent of ammonia and then additional ammonia until pH 9.5. The supplementary dose and ammonia stock concentration are not stated. Ammonia is a complexing/pH-control reagent here; no unique cadmium–ammine stoichiometry is established.",
          "claim_type": "reported_source_fact",
          "sample_scope": {
            "formulations": [],
            "physical_batch_id": null,
            "scope_kind": "method_context",
            "state": "Ammonia ligand and pH adjustment",
            "link_limit": "Reported preparation or acquisition context; not an independently measured specimen property."
          },
          "evidence": [
            {
              "source_id": "besson2002",
              "document_role": "main",
              "pdf_page": 2,
              "printed_page": 410,
              "locator": "Main PDF p. 2, printed p. 410, Cadmium impregnation solution"
            }
          ],
          "source_locators": [
            "Main PDF p. 2, printed p. 410, Cadmium impregnation solution"
          ],
          "canonical_links": [
            {
              "record_id": "besson-2002-cadmium-stock",
              "json_pointer": "",
              "relation": "Reported preparation or acquisition context; not an independently measured specimen property."
            }
          ],
          "notes": [],
          "facts": [],
          "training_eligible": false,
          "source_audit_unit_ids": [
            "besson2002-chemical-ammonia",
            "besson2002-stock-ammonia-first",
            "besson2002-stock-ph"
          ]
        },
        {
          "id": "citrate",
          "title": "Sodium citrate ligand",
          "text": "One equivalent of sodium citrate, supplied as a 1 M aqueous solution, is added to the cadmium nitrate solution. The exact sodium/protonation state and hydrate are not specified. The parenthetical 1 M concentration belongs to the sodium citrate solution; the text does not separately quantify an ammonia stock.",
          "claim_type": "reported_source_fact",
          "sample_scope": {
            "formulations": [],
            "physical_batch_id": null,
            "scope_kind": "method_context",
            "state": "Sodium citrate ligand",
            "link_limit": "Reported preparation or acquisition context; not an independently measured specimen property."
          },
          "evidence": [
            {
              "source_id": "besson2002",
              "document_role": "main",
              "pdf_page": 2,
              "printed_page": 410,
              "locator": "Main PDF p. 2, printed p. 410, Cadmium impregnation solution"
            },
            {
              "source_id": "besson2002",
              "document_role": "main",
              "pdf_page": 2,
              "printed_page": 410,
              "locator": "Main PDF p. 2, printed p. 410, Cadmium impregnation solution and impregnation–precipitation protocol"
            }
          ],
          "source_locators": [
            "Main PDF p. 2, printed p. 410, Cadmium impregnation solution",
            "Main PDF p. 2, printed p. 410, Cadmium impregnation solution and impregnation–precipitation protocol"
          ],
          "canonical_links": [
            {
              "record_id": "besson-2002-cadmium-stock",
              "json_pointer": "",
              "relation": "Reported preparation or acquisition context; not an independently measured specimen property."
            },
            {
              "record_id": "besson-2002-cadmium-stock",
              "json_pointer": "/stocks/1/concentrations/sodium_citrate_concentration",
              "relation": "Reported preparation or acquisition context; not an independently measured specimen property."
            },
            {
              "record_id": "besson-2002-copolymer-cds-loading",
              "json_pointer": "/stocks/0/concentrations/sodium_citrate_stock_concentration",
              "relation": "Reported preparation or acquisition context; not an independently measured specimen property."
            },
            {
              "record_id": "besson-2002-ctab-cds-loading",
              "json_pointer": "/stocks/0/concentrations/sodium_citrate_stock_concentration",
              "relation": "Reported preparation or acquisition context; not an independently measured specimen property."
            }
          ],
          "notes": [],
          "facts": [
            {
              "id": "besson-2002-cadmium-stock::stock-citrate-water-sodium_citrate_concentration",
              "label": "Sodium citrate stock · sodium citrate concentration",
              "value": 1,
              "unit": "M",
              "approximate": false,
              "basis": "stock_concentration",
              "qualifier": "",
              "evidence": [
                {
                  "source_id": "besson2002",
                  "document_role": "main",
                  "pdf_page": 2,
                  "printed_page": 410,
                  "locator": "Main PDF p. 2, printed p. 410, Cadmium impregnation solution and impregnation–precipitation protocol"
                }
              ],
              "canonical_record_id": "besson-2002-cadmium-stock",
              "json_pointer": "/stocks/1/concentrations/sodium_citrate_concentration",
              "canonical_quantity": {
                "value": 1,
                "minimum": null,
                "maximum": null,
                "unit": "M",
                "status": "reported",
                "approximate": false,
                "qualifier": "",
                "basis": "",
                "raw_text": "",
                "evidence": [
                  {
                    "source_id": "besson2002",
                    "locator": "Main PDF p. 2, printed p. 410, Cadmium impregnation solution and impregnation–precipitation protocol"
                  }
                ],
                "derivation": null
              },
              "training_eligible": false,
              "canonical_stock_id": "citrate-water"
            },
            {
              "id": "besson-2002-copolymer-cds-loading::stock-impregnation-stock-sodium_citrate_stock_concentration",
              "label": "Cadmium–citrate–ammonia solution · sodium citrate stock concentration",
              "value": 1,
              "unit": "M",
              "approximate": false,
              "basis": "stock_concentration",
              "qualifier": "",
              "evidence": [
                {
                  "source_id": "besson2002",
                  "document_role": "main",
                  "pdf_page": 2,
                  "printed_page": 410,
                  "locator": "Main PDF p. 2, printed p. 410, Cadmium impregnation solution and impregnation–precipitation protocol"
                }
              ],
              "canonical_record_id": "besson-2002-copolymer-cds-loading",
              "json_pointer": "/stocks/0/concentrations/sodium_citrate_stock_concentration",
              "canonical_quantity": {
                "value": 1,
                "minimum": null,
                "maximum": null,
                "unit": "M",
                "status": "inherited",
                "approximate": false,
                "qualifier": "",
                "basis": "",
                "raw_text": "",
                "evidence": [
                  {
                    "source_id": "besson2002",
                    "locator": "Main PDF p. 2, printed p. 410, Cadmium impregnation solution and impregnation–precipitation protocol"
                  }
                ],
                "derivation": null
              },
              "training_eligible": false,
              "canonical_stock_id": "impregnation-stock"
            },
            {
              "id": "besson-2002-ctab-cds-loading::stock-impregnation-stock-sodium_citrate_stock_concentration",
              "label": "Cadmium–citrate–ammonia solution · sodium citrate stock concentration",
              "value": 1,
              "unit": "M",
              "approximate": false,
              "basis": "stock_concentration",
              "qualifier": "",
              "evidence": [
                {
                  "source_id": "besson2002",
                  "document_role": "main",
                  "pdf_page": 2,
                  "printed_page": 410,
                  "locator": "Main PDF p. 2, printed p. 410, Cadmium impregnation solution and impregnation–precipitation protocol"
                }
              ],
              "canonical_record_id": "besson-2002-ctab-cds-loading",
              "json_pointer": "/stocks/0/concentrations/sodium_citrate_stock_concentration",
              "canonical_quantity": {
                "value": 1,
                "minimum": null,
                "maximum": null,
                "unit": "M",
                "status": "reported",
                "approximate": false,
                "qualifier": "",
                "basis": "",
                "raw_text": "",
                "evidence": [
                  {
                    "source_id": "besson2002",
                    "locator": "Main PDF p. 2, printed p. 410, Cadmium impregnation solution and impregnation–precipitation protocol"
                  }
                ],
                "derivation": null
              },
              "training_eligible": false,
              "canonical_stock_id": "impregnation-stock"
            }
          ],
          "training_eligible": false,
          "source_audit_unit_ids": [
            "besson2002-chemical-citrate",
            "besson2002-stock-citrate"
          ]
        },
        {
          "id": "hydrogen-sulfide",
          "title": "Hydrogen sulfide gas",
          "text": "Gaseous H₂S precipitates CdS inside the impregnated film after evacuation. It is introduced slowly until its pressure equals atmospheric pressure. Gas purity, numerical atmospheric pressure, delivery rate, exposure duration and a dissolved-sulfide reagent concentration are not supplied.",
          "claim_type": "reported_source_fact",
          "sample_scope": {
            "formulations": [],
            "physical_batch_id": null,
            "scope_kind": "method_context",
            "state": "Hydrogen sulfide gas",
            "link_limit": "Reported preparation or acquisition context; not an independently measured specimen property."
          },
          "evidence": [
            {
              "source_id": "besson2002",
              "document_role": "main",
              "pdf_page": 2,
              "printed_page": 410,
              "locator": "Main PDF p. 2, printed p. 410, Vacuum and H₂S precipitation"
            }
          ],
          "source_locators": [
            "Main PDF p. 2, printed p. 410, Vacuum and H₂S precipitation"
          ],
          "canonical_links": [
            {
              "record_id": "besson-2002-ctab-cds-loading",
              "json_pointer": "",
              "relation": "Reported preparation or acquisition context; not an independently measured specimen property."
            },
            {
              "record_id": "besson-2002-copolymer-cds-loading",
              "json_pointer": "",
