Repository: cuiyist/mattersyn

# MatterSyn website

[Open MatterSyn](https://cuiyist.github.io/mattersyn-site/) · [Review progress](https://cuiyist.github.io/mattersyn-site/progress.html) · [Public project, memory, skills and audit history](https://github.com/cuiyist/mattersyn)

This repository contains the published static materials atlas and machine-readable data. The separate public project repository contains development work and review history. Original papers and SI remain local. Progress snapshots update as review milestones are completed; scientific additions retain their individual audit and source-scope requirements.

File: recipe-atlas/dist/data/paper-reviews/dabbousi1997.json (part 1 of 10)
{
  "schema_version": "1.0",
  "paper_id": "dabbousi1997",
  "doi": "10.1021/jp971091y",
  "title": "(CdSe)ZnS Core–Shell Quantum Dots: Synthesis and Characterization of a Size Series of Highly Luminescent Nanocrystallites",
  "paper": {
    "authors": [
      "B. O. Dabbousi",
      "J. Rodriguez-Viejo",
      "F. V. Mikulec",
      "J. R. Heine",
      "H. Mattoussi",
      "R. Ober",
      "K. F. Jensen",
      "M. G. Bawendi"
    ],
    "journal": "The Journal of Physical Chemistry B",
    "year": 1997,
    "volume": 101,
    "issue": 46,
    "pages": "9463–9475"
  },
  "source_group": "dabbousi1997",
  "corpus_paper_id": "paper-a0d500ad7003837559aa",
  "corpus_document_id": "doc-cff6c19a694660e9901d",
  "review_scope": "supplied_main_only_si_unverified",
  "supporting_information": {
    "status": "not_located_or_verified",
    "note": "No local matched SI verified; no absence claim."
  },
  "documents": [
    {
      "role": "main",
      "filename": "10.1021_jp971091y.pdf",
      "sha256": "dac183303049a3275d4f1874c66ac0ceece9895bc175f7f7e9727ef7c9cd8f9d",
      "page_count": 13,
      "pages": [
        {
          "page": 1,
          "printed_page": 9463,
          "text_read": true,
          "visual_review": true,
          "sections": [
            "Title/authors/journal/date,abstract,Introduction,cited prior systems/device motivation"
          ]
        },
        {
          "page": 2,
          "printed_page": 9464,
          "text_read": true,
          "visual_review": true,
          "sections": [
            "All materials,TOPSe stock,partial CdSe seed synthesis,ZnS and CdS routes,storage,all specimen/acquisition methods start"
          ]
        },
        {
          "page": 3,
          "printed_page": 9465,
          "text_read": true,
          "visual_review": true,
          "sections": [
            "Polymer/solution SAXS,WAXS methods,temperature/addition rationale,monolayer definition,Figures1–2"
          ]
        },
        {
          "page": 4,
          "printed_page": 9466,
          "text_read": true,
          "visual_review": true,
          "sections": [
            "Photograph Figure3,main coverage-cohort design,absorption Figure4"
          ]
        },
        {
          "page": 5,
          "printed_page": 9467,
          "text_read": true,
          "visual_review": true,
          "sections": [
            "Table1,PL Figure5,WDS composition,XPS Figure6"
          ]
        },
        {
          "page": 6,
          "printed_page": 9468,
          "text_read": true,
          "visual_review": true,
          "sections": [
            "Air-exposure Figure7,TEM Figure8,Auger/depth analysis,equation1"
          ]
        },
        {
          "page": 7,
          "printed_page": 9469,
          "text_read": true,
          "visual_review": true,
          "sections": [
            "TEM histograms Figure9,polymer SAXS fitting,equation2,aggregation limits"
          ]
        },
        {
          "page": 8,
          "printed_page": 9470,
          "text_read": true,
          "visual_review": true,
          "sections": [
            "Figure10 polymer SAXS,independent Figure11 solution series,equation3,Guinier/Porod analysis"
          ]
        },
        {
          "page": 9,
          "printed_page": 9471,
          "text_read": true,
          "visual_review": true,
          "sections": [
            "Figure12 solution fits/conflicts,contrast/upper-size limits,Figure13 WAXS"
          ]
        },
        {
          "page": 10,
          "printed_page": 9472,
          "text_read": true,
          "visual_review": true,
          "sections": [
            "WAXS fit parameters,sensitivity/interface limits,finite-barrier model,equation4"
          ]
        },
        {
          "page": 11,
          "printed_page": 9473,
          "text_read": true,
          "visual_review": true,
          "sections": [
            "Figure14 model/size conflict,equation5,Figure15 measured/model shifts,CdS comparison intro"
          ]
        },
        {
          "page": 12,
          "printed_page": 9474,
          "text_read": true,
          "visual_review": true,
          "sections": [
            "Figure16 CdS comparison/conflicts,coverage-yield interpretation,competing epitaxy mechanisms"
          ]
        },
        {
          "page": 13,
          "printed_page": 9475,
          "text_read": true,
          "visual_review": true,
          "sections": [
            "Conclusion,acknowledgments,References and Notes1–40 including direct notes22/26/38"
          ]
        }
      ]
    }
  ],
  "document_identity_verification": {
    "method": "Visual first/final pages and actual local source hashes matched to corpus identity",
    "full_doi_printed": false
  },
  "coverage_status": "supplied_main_text_and_visual_review_complete; SI_unverified",
  "independent_audit": "Complete supplied-main source review, canonical scientific audit, source-specific apparatus/reference audit and canonical-to-reader audit passed. Changed browser interactions verified. Matching SI remains unverified.",
  "publication_status": "Audited contribution prepared for the existing MatterSyn atlas; exact deployment version and success are tracked in the private publication checkpoint.",
  "source_review_promoted": true,
  "training_eligible": false,
  "training_note": "Two source-reviewed overgrowth routes request precursor-selection and partial-protocol views. Six core-size/temperature choices are not six complete experiments. Supporting procedures, optical cohorts, fitted models and conflicting dimensions stay outside new measured outcome labels.",
  "recipe_inventory": [
    {
      "id": "dabbousi-1997-zns-overgrowth",
      "label": "Dabbousi et al. (1997) · ZnS overgrowth on CdSe seeds",
      "record_ids": [
        "dabbousi-1997-zns-overgrowth"
      ],
      "record_type": "literature_protocol",
      "status": "source_reviewed",
      "cohort_keys": [
        "zns-method"
      ],
      "scope": "General reported shell-growth method, not independently specified batches for every setting.",
      "gaps": [
        "Matching SI not located or verified."
      ]
    },
    {
      "id": "dabbousi-1997-cds-overgrowth",
      "label": "Dabbousi et al. (1997) · CdS overgrowth on CdSe seeds",
      "record_ids": [
        "dabbousi-1997-cds-overgrowth"
      ],
      "record_type": "literature_protocol",
      "status": "source_reviewed",
      "cohort_keys": [
        "cds-method"
      ],
      "scope": "General reported shell-growth method, not independently specified batches for every setting.",
      "gaps": [
        "Matching SI not located or verified."
      ]
    },
    {
      "id": "dabbousi-1997-cdse-seed-preparation",
      "label": "Dabbousi et al. (1997) · CdSe core synthesis and TOPSe preparation",
      "record_ids": [
        "dabbousi-1997-cdse-seed-preparation"
      ],
      "record_type": "procedure",
      "status": "source_reviewed",
      "cohort_keys": [
        "seed-family"
      ],
      "scope": "Supporting/source-cohort record; not an additional independent synthesis.",
      "gaps": [
        "Matching SI not located or verified."
      ]
    },
    {
      "id": "dabbousi-1997-optical-characterization",
      "label": "Dabbousi et al. (1997) · Solution absorption and photoluminescence",
      "record_ids": [
        "dabbousi-1997-optical-characterization"
      ],
      "record_type": "procedure",
      "status": "source_reviewed",
      "cohort_keys": [],
      "scope": "Supporting/source-cohort record; not an additional independent synthesis.",
      "gaps": [
        "Matching SI not located or verified."
      ]
    },
    {
      "id": "dabbousi-1997-wds-preparation",
      "label": "Dabbousi et al. (1997) · WDS film preparation and composition analysis",
      "record_ids": [
        "dabbousi-1997-wds-preparation"
      ],
      "record_type": "procedure",
      "status": "source_reviewed",
      "cohort_keys": [
        "wds-preparation"
      ],
      "scope": "Supporting/source-cohort record; not an additional independent synthesis.",
      "gaps": [
        "Matching SI not located or verified."
      ]
    },
    {
      "id": "dabbousi-1997-xps-preparation",
      "label": "Dabbousi et al. (1997) · XPS specimen preparation and acquisition",
      "record_ids": [
        "dabbousi-1997-xps-preparation"
      ],
      "record_type": "procedure",
      "status": "source_reviewed",
      "cohort_keys": [
        "xps-preparation"
      ],
      "scope": "Supporting/source-cohort record; not an additional independent synthesis.",
      "gaps": [
        "Matching SI not located or verified."
      ]
    },
    {
      "id": "dabbousi-1997-tem-preparation",
      "label": "Dabbousi et al. (1997) · HRTEM specimen preparation and sizing",
      "record_ids": [
        "dabbousi-1997-tem-preparation"
      ],
      "record_type": "procedure",
      "status": "source_reviewed",
      "cohort_keys": [
        "tem-preparation"
      ],
      "scope": "Supporting/source-cohort record; not an additional independent synthesis.",
      "gaps": [
        "Matching SI not located or verified."
      ]
    },
    {
      "id": "dabbousi-1997-saxs-pvb-film",
      "label": "Dabbousi et al. (1997) · SAXS in PVB films",
      "record_ids": [
        "dabbousi-1997-saxs-pvb-film"
      ],
      "record_type": "procedure",
      "status": "source_reviewed",
      "cohort_keys": [
        "pvb-preparation"
      ],
      "scope": "Supporting/source-cohort record; not an additional independent synthesis.",
      "gaps": [
        "Matching SI not located or verified."
      ]
    },
    {
      "id": "dabbousi-1997-saxs-diblock-film",
      "label": "Dabbousi et al. (1997) · SAXS in MTD300P20 films",
      "record_ids": [
        "dabbousi-1997-saxs-diblock-film"
      ],
      "record_type": "procedure",
      "status": "source_reviewed",
      "cohort_keys": [
        "diblock-preparation"
      ],
      "scope": "Supporting/source-cohort record; not an additional independent synthesis.",
      "gaps": [
        "Matching SI not located or verified."
      ]
    },
    {
      "id": "dabbousi-1997-saxs-solution",
      "label": "Dabbousi et al. (1997) · Dilute-solution SAXS acquisition",
      "record_ids": [
        "dabbousi-1997-saxs-solution"
      ],
      "record_type": "procedure",
      "status": "source_reviewed",
      "cohort_keys": [],
      "scope": "Supporting/source-cohort record; not an additional independent synthesis.",
      "gaps": [
        "Matching SI not located or verified."
      ]
    },
    {
      "id": "dabbousi-1997-waxs-film",
      "label": "Dabbousi et al. (1997) · WAXS film preparation and acquisition",
      "record_ids": [
        "dabbousi-1997-waxs-film"
      ],
      "record_type": "procedure",
      "status": "source_reviewed",
      "cohort_keys": [
        "waxs-preparation"
      ],
      "scope": "Supporting/source-cohort record; not an additional independent synthesis.",
      "gaps": [
        "Matching SI not located or verified."
      ]
    },
    {
      "id": "dabbousi-1997-air-exposure",
      "label": "Dabbousi et al. (1997) · Air-exposure XPS comparison",
      "record_ids": [
        "dabbousi-1997-air-exposure"
      ],
      "record_type": "procedure",
      "status": "source_reviewed",
      "cohort_keys": [],
      "scope": "Supporting/source-cohort record; not an additional independent synthesis.",
      "gaps": [
        "Matching SI not located or verified."
      ]
    },
    {
      "id": "dabbousi-1997-core-size-optical-series",
      "label": "Dabbousi et al. (1997) · Core-size series: absorption and photoluminescence",
      "record_ids": [
        "dabbousi-1997-core-size-optical-series"
      ],
      "record_type": "observation",
      "status": "source_reviewed",
      "cohort_keys": [
        "core-size-spectra",
        "photograph-six"
      ],
      "scope": "Supporting/source-cohort record; not an additional independent synthesis.",
      "gaps": [
        "Matching SI not located or verified."
      ]
    },
    {
      "id": "dabbousi-1997-coverage-series",
      "label": "Dabbousi et al. (1997) · ZnS coverage series: structure, composition and optical response",
      "record_ids": [
        "dabbousi-1997-coverage-series"
      ],
      "record_type": "observation",
      "status": "source_reviewed",
      "cohort_keys": [
        "coverage-main",
        "xps-series",
        "tem-particles",
        "polymer-saxs",
        "waxs-main",
        "electronic-model"
      ],
      "scope": "Supporting/source-cohort record; not an additional independent synthesis.",
      "gaps": [
        "Matching SI not located or verified."
      ]
    },
    {
      "id": "dabbousi-1997-air-exposure-observations",
      "label": "Dabbousi et al. (1997) · Oxidation and passivation by XPS",
      "record_ids": [
        "dabbousi-1997-air-exposure-observations"
      ],
      "record_type": "observation",
      "status": "source_reviewed",
      "cohort_keys": [
        "air-time-series"
      ],
      "scope": "Supporting/source-cohort record; not an additional independent synthesis.",
      "gaps": [
        "Matching SI not located or verified."
      ]
    },
    {
      "id": "dabbousi-1997-solution-saxs-series",
      "label": "Dabbousi et al. (1997) · Separate dilute-solution SAXS cohort",
      "record_ids": [
        "dabbousi-1997-solution-saxs-series"
      ],
      "record_type": "observation",
      "status": "source_reviewed",
      "cohort_keys": [
        "solution-saxs"
      ],
      "scope": "Supporting/source-cohort record; not an additional independent synthesis.",
      "gaps": [
        "Matching SI not located or verified."
      ]
    },
    {
      "id": "dabbousi-1997-cds-optical-comparison",
      "label": "Dabbousi et al. (1997) · CdS-shell absorption-shift comparison",
      "record_ids": [
        "dabbousi-1997-cds-optical-comparison"
      ],
      "record_type": "observation",
      "status": "source_reviewed",
      "cohort_keys": [
        "cds-comparison"
      ],
      "scope": "Supporting/source-cohort record; not an additional independent synthesis.",
      "gaps": [
        "Matching SI not located or verified."
      ]
    }
  ],
  "cohort_inventory": [
    {
      "key": "seed-family",
      "record_id": "dabbousi-1997-cdse-seed-preparation",
      "scope": "Reported 23–55 Å seed family; not six independently specified syntheses."
    },
    {
      "key": "zns-method",
      "record_id": "dabbousi-1997-zns-overgrowth",
      "scope": "General ZnS method with note 22 core-diameter/temperature pairs; exact precursor quantities vary and are absent."
    },
    {
      "key": "cds-method",
      "record_id": "dabbousi-1997-cds-overgrowth",
      "scope": "CdS branch: 33.5–35 Å core diameters in Methods; later comparison-size descriptions conflict."
    },
    {
      "key": "core-size-spectra",
      "record_id": "dabbousi-1997-core-size-optical-series",
      "scope": "Figures 1–2 four optical samples: 23, 42, 48, 55 Å core diameters; not an assignment to six note 22 temperatures."
    },
    {
      "key": "photograph-six",
      "record_id": "dabbousi-1997-core-size-optical-series",
      "scope": "Figure 3 six photographed dispersions; peak wavelengths known but exact diameter-to-cuvette assignment absent."
    },
    {
      "key": "coverage-main",
      "record_id": "dabbousi-1997-coverage-series",
      "scope": "Fractions of one nominal~40 Å seed preparation; captions42±10% Å; Table 1 bare 39±8.2% Å TEM versus42±10% Å SAXS. Five TEM-defined coverages."
    },
    {
      "key": "xps-series",
      "record_id": "dabbousi-1997-coverage-series",
      "scope": "XPS involves approximately 33 and 40 Å cores; Figure 6 specifically compares approximately 40 Å bare/1.3 ML. Contextual XPS products are separate from Table 1 even when nominal coverage matches."
    },
    {
      "key": "air-time-series",
      "record_id": "dabbousi-1997-air-exposure-observations",
      "scope": "The source describes the bare 16 h/80 h results as the same specimen at successive states. Its identity with the general initial XPS baseline is unverified. That baseline repeats the coverage-record XPS context and is not an independent replicate."
    },
    {
      "key": "tem-particles",
      "record_id": "dabbousi-1997-coverage-series",
      "scope": "Fig 8 representative particles and Fig 9 population histograms; >150 size measurements per sample; aspect ratios use a subset."
    },
    {
      "key": "polymer-saxs",
      "record_id": "dabbousi-1997-coverage-series",
      "scope": "Fig 10/Table 1 main coverage cohort in polymer films; exact PVB versus diblock assignment for each trace not stated."
    },
    {
      "key": "solution-saxs",
      "record_id": "dabbousi-1997-solution-saxs-series",
      "scope": "Figures 11–12 independent hexane-dispersion series explicitly not comparable to Table 1; Zn/Cd0.42, 0.85, 3.1, and 5.3/5.6 conflicting."
    },
    {
      "key": "waxs-main",
      "record_id": "dabbousi-1997-coverage-series",
      "scope": "Fig 13 main coverage series with ellipsoidal structural fits; model coordinates are not measured atom positions."
    },
    {
      "key": "electronic-model",
      "record_id": "dabbousi-1997-coverage-series",
      "scope": "Figures 14–15: finite-barrier model and experimental ZnS optical shifts; Fig 14 diameter/radius inconsistency retained."
    },
    {
      "key": "cds-comparison",
      "record_id": "dabbousi-1997-cds-optical-comparison",
      "scope": "Fig 16 CdS optical shifts; Methods and results/caption sizes conflict. No same-specimen link imposed."
    },
    {
      "key": "pvb-preparation",
      "record_id": "dabbousi-1997-saxs-pvb-film",
      "scope": "PVB/toluene film method; characterization specimen, not another shell synthesis."
    },
    {
      "key": "diblock-preparation",
      "record_id": "dabbousi-1997-saxs-diblock-film",
      "scope": "Phosphine-functionalized MTD300P20/THF branch, same basic film preparation."
    },
    {
      "key": "wds-preparation",
      "record_id": "dabbousi-1997-wds-preparation",
      "scope": "Carbon-coated pyridine-cast Si (100) film for bulk composition."
    },
    {
      "key": "xps-preparation",
      "record_id": "dabbousi-1997-xps-preparation",
      "scope": "Pyridine-exchanged thin film spin-cast on Si for surface-sensitive measurement."
    },
    {
      "key": "tem-preparation",
      "record_id": "dabbousi-1997-tem-preparation",
      "scope": "Octane drop on carbon-supported copper grid, wick30 s, extra carbon protection."
    },
    {
      "key": "waxs-preparation",
      "record_id": "dabbousi-1997-waxs-film",
      "scope": "Pyridine-exchanged glassy particle film on silicon, distinct from polymer-SAXS specimen."
    }
  ],
  "characterization_inventory": {
    "reader_item_ids": [
      "wds-method",
      "table1-structure",
      "monolayer-definition",
      "xps-method",
      "xps-composition",
      "auger-parameters",
      "escape-depths",
      "xps-intensity-model",
      "xps-finite-size-correction",
      "tem-method",
      "tem-interface",
      "tem-histograms",
      "polymer-film-preparation",
      "polymer-saxs-acquisition",
      "debye-saxs-model",
      "solution-saxs-method",
      "solution-saxs-cohort",
      "solution-saxs-fitting",
      "solution-saxs-density",
      "waxs-preparation",
      "waxs-observations",
      "waxs-model",
      "interface-model-limits",
      "optical-method",
      "core-size-optics",
      "six-dispersion-photograph",
      "coverage-absorption",
      "coverage-pl",
      "air-exposure-method",
      "air-exposure-results",
      "zns-energy-shifts",
      "cds-optical-comparison"
    ]
  },
  "figures": [
    {
      "id": "figure-1",
      "label": "Absorption across the CdSe core-size series",
      "document_role": "main",
      "page": 3,
      "printed_page": 9465,
      "source_locators": [
        "Main PDF p. 3, printed p. 9465, Absorption across the CdSe core-size series"
      ],
      "caption_paraphrase": "Absorption before and after adding approximately 1–2 ZnS monolayers to four CdSe core sizes.",
      "sample_scope": "a=23 Å, b=42 Å, c=48 Å, d=55 Å core diameter. These are a size series, distinct from the main coverage sweep.",
      "sample_links": [
        "dabbousi-1997-core-size-optical-series"
      ],
      "cohort_keys": [
        "core-size-spectra"
      ],
      "sample_linkage": "Source-cohort context only; model-only items do not create synthesis outcomes or measured atomic structures.",
      "formulation_labels": [
        "core-size-spectra"
      ],
      "evidence_class": "experimental",
      "public_asset": "assets/figures/dabbousi1997/figure-01.png",
      "public_asset_sha256": "7759895b7b735a8176d36aca28abbefd4119d066c4866290cec6dfb84c03a0f4",
      "asset_provenance": {
        "source_file": "10.1021_jp971091y.pdf",
        "source_sha256": "dac183303049a3275d4f1874c66ac0ceece9895bc175f7f7e9727ef7c9cd8f9d",
        "source_pdf_page": 3,
        "crop_bbox_pdf_points_top_left": [
          313.2,
          34.457142857142856,
          560.5714285714286,
          297.25714285714287
        ],
        "crop_normalized": [
          0.5117647058823529,
          0.04350649350649351,
          0.9159663865546218,
          0.37532467532467534
        ],
        "render_dpi": 300,
        "pixel_dimensions": [
          1031,
          1095
        ],
        "renderer": "PDFium via pypdfium2; original PDF page rasterized and cropped without redrawing",
        "transformation": "Original PDF raster crop; no curve digitization, synthetic coloring or replacement."
      },
      "quantitative_context": [
        "Dashed traces are bare organically capped dots; solid traces are overcoated dots.",
        "The core-size-dependent shelling temperatures are in note 22; that note names 40 Å, not a separate 42 Å temperature. No exact dose or run time for each trace is given."
      ],
      "notes": [
        "Dashed traces are bare organically capped dots; solid traces are overcoated dots.",
        "The core-size-dependent shelling temperatures are in note 22; that note names 40 Å, not a separate 42 Å temperature. No exact dose or run time for each trace is given."
      ],
      "text_reviewed": true,
      "visual_reviewed": true,
      "reviewed": false,
      "reader_render_verified": false,
      "training_eligible": false,
      "source_asset_type": "figure"
    },
    {
      "id": "figure-2",
      "label": "PL across the CdSe core-size series",
      "document_role": "main",
      "page": 3,
      "printed_page": 9465,
      "source_locators": [
        "Main PDF p. 3, printed p. 9465, PL across the CdSe core-size series"
      ],
      "caption_paraphrase": "PL of the same four size-series samples before and after ZnS overcoating.",
      "sample_scope": "a=23 Å, b=42 Å, c=48 Å, d=55 Å core diameter; caption quantum yields a40%, b50%, c35%, d30%.",
      "sample_links": [
        "dabbousi-1997-core-size-optical-series"
      ],
      "cohort_keys": [
        "core-size-spectra"
      ],
      "sample_linkage": "Source-cohort context only; model-only items do not create synthesis outcomes or measured atomic structures.",
      "formulation_labels": [
        "core-size-spectra"
      ],
      "evidence_class": "experimental",
      "public_asset": "assets/figures/dabbousi1997/figure-02.png",
      "public_asset_sha256": "9604cdc327949607d3dd5ab13a7ff44c4e87ba81d28a1543bb21c02365d74fad",
      "asset_provenance": {
        "source_file": "10.1021_jp971091y.pdf",
        "source_sha256": "dac183303049a3275d4f1874c66ac0ceece9895bc175f7f7e9727ef7c9cd8f9d",
        "source_pdf_page": 3,
        "crop_bbox_pdf_points_top_left": [
          313.2,
          304.45714285714286,
          560.5714285714286,
          577.0285714285714
        ],
        "crop_normalized": [
          0.5117647058823529,
          0.38441558441558443,
          0.9159663865546218,
          0.7285714285714285
        ],
        "render_dpi": 300,
        "pixel_dimensions": [
          1031,
          1136
        ],
        "renderer": "PDFium via pypdfium2; original PDF page rasterized and cropped without redrawing",
        "transformation": "Original PDF raster crop; no curve digitization, synthetic coloring or replacement."
      },
      "quantitative_context": [
        "The source has an original ×10 annotation near the smallest bare-dot trace; preserve scaling.",
        "These are ensemble spectra, not emission from individual dots."
      ],
      "notes": [
        "The source has an original ×10 annotation near the smallest bare-dot trace; preserve scaling.",
        "These are ensemble spectra, not emission from individual dots."
      ],
      "text_reviewed": true,
      "visual_reviewed": true,
      "reviewed": false,
      "reader_render_verified": false,
      "training_eligible": false,
      "source_asset_type": "figure"
    },
    {
      "id": "figure-3",
      "label": "Six original fluorescent sample cuvettes",
      "document_role": "main",
      "page": 4,
      "printed_page": 9466,
      "source_locators": [
        "Main PDF p. 4, printed p. 9466, Six original fluorescent sample cuvettes"
      ],
      "caption_paraphrase": "Photograph of six dilute hexane samples irradiated at 365 nm.",
      "sample_scope": "Left to right reported PL peaks: 470, 480, 520, 560, 594, 620 nm. The source does not assign an exact core size, shell thickness or recipe to each cuvette.",
      "sample_links": [
        "dabbousi-1997-core-size-optical-series"
      ],
      "cohort_keys": [
        "photograph-six"
      ],
      "sample_linkage": "Source-cohort context only; model-only items do not create synthesis outcomes or measured atomic structures.",
      "formulation_labels": [
        "photograph-six"
      ],
      "evidence_class": "experimental_photograph",
      "public_asset": "assets/figures/dabbousi1997/figure-03.png",
      "public_asset_sha256": "fd32f041f7c4504a847ce2dfc2f05f10c0e04368a2e5e1b971c2e6ef36b8425e",
      "asset_provenance": {
        "source_file": "10.1021_jp971091y.pdf",
        "source_sha256": "dac183303049a3275d4f1874c66ac0ceece9895bc175f7f7e9727ef7c9cd8f9d",
        "source_pdf_page": 4,
        "crop_bbox_pdf_points_top_left": [
          50.91428571428571,
          33.94285714285714,
          561.0857142857143,
          338.4
        ],
        "crop_normalized": [
          0.08319327731092437,
          0.04285714285714286,
          0.9168067226890756,
          0.42727272727272725
        ],
        "render_dpi": 300,
        "pixel_dimensions": [
          2126,
          1269
        ],
        "renderer": "PDFium via pypdfium2; original PDF page rasterized and cropped without redrawing",
        "transformation": "Original PDF raster crop; no curve digitization, synthetic coloring or replacement."
      },
      "quantitative_context": [
        "The caption calls this a color photograph, but the supplied PDF contains a grayscale image. The crop faithfully retains that grayscale appearance; no color is reconstructed.",
        "Photography credit F. Frankel is retained in the original caption."
      ],
      "notes": [
        "The caption calls this a color photograph, but the supplied PDF contains a grayscale image. The crop faithfully retains that grayscale appearance; no color is reconstructed.",
        "Photography credit F. Frankel is retained in the original caption."
      ],
      "text_reviewed": true,
      "visual_reviewed": true,
      "reviewed": false,
      "reader_render_verified": false,
      "training_eligible": false,
      "source_asset_type": "figure"
    },
    {
      "id": "figure-4",
      "label": "Absorption versus ZnS shell coverage",
      "document_role": "main",
      "page": 4,
      "printed_page": 9466,
      "source_locators": [
        "Main PDF p. 4, printed p. 9466, Absorption versus ZnS shell coverage"
      ],
      "caption_paraphrase": "Long-wavelength and UV parts of absorption spectra for the main shell-coverage series.",
      "sample_scope": "Main shell-coverage series grown on a divided preparation of approximately 40 Å CdSe cores. The captions often call the core 42 Å ±10% (SAXS), whereas Table 1 reports the bare TEM major dimension as 39 Å ±8.2%. This is not a unique batch identifier or an exact recipe-to-each-trace assignment. a=bare TOPO/TOP-capped CdSe; b=0.65, c=1.3, d=2.6, e=5.3 monolayers ZnS. The paper defines one monolayer as 3.1 Å along the major axis; shell coverage is TEM-derived, not an exact delivered precursor amount.",
      "sample_links": [
        "dabbousi-1997-coverage-series"
      ],
      "cohort_keys": [
        "coverage-main"
      ],
      "sample_linkage": "Source-cohort context only; model-only items do not create synthesis outcomes or measured atomic structures.",
      "formulation_labels": [
        "coverage-main"
      ],
      "evidence_class": "experimental",
      "public_asset": "assets/figures/dabbousi1997/figure-04.png",
      "public_asset_sha256": "7d5b4b84280236bacd0fa0ccc5b6945838893f0f530453d62e446fb7450336b9",
      "asset_provenance": {
        "source_file": "10.1021_jp971091y.pdf",
        "source_sha256": "dac183303049a3275d4f1874c66ac0ceece9895bc175f7f7e9727ef7c9cd8f9d",
        "source_pdf_page": 4,
        "crop_bbox_pdf_points_top_left": [
          313.2,
          343.54285714285714,
          561.0857142857143,
          656.7428571428571
        ],
        "crop_normalized": [
          0.5117647058823529,
          0.43376623376623374,
          0.9168067226890756,
          0.8292207792207792
        ],
        "render_dpi": 300,
        "pixel_dimensions": [
          1033,
          1305
        ],
        "renderer": "PDFium via pypdfium2; original PDF page rasterized and cropped without redrawing",
        "transformation": "Original PDF raster crop; no curve digitization, synthetic coloring or replacement."
      },
      "quantitative_context": [
        "Both horizontal scales and different absorptivity axes remain together.",
        "The caption gives 42 Å±10% seed size, a SAXS convention distinct from the TEM major dimensions in Table 1."
      ],
      "notes": [
        "Both horizontal scales and different absorptivity axes remain together.",
        "The caption gives 42 Å±10% seed size, a SAXS convention distinct from the TEM major dimensions in Table 1."
      ],
      "text_reviewed": true,
      "visual_reviewed": true,
      "reviewed": false,
      "reader_render_verified": false,
      "training_eligible": false,
      "source_asset_type": "figure"
    },
    {
      "id": "figure-5",
      "label": "PL and quantum yield versus shell coverage",
      "document_role": "main",
      "page": 5,
      "printed_page": 9467,
      "source_locators": [
        "Main PDF p. 5, printed p. 9467, PL and quantum yield versus shell coverage"
      ],
      "caption_paraphrase": "PL spectra and inset quantum-yield trend for the main coverage series.",
      "sample_scope": "Main shell-coverage series grown on a divided preparation of approximately 40 Å CdSe cores. The captions often call the core 42 Å ±10% (SAXS), whereas Table 1 reports the bare TEM major dimension as 39 Å ±8.2%. This is not a unique batch identifier or an exact recipe-to-each-trace assignment. a=bare TOPO/TOP-capped CdSe; b=0.65, c=1.3, d=2.6, e=5.3 monolayers ZnS. The paper defines one monolayer as 3.1 Å along the major axis; shell coverage is TEM-derived, not an exact delivered precursor amount.",
      "sample_links": [
        "dabbousi-1997-coverage-series"
      ],
      "cohort_keys": [
        "coverage-main"
      ],
      "sample_linkage": "Source-cohort context only; model-only items do not create synthesis outcomes or measured atomic structures.",
      "formulation_labels": [
        "coverage-main"
      ],
      "evidence_class": "experimental",
      "public_asset": "assets/figures/dabbousi1997/figure-05.png",
      "public_asset_sha256": "48045a503a79b0e668628ddf6e765fa938c06115f57f86aef04ba5d23cdc20cd",
      "asset_provenance": {
        "source_file": "10.1021_jp971091y.pdf",
        "source_sha256": "dac183303049a3275d4f1874c66ac0ceece9895bc175f7f7e9727ef7c9cd8f9d",
        "source_pdf_page": 5,
        "crop_bbox_pdf_points_top_left": [
          50.91428571428571,
          145.02857142857144,
          297.25714285714287,
          436.62857142857143
        ],
        "crop_normalized": [
          0.08319327731092437,
          0.18311688311688312,
          0.4857142857142857,
          0.5512987012987013
        ],
        "render_dpi": 300,
        "pixel_dimensions": [
          1027,
          1216
        ],
        "renderer": "PDFium via pypdfium2; original PDF page rasterized and cropped without redrawing",
        "transformation": "Original PDF raster crop; no curve digitization, synthetic coloring or replacement."
      },
      "quantitative_context": [
        "Inset line is only a guide to the eye.",
        "Reported bare QY15%, maximum50% at~1.3 ML and~30% near 5 ML; this is not a universal quantum-yield-versus-thickness law.",
        "Original axes identify rhodamine590 reference."
      ],
      "notes": [
        "Inset line is only a guide to the eye.",
        "Reported bare QY15%, maximum50% at~1.3 ML and~30% near 5 ML; this is not a universal quantum-yield-versus-thickness law.",
        "Original axes identify rhodamine590 reference."
      ],
      "text_reviewed": true,
      "visual_reviewed": true,
      "reviewed": false,
      "reader_render_verified": false,
      "training_eligible": false,
      "source_asset_type": "figure"
    },
    {
      "id": "figure-6",
      "label": "XPS survey and low-binding-energy enlargement",
      "document_role": "main",
      "page": 5,
      "printed_page": 9467,
      "source_locators": [
        "Main PDF p. 5, printed p. 9467, XPS survey and low-binding-energy enlargement"
      ],
      "caption_paraphrase": "Survey and enlarged low-energy spectra of bare CdSe and ZnS-overcoated dots.",
      "sample_scope": "Main shell-coverage series grown on a divided preparation of approximately 40 Å CdSe cores. The captions often call the core 42 Å ±10% (SAXS), whereas Table 1 reports the bare TEM major dimension as 39 Å ±8.2%. This is not a unique batch identifier or an exact recipe-to-each-trace assignment. a=bare; b=approximately 1.3 ML ZnS from body text.",
      "sample_links": [
        "dabbousi-1997-coverage-series",
        "dabbousi-1997-xps-preparation"
      ],
      "cohort_keys": [
        "xps-series"
      ],
      "sample_linkage": "Source-cohort context only; model-only items do not create synthesis outcomes or measured atomic structures.",
      "formulation_labels": [
        "xps-series"
      ],
      "evidence_class": "experimental",
      "public_asset": "assets/figures/dabbousi1997/figure-06.png",
      "public_asset_sha256": "b58fa8efc6b8845bae1316b08654b27dd916fc3b3b16914d7a803823a21c7631",
      "asset_provenance": {
        "source_file": "10.1021_jp971091y.pdf",
        "source_sha256": "dac183303049a3275d4f1874c66ac0ceece9895bc175f7f7e9727ef7c9cd8f9d",
        "source_pdf_page": 5,
        "crop_bbox_pdf_points_top_left": [
          313.2,
          145.02857142857144,
          561.0857142857143,
          462.3428571428571
        ],
        "crop_normalized": [
          0.5117647058823529,
          0.18311688311688312,
          0.9168067226890756,
          0.5837662337662337
        ],
        "render_dpi": 300,
        "pixel_dimensions": [
          1033,
          1323
        ],
        "renderer": "PDFium via pypdfium2; original PDF page rasterized and cropped without redrawing",
        "transformation": "Original PDF raster crop; no curve digitization, synthetic coloring or replacement."
      },
      "quantitative_context": [
        "A and B are views of the same survey comparison; not distinct synthesis experiments.",
        "Photoelectron and Auger features both appear. C/O are attributed mainly to brief air exposure; residual P remains after pyridine exchange."
      ],
      "notes": [
        "A and B are views of the same survey comparison; not distinct synthesis experiments.",
        "Photoelectron and Auger features both appear. C/O are attributed mainly to brief air exposure; residual P remains after pyridine exchange."
      ],
      "text_reviewed": true,
      "visual_reviewed": true,
      "reviewed": false,
      "reader_render_verified": false,
      "training_eligible": false,
      "source_asset_type": "figure"
    },
    {
      "id": "figure-7",
      "label": "XPS selenium oxidation comparison",
      "document_role": "main",
      "page": 6,
      "printed_page": 9468,
      "source_locators": [
        "Main PDF p. 6, printed p. 9468, XPS selenium oxidation comparison"
      ],
      "caption_paraphrase": "Se3d-region spectra showing an oxide contribution at 59 eV after exposure to air.",
      "sample_scope": "Approximately 40 Å core samples: a=bare, b=0.65 ML, c=1.3 ML, d=2.6 ML. The body identifies80 h exposure for this comparison.",
      "sample_links": [
        "dabbousi-1997-air-exposure-observations",
        "dabbousi-1997-air-exposure"
      ],
      "cohort_keys": [
        "air-time-series"
      ],
      "sample_linkage": "Source-cohort context only; model-only items do not create synthesis outcomes or measured atomic structures.",
      "formulation_labels": [
        "air-time-series"
      ],
      "evidence_class": "experimental",
      "public_asset": "assets/figures/dabbousi1997/figure-07.png",
      "public_asset_sha256": "9ac6e391722b8e8faf4606a0f2c096a15d0457e96d8b205fdd53350c6bf216ef",
      "asset_provenance": {
        "source_file": "10.1021_jp971091y.pdf",
        "source_sha256": "dac183303049a3275d4f1874c66ac0ceece9895bc175f7f7e9727ef7c9cd8f9d",
        "source_pdf_page": 6,
        "crop_bbox_pdf_points_top_left": [
          50.91428571428571,
          33.94285714285714,
          297.25714285714287,
          340.9714285714286
        ],
        "crop_normalized": [
          0.08319327731092437,
          0.04285714285714286,
          0.4857142857142857,
          0.4305194805194805
        ],
        "render_dpi": 300,
        "pixel_dimensions": [
          1027,
          1280
        ],
        "renderer": "PDFium via pypdfium2; original PDF page rasterized and cropped without redrawing",
        "transformation": "Original PDF raster crop; no curve digitization, synthetic coloring or replacement."
      },
      "quantitative_context": [
        "This is an air-exposure/passivation comparison, not an as-synthesized absorption spectrum.",
        "SeO2 signal present in bare/0.65 ML; no visible oxide peak for sufficiently coated specimens does not prove a uniquely resolved atomic shell."
      ],
      "notes": [
        "This is an air-exposure/passivation comparison, not an as-synthesized absorption spectrum.",
        "SeO2 signal present in bare/0.65 ML; no visible oxide peak for sufficiently coated specimens does not prove a uniquely resolved atomic shell."
      ],
      "text_reviewed": true,
      "visual_reviewed": true,
      "reviewed": false,
      "reader_render_verified": false,
      "training_eligible": false,
      "source_asset_type": "figure"
    },
    {
      "id": "figure-8",
      "label": "Two lattice-resolved TEM particles",
      "document_role": "main",
      "page": 6,
      "printed_page": 9468,
      "source_locators": [
        "Main PDF p. 6, printed p. 9468, Two lattice-resolved TEM particles"
      ],
      "caption_paraphrase": "Individual bare CdSe and 2.6 ML ZnS-overcoated CdSe particles.",
