Repository: cuiyist/mattersyn

# MatterSyn website

[Open MatterSyn](https://cuiyist.github.io/mattersyn-site/) · [Review progress](https://cuiyist.github.io/mattersyn-site/progress.html) · [Public project, memory, skills and audit history](https://github.com/cuiyist/mattersyn)

This repository contains the published static materials atlas and machine-readable data. The separate public project repository contains development work and review history. Original papers and SI remain local. Progress snapshots update as review milestones are completed; scientific additions retain their individual audit and source-scope requirements.

File: recipe-atlas/dist/data/paper-reviews/stowell2005.json (part 1 of 2)
{
  "paper": {
    "doi": "10.1021/nl050648f",
    "title": "Iridium Nanocrystal Synthesis and Surface Coating-Dependent Catalytic Activity",
    "authors": "Cynthia A. Stowell and Brian A. Korgel",
    "journal": "Nano Letters",
    "year": 2005,
    "volume": 5,
    "issue": 7,
    "pages": "1203–1207",
    "published_online": "2005-06-02",
    "url": "http[local source retained privately]"
  },
  "documents": [
    {
      "role": "main",
      "source_file": "10.1021_nl050648f.pdf",
      "sha256": "b7eb10d4295bfab5109a407017830adce5dcffe986f0fa2d85fc1e9c7ed17d4e",
      "page_count": 5,
      "pages": [
        {
          "page": 1,
          "text_read": true,
          "visual_review": true,
          "sections": [
            "Bibliographic identity, abstract and introduction",
            "Four ligand formulations",
            "OA/oleylamine synthesis and purification",
            "Optional size selection"
          ],
          "unresolved": [],
          "page_size_points": [
            612.0,
            792.0
          ]
        },
        {
          "page": 2,
          "text_read": true,
          "visual_review": true,
          "sections": [
            "Figure 1 TEM/HRTEM, XRD and SAXS",
            "Gaussian spherical SAXS model and Eq. 1",
            "Common hydrogenation/GC-MS procedure",
            "Figure 2 and inactive OA/oleylamine samples"
          ],
          "unresolved": [
            "SAXS radius wording/solvent and pressure basis differences are preserved."
          ],
          "page_size_points": [
            612.0,
            792.0
          ]
        },
        {
          "page": 3,
          "text_read": true,
          "visual_review": true,
          "sections": [
            "Figure 3 ligand-dependent TEM",
            "TOP/TOAB/TOPB synthesis context",
            "First-use catalytic endpoints",
            "TOF normalization and Eq. 2"
          ],
          "unresolved": [
            "TOAB TOF body/caption discrepancies remain unresolved."
          ],
          "page_size_points": [
            612.0,
            792.0
          ]
        },
        {
          "page": 4,
          "text_read": true,
          "visual_review": true,
          "sections": [
            "Figure 4 TOAB recycling and TEM",
            "Excessive antisolvent precipitation observation",
            "Aggregation normalization example",
            "Figure 5 TOPB recycling"
          ],
          "unresolved": [
            "TOAB TOF body/caption discrepancies remain unresolved."
          ],
          "page_size_points": [
            612.0,
            792.0
          ]
        },
        {
          "page": 5,
          "text_read": true,
          "visual_review": true,
          "sections": [
            "TOPB recycling continuation",
            "Ligand-coverage interpretation and conclusions",
            "Acknowledgments and SI availability statement",
            "References 1–35"
          ],
          "unresolved": [
            "Referenced original methods/interpretive sources were not independently read in this package."
          ],
          "page_size_points": [
            612.0,
            792.0
          ]
        }
      ]
    },
    {
      "role": "si",
      "source_file": "10.1021_nl050648f_si_1.pdf",
      "sha256": "d65bfbe8dbdd92e6462cb371f1cd8edd0e89691d2c92952ad30a0c6013c7a02d",
      "page_count": 4,
      "pages": [
        {
          "page": 1,
          "text_read": true,
          "visual_review": true,
          "sections": [
            "Title/authors and SI identity",
            "Complete chemicals/purity/supplier list",
            "OA/oleylamine synthesis start"
          ],
          "unresolved": [
            "Printed OA/OAm µL amounts and OA formula anomaly remain unresolved; all values are legible."
          ],
          "page_size_points": [
            612.0,
            792.0
          ]
        },
        {
          "page": 2,
          "text_read": true,
          "visual_review": true,
          "sections": [
            "OA/oleylamine synthesis continuation and workup",
            "TOP synthesis and workup"
          ],
          "unresolved": [],
          "page_size_points": [
            612.0,
            792.0
          ]
        },
        {
          "page": 3,
          "text_read": true,
          "visual_review": true,
          "sections": [
            "TOAB and TOPB synthesis/workup",
            "Hydrogenation assay and catalyst recovery",
            "TEM/HRTEM instrument details start"
          ],
          "unresolved": [],
          "page_size_points": [
            612.0,
            792.0
          ]
        },
        {
          "page": 4,
          "text_read": true,
          "visual_review": true,
          "sections": [
            "TEM preparation continuation",
            "Powder XRD",
            "SAXS and calibration",
            "GC/MS calibration/analysis"
          ],
          "unresolved": [],
          "page_size_points": [
            612.0,
            792.0
          ]
        }
      ]
    }
  ],
  "document_identity_verification": {
    "main_doi_visible": true,
    "si_title_authors_affiliation_match": true,
    "si_content_correspondence_verified": true,
    "note": "SI does not print a DOI on the inspected first page; match rests on title/authors and exact corresponding methods, not filename alone."
  },
  "recipe_inventory": [
    {
      "id": "stowell-2005-ir-oa-oleylamine-290c",
      "label": "Stowell and Korgel (2005) · Oleic-acid/oleylamine-capped Ir at 290 °C",
      "record_ids": [
        "stowell-2005-ir-oa-oleylamine-290c"
      ],
      "status": "source_reviewed_partial_protocol",
      "source_locators": [
        "SI pp. 1–2, Oleic Acid and Oleylamine Capped Iridium",
        "Main p. 1203, OA/oleylamine purification"
      ],
      "gaps": [
        "Physical synthesis batch IDs and exact mapping of recipe/workup variants to figure specimens are not supplied.",
        "Reagent lots/storage, stirring rate, heating ramp, gas purity/flow rate and pressure are not fully specified.",
        "Centrifugation speed/time and workup solvent volumes are not supplied.",
        "Final dispersion concentration, isolated mass/yield and product storage are not supplied.",
        "No measured sample atomic coordinates or CIF are provided.",
        "Injection rate/duration and post-injection temperature trajectory are not supplied."
      ]
    },
    {
      "id": "stowell-2005-ir-top-290c",
      "label": "Stowell and Korgel (2005) · TOP-capped Ir at 290 °C",
      "record_ids": [
        "stowell-2005-ir-top-290c"
      ],
      "status": "source_reviewed_partial_protocol",
      "source_locators": [
        "SI p. 2, Trioctylphosphine Capped Iridium"
      ],
      "gaps": [
        "Physical synthesis batch IDs and exact mapping of recipe/workup variants to figure specimens are not supplied.",
        "Reagent lots/storage, stirring rate, heating ramp, gas purity/flow rate and pressure are not fully specified.",
        "Centrifugation speed/time and workup solvent volumes are not supplied.",
        "Final dispersion concentration, isolated mass/yield and product storage are not supplied.",
        "No measured sample atomic coordinates or CIF are provided.",
        "Injection rate/duration and post-injection temperature trajectory are not supplied."
      ]
    },
    {
      "id": "stowell-2005-ir-toab-270c",
      "label": "Stowell and Korgel (2005) · TOAB-capped Ir at 270 °C",
      "record_ids": [
        "stowell-2005-ir-toab-270c"
      ],
      "status": "source_reviewed_partial_protocol",
      "source_locators": [
        "SI p. 3, Tetraoctylammonium Bromide or Tetraoctylphosphonium Bromide Capped Iridium"
      ],
      "gaps": [
        "Physical synthesis batch IDs and exact mapping of recipe/workup variants to figure specimens are not supplied.",
        "Reagent lots/storage, stirring rate, heating ramp, gas purity/flow rate and pressure are not fully specified.",
        "Centrifugation speed/time and workup solvent volumes are not supplied.",
        "Final dispersion concentration, isolated mass/yield and product storage are not supplied.",
        "No measured sample atomic coordinates or CIF are provided.",
        "Ethanol isolation mechanics and cooling endpoint are not reported."
      ]
    },
    {
      "id": "stowell-2005-ir-topb-270c",
      "label": "Stowell and Korgel (2005) · TOPB-capped Ir at 270 °C",
      "record_ids": [
        "stowell-2005-ir-topb-270c"
      ],
      "status": "source_reviewed_partial_protocol",
      "source_locators": [
        "SI p. 3, Tetraoctylammonium Bromide or Tetraoctylphosphonium Bromide Capped Iridium"
      ],
      "gaps": [
        "Physical synthesis batch IDs and exact mapping of recipe/workup variants to figure specimens are not supplied.",
        "Reagent lots/storage, stirring rate, heating ramp, gas purity/flow rate and pressure are not fully specified.",
        "Centrifugation speed/time and workup solvent volumes are not supplied.",
        "Final dispersion concentration, isolated mass/yield and product storage are not supplied.",
        "No measured sample atomic coordinates or CIF are provided.",
        "Ethanol isolation mechanics and cooling endpoint are not reported."
      ]
    },
    {
      "id": "stowell-2005-ir-oa-size-selection",
      "label": "Stowell and Korgel (2005) · Optional OA/oleylamine Ir size selection",
      "record_ids": [
        "stowell-2005-ir-oa-size-selection"
      ],
      "status": "source_reviewed_shared_procedure_or_assay",
      "source_locators": [
        "Main p. 1203",
        "Main pp. 1203–1204; Figure 1C"
      ],
      "gaps": [
        "Fractionation volumes, increments, cycle count, endpoints and fraction-retention choices are unreported.",
        "Exact parent batch and aliquot identities are unreported.",
        "SAXS solvent and radius/diameter prose discrepancy remain unresolved."
      ]
    },
    {
      "id": "stowell-2005-ir-characterization-methods",
      "label": "Stowell and Korgel (2005) · Structural characterization procedures",
      "record_ids": [
        "stowell-2005-ir-characterization-methods"
      ],
      "status": "source_reviewed_shared_procedure_or_assay",
      "source_locators": [
        "SI pp. 3–4, Transmission Electron Microscopy",
        "SI p. 4, Powder X-Ray Diffraction; main p. 1204, Figure 1B and discussion",
        "SI p. 4, Small Angle X-Ray Scattering; main p. 1204, Figure 1C and Eq. 1"
      ],
      "gaps": [
        "Per-figure physical specimen IDs, sample concentrations, cast volumes and drying details are missing.",
        "XRD acquisition/line-broadening settings and complete SAXS acquisition/fit settings are missing.",
        "Main/SI SAXS solvent assignment is unresolved.",
        "No raw scattering data, measured CIF or direct atomic-coordinate model is supplied."
      ]
    },
    {
      "id": "stowell-2005-ir-hydrogenation-assay",
      "label": "Stowell and Korgel (2005) · Comparative first-use Ir hydrogenation assay",
      "record_ids": [
        "stowell-2005-ir-hydrogenation-assay"
      ],
      "status": "source_reviewed_shared_procedure_or_assay",
      "source_locators": [
        "SI p. 3, Catalysis; main p. 1204, batch hydrogenation conditions",
        "SI p. 4, Gas Chromatography/Mass Spectroscopy; main p. 1204"
      ],
      "gaps": [
        "Exact physical catalyst batches, feed volume/concentration, catalyst mass, ligand-corrected mass basis and active-site population are not reported.",
        "GC/MS calibration details and detection limits are not reported.",
        "Raw time-series values and per-cycle mass recovery are not supplied; curves are not digitized in this package.",
        "Recovery vacuum/temperature/time and details of inter-cycle replenishment are not supplied."
      ]
    },
    {
      "id": "stowell-2005-ir-toab-recycling-assay",
      "label": "Stowell and Korgel (2005) · TOAB catalyst recycling series",
      "record_ids": [
        "stowell-2005-ir-toab-recycling-assay"
      ],
      "status": "source_reviewed_shared_procedure_or_assay",
      "source_locators": [
        "SI p. 3, Catalysis; main p. 1204, batch hydrogenation conditions",
        "SI p. 4, Gas Chromatography/Mass Spectroscopy; main p. 1204",
        "Main p. 1206, Figure 4 and associated text"
      ],
      "gaps": [
        "Exact physical catalyst batches, feed volume/concentration, catalyst mass, ligand-corrected mass basis and active-site population are not reported.",
        "GC/MS calibration details and detection limits are not reported.",
        "Raw time-series values and per-cycle mass recovery are not supplied; curves are not digitized in this package.",
        "Recovery vacuum/temperature/time and details of inter-cycle replenishment are not supplied."
      ]
    },
    {
      "id": "stowell-2005-ir-topb-recycling-assay",
      "label": "Stowell and Korgel (2005) · TOPB catalyst recycling series",
      "record_ids": [
        "stowell-2005-ir-topb-recycling-assay"
      ],
      "status": "source_reviewed_shared_procedure_or_assay",
      "source_locators": [
        "SI p. 3, Catalysis; main p. 1204, batch hydrogenation conditions",
        "SI p. 4, Gas Chromatography/Mass Spectroscopy; main p. 1204",
        "Main pp. 1206–1207, Figure 5 and associated text"
      ],
      "gaps": [
        "Exact physical catalyst batches, feed volume/concentration, catalyst mass, ligand-corrected mass basis and active-site population are not reported.",
        "GC/MS calibration details and detection limits are not reported.",
        "Raw time-series values and per-cycle mass recovery are not supplied; curves are not digitized in this package.",
        "Recovery vacuum/temperature/time and details of inter-cycle replenishment are not supplied.",
        "Cycle 4 TOF/curve is absent from the Figure 5 reporting; exact per-cycle conversion endpoints are not tabulated."
      ]
    },
    {
      "id": "commercial-upstream-reagents",
      "label": "Commercial precursors; no local upstream synthesis described",
      "record_ids": [
        "stowell-2005-ir-oa-oleylamine-290c",
        "stowell-2005-ir-top-290c",
        "stowell-2005-ir-toab-270c",
        "stowell-2005-ir-topb-270c"
      ],
      "status": "source_reviewed_purchase_inventory",
      "source_locators": [
        "SI p. 1, Chemicals"
      ],
      "gaps": [
        "Supplier synthesis routes, lot IDs and storage are not provided."
      ]
    },
    {
      "id": "overwashing-observation",
      "label": "Excessive antisolvent precipitation of TOAB/TOPB particles",
      "record_ids": [
        "stowell-2005-ir-toab-270c",
        "stowell-2005-ir-topb-270c"
      ],
      "status": "qualitative_observation_not_independent_complete_recipe",
      "source_locators": [
        "Main p. 1206, ligand-desorption discussion"
      ],
      "quantitative_facts": {
        "precipitation_count_range": [
          5,
          10
        ]
      },
      "gaps": [
        "Antisolvent, volumes, exact cycle count by ligand, measured coverage and identified batch are not specified."
      ]
    }
  ],
  "figures": [
    {
      "id": "figure-1",
      "figure": 1,
      "page": 2,
      "printed_page": 1204,
      "caption_paraphrase": "OA/oleylamine-coated Ir: size-selected TEM, FCC XRD, SAXS fractions and a single-particle HRTEM image.",
      "panels": {
        "A": "Approximately 4 nm size-selected TEM, 10 nm scale bar",
        "B": "XRD indexed FCC Ir, JCPDS 46-1044; labels (111), (200), (220), (311), (222)",
        "C": "Two size fractions from the same synthesis reaction; open squares and open circles; Eq. 1 fit curves are models, symbols measurements",
        "D": "5 nm particle HRTEM inset, 5 nm scale bar"
      },
      "sample_links": [
        {
          "record_id": "stowell-2005-ir-oa-oleylamine-290c",
          "sample_ids": [
            "oa-fig1a",
            "oa-fig1d",
            "oa-xrd",
            "oa-tem-average"
          ],
          "status": "formulation context; panel-to-panel identity unresolved"
        },
        {
          "record_id": "stowell-2005-ir-oa-size-selection",
          "sample_ids": [
            "oa-saxs-small",
            "oa-saxs-large"
          ],
          "status": "common parent reaction explicit; exact fractionation recipe incomplete"
        }
      ],
      "quantitative_facts": {
        "tem_a_diameter_nm_approx": 4,
        "tem_d_single_particle_nm": 5,
        "xrd_scherrer_size_nm": 5.3,
        "tem_mean_comparison_nm": 5,
        "saxs_Rav_nm": [
          1.09,
          1.92
        ],
        "saxs_sigma_radius_nm": [
          0.283,
          0.635
        ],
        "xrd_2theta_axis_degrees": [
          30,
          90
        ],
        "saxs_q_axis_nm_inverse": [
          0.4,
          3.6
        ],
        "scale_bars_nm": {
          "A": 10,
          "D": 5
        }
      },
      "limitations": [
        "R_av/radius wording conflict; no automatic diameter conversion.",
        "SAXS specimen solvent conflict.",
        "XRD peak positions/line widths and SAXS raw points are not digitized."
      ],
      "reviewed": true,
      "review_status": "complete_figure_and_caption_visually_reviewed",
      "original_crop_asset": {
        "figure": 1,
        "source_file": "10.1021_nl050648f.pdf",
        "source_sha256": "b7eb10d4295bfab5109a407017830adce5dcffe986f0fa2d85fc1e9c7ed17d4e",
        "pdf_page": 2,
        "printed_page": 1204,
        "bounds_pdf_points_top_left": [
          51,
          35,
          298,
          553
        ],
        "dpi": 300,
        "pixel_dimensions": [
          1030,
          2158
        ],
        "asset": "figure-01.png",
        "sha256": "d5e9cf129720ae7c650baf4e6b56d14a28df9d4c48546472859f89663be4366f",
        "original_figure": true,
        "caption_included": false,
        "visually_reviewed": true,
        "render_notes": "Syntax Error: No display font for 'Symbol'\nSyntax Error: No display font for 'ArialUnicode'",
        "visual_review": "Compared against complete source page; all original panels, axes, labels and scale bars are retained. Caption is paraphrased separately. Poppler reported fallback-font warnings; plotted labels/scale bars were readable in the inspected crops."
      },
      "public_asset": "assets/paper-reviews/stowell2005/figure-01.png",
      "public_asset_sha256": "d5e9cf129720ae7c650baf4e6b56d14a28df9d4c48546472859f89663be4366f",
      "document_role": "main",
      "label": "Figure 1"
    },
    {
      "id": "figure-2",
      "figure": 2,
      "page": 2,
      "printed_page": 1204,
      "caption_paraphrase": "Remaining 1-decene during hydrogenation with differently capped Ir particles.",
      "sample_links": [
        {
          "record_id": "stowell-2005-ir-hydrogenation-assay",
          "sample_ids": [
            "assay-oa2",
            "assay-oa4",
            "assay-top",
            "assay-toab",
            "assay-topb"
          ],
          "status": "assay-series context; exact synthesis batch mapping unresolved"
        }
      ],
      "quantitative_facts": {
        "temperature_C": 75,
        "hydrogen_pressure_psig": 3,
        "catalyst_diameters_nm": {
          "OA_OAm_diamond": 2,
          "OA_OAm_cross": 4,
          "TOAB_circle": 1.5,
          "TOPB_square": 5
        },
        "TOAB_conversion_percent_at_230min": 42,
        "TOPB_conversion_percent_at_60min": 100,
        "TOAB_TOF_body_s_inverse": 4,
        "TOAB_TOF_caption_s_inverse": 5,
        "TOPB_TOF_s_inverse": 270,
        "time_axis_min": [
          0,
          250
        ],
        "y_axis": "Decene Concentration (%); remaining substrate, not conversion"
      },
      "limitations": [
        "OA/OAm and TOP inactivity is not a calibrated numeric zero.",
        "Curve points not digitized.",
        "No author batch ID; sizes alone do not join specimens across figures."
      ],
      "reviewed": true,
      "review_status": "complete_figure_and_caption_visually_reviewed",
      "original_crop_asset": {
        "figure": 2,
        "source_file": "10.1021_nl050648f.pdf",
        "source_sha256": "b7eb10d4295bfab5109a407017830adce5dcffe986f0fa2d85fc1e9c7ed17d4e",
        "pdf_page": 2,
        "printed_page": 1204,
        "bounds_pdf_points_top_left": [
          340,
          35,
          558,
          174
        ],
        "dpi": 300,
        "pixel_dimensions": [
          908,
          579
        ],
        "asset": "figure-02.png",
        "sha256": "ed26839a83b085af310d08140c79d98e9dac5e1bbc8bfc036d2bff47580396e5",
        "original_figure": true,
        "caption_included": false,
        "visually_reviewed": true,
        "render_notes": "Syntax Error: No display font for 'Symbol'\nSyntax Error: No display font for 'ArialUnicode'",
        "visual_review": "Compared against complete source page; all original panels, axes, labels and scale bars are retained. Caption is paraphrased separately. Poppler reported fallback-font warnings; plotted labels/scale bars were readable in the inspected crops."
      },
      "public_asset": "assets/paper-reviews/stowell2005/figure-02.png",
      "public_asset_sha256": "ed26839a83b085af310d08140c79d98e9dac5e1bbc8bfc036d2bff47580396e5",
      "document_role": "main",
      "label": "Figure 2"
    },
    {
      "id": "figure-3",
      "figure": 3,
      "page": 3,
      "printed_page": 1205,
      "caption_paraphrase": "TEM contrasts TOAB-, TOPB- and TOP-coated Ir morphologies and sizes.",
      "panels": {
        "A": "TOAB",
        "B": "TOPB (two magnifications)",
        "C": "TOP with inset"
      },
      "sample_links": [
        {
          "record_id": "stowell-2005-ir-toab-270c",
          "sample_ids": [
            "toab-fig3"
          ],
          "status": "ligand-formulation context; exact batch mapping unresolved"
        },
        {
          "record_id": "stowell-2005-ir-topb-270c",
          "sample_ids": [
            "topb-fig3"
          ],
          "status": "ligand-formulation context; exact batch mapping unresolved"
        },
        {
          "record_id": "stowell-2005-ir-top-290c",
          "sample_ids": [
            "top-fig3c"
          ],
          "status": "ligand-formulation context; exact batch mapping unresolved"
        }
      ],
      "quantitative_facts": {
        "diameter_ranges_nm": {
          "TOAB": [
            1.5,
            3
          ],
          "TOPB": [
            2,
            5
          ],
          "TOP": [
            10,
            100
          ]
        },
        "TOPB_body_mean_nm": 4,
        "scale_bars_nm": {
          "A": 5,
          "B_main": 10,
          "B_inset": 5,
          "C_main": 100,
          "C_inset": 20
        }
      },
      "limitations": [
        "TOPB 4 nm mean is distinct from the approximately 5 nm catalytic sample label.",
        "Crystalline does not establish that Figure 1 FCC evidence applies to every ligand formulation."
      ],
      "reviewed": true,
      "review_status": "complete_figure_and_caption_visually_reviewed",
      "original_crop_asset": {
        "figure": 3,
        "source_file": "10.1021_nl050648f.pdf",
        "source_sha256": "b7eb10d4295bfab5109a407017830adce5dcffe986f0fa2d85fc1e9c7ed17d4e",
        "pdf_page": 3,
        "printed_page": 1205,
        "bounds_pdf_points_top_left": [
          52,
          35,
          298,
          511
        ],
        "dpi": 300,
        "pixel_dimensions": [
          1025,
          1983
        ],
        "asset": "figure-03.png",
        "sha256": "a9e453d02257908dd05700ccfe4568fe40d9a3a7a05047b3b5db8216ee96504b",
        "original_figure": true,
        "caption_included": false,
        "visually_reviewed": true,
        "render_notes": "Syntax Error: No display font for 'Symbol'\nSyntax Error: No display font for 'ArialUnicode'",
        "visual_review": "Compared against complete source page; all original panels, axes, labels and scale bars are retained. Caption is paraphrased separately. Poppler reported fallback-font warnings; plotted labels/scale bars were readable in the inspected crops."
      },
      "public_asset": "assets/paper-reviews/stowell2005/figure-03.png",
      "public_asset_sha256": "a9e453d02257908dd05700ccfe4568fe40d9a3a7a05047b3b5db8216ee96504b",
      "document_role": "main",
      "label": "Figure 3"
    },
    {
      "id": "figure-4",
      "figure": 4,
      "page": 4,
      "printed_page": 1206,
      "caption_paraphrase": "TOAB recycling changes hydrogenation response; TEM compares the initial catalyst and material after four assay cycles.",
      "panels": {
        "A": "Five catalytic cycles",
        "B": "Before catalysis, 10 nm scale",
        "C": "After four hydrogenations, 5 nm scale"
      },
      "sample_links": [
        {
          "record_id": "stowell-2005-ir-toab-recycling-assay",
          "sample_ids": [
            "toab-before-cycling",
            "toab-cycle-1",
            "toab-cycle-2",
            "toab-cycle-3",
            "toab-cycle-4",
            "toab-cycle-5"
          ],
          "status": "successive catalyst lineage; physical link to Figure 2 not established"
        }
      ],
      "quantitative_facts": {
        "initial_diameter_nm": 1.5,
        "temperature_C": 75,
        "first_and_second_assay_endpoint_min": 230,
        "body_TOFs_s_inverse": [
          4,
          13,
          50,
          124,
          38
        ],
        "caption_TOFs_s_inverse": [
          5,
          14,
          50,
          124,
          38
        ],
        "body_conversion_percent": [
          42,
          100,
          100,
          100,
          100
        ],
        "fifth_cycle_complete_conversion_time_min": 150,
        "fifth_cycle_mean_particle_nm": 3,
        "comparison_assumed_aggregate_nm": 10,
        "comparison_aggregate_TOF_s_inverse": 127,
        "scale_bars_nm": {
          "B": 10,
          "C": 5
        },
        "time_axis_min": [
          0,
          250
        ],
        "y_axis": "remaining decene concentration"
      },
      "limitations": [
        "Body/caption disagreements in cycles 1 and 2.",
        "3 nm value concerns fifth-cycle particles; panel C is after four cycles.",
        "The 10 nm aggregate is a comparison-model input.",
        "Exact cycle-3/4 completion times are not tabulated or digitized."
      ],
      "reviewed": true,
      "review_status": "complete_figure_and_caption_visually_reviewed",
      "original_crop_asset": {
        "figure": 4,
        "source_file": "10.1021_nl050648f.pdf",
        "source_sha256": "b7eb10d4295bfab5109a407017830adce5dcffe986f0fa2d85fc1e9c7ed17d4e",
        "pdf_page": 4,
        "printed_page": 1206,
        "bounds_pdf_points_top_left": [
          52,
          35,
          298,
          527
        ],
        "dpi": 300,
        "pixel_dimensions": [
          1025,
          2050
        ],
        "asset": "figure-04.png",
        "sha256": "1b25a9236792f17f14851c27b8f45d08ebc143700de2520e50a9dcb5d2152123",
        "original_figure": true,
        "caption_included": false,
        "visually_reviewed": true,
        "render_notes": "Syntax Error: No display font for 'Symbol'\nSyntax Error: No display font for 'ArialUnicode'",
        "visual_review": "Compared against complete source page; all original panels, axes, labels and scale bars are retained. Caption is paraphrased separately. Poppler reported fallback-font warnings; plotted labels/scale bars were readable in the inspected crops."
      },
      "public_asset": "assets/paper-reviews/stowell2005/figure-04.png",
      "public_asset_sha256": "1b25a9236792f17f14851c27b8f45d08ebc143700de2520e50a9dcb5d2152123",
      "document_role": "main",
      "label": "Figure 4"
    },
    {
      "id": "figure-5",
      "figure": 5,
      "page": 4,
      "printed_page": 1206,
      "caption_paraphrase": "Initially inactive TOPB-coated Ir becomes active during recycling, then slows on the sixth cycle.",
      "sample_links": [
        {
          "record_id": "stowell-2005-ir-topb-recycling-assay",
          "sample_ids": [
            "topb-cycle-1",
            "topb-cycle-2",
            "topb-cycle-3",
            "topb-cycle-5",
            "topb-cycle-6"
          ],
          "status": "separate initially inactive TOPB series, explicitly distinguished from Figure 2"
        }
      ],
      "quantitative_facts": {
        "caption_cycle_TOFs_s_inverse": {
          "1": 0,
          "2": 24,
          "3": 36,
          "5": 119,
          "6": 75
        },
        "cycle_4_TOF": null,
        "time_axis_min": [
          0,
          140
        ],
        "y_axis": "remaining decene concentration"
      },
      "limitations": [
        "Fourth-cycle curve/TOF not supplied in reporting.",
        "No exact catalyst size or batch identifier for this series.",
        "Do not merge 0 s^-1 initial activity with the Figure 2 270 s^-1 specimen.",
        "Endpoint times and full curve data are not digitized."
      ],
      "reviewed": true,
      "review_status": "complete_figure_and_caption_visually_reviewed",
      "original_crop_asset": {
        "figure": 5,
        "source_file": "10.1021_nl050648f.pdf",
        "source_sha256": "b7eb10d4295bfab5109a407017830adce5dcffe986f0fa2d85fc1e9c7ed17d4e",
        "pdf_page": 4,
        "printed_page": 1206,
        "bounds_pdf_points_top_left": [
          340,
          35,
          551,
          172
        ],
        "dpi": 300,
        "pixel_dimensions": [
          879,
          571
        ],
        "asset": "figure-05.png",
        "sha256": "dfca982a96b32f56ab64c35a29978a0e35b37999a123a0da067ed9f1f3be53dd",
        "original_figure": true,
        "caption_included": false,
        "visually_reviewed": true,
        "render_notes": "Syntax Error: No display font for 'Symbol'\nSyntax Error: No display font for 'ArialUnicode'",
        "visual_review": "Compared against complete source page; all original panels, axes, labels and scale bars are retained. Caption is paraphrased separately. Poppler reported fallback-font warnings; plotted labels/scale bars were readable in the inspected crops."
      },
      "public_asset": "assets/paper-reviews/stowell2005/figure-05.png",
      "public_asset_sha256": "dfca982a96b32f56ab64c35a29978a0e35b37999a123a0da067ed9f1f3be53dd",
      "document_role": "main",
      "label": "Figure 5"
    }
  ],
  "tables": [],
  "schemes": [],
  "table_scheme_scope": "All 9 supplied pages inspected: no numbered tables or schemes occur. Five numbered main figures and two numbered main equations occur; SI has no figures/tables.",
  "equations": [
    {
      "id": "1",
      "label": "Equation 1 — SAXS model",
      "source_locator": "Main p. 1204, Equation 1 and surrounding definitions",
      "scope": "SAXS sphere/Gaussian-radius model; not direct atom coordinates",
      "formula_text": "I(q) ∝ ∫ N(R) P(qR) R^6 dR",
      "formula_latex": "I(q)\\propto\\int N(R)P(qR)R^6\\,dR",
      "supporting_definitions": [
        {
          "symbol": "q",
          "formula": "q = 4π sin(θ)/λ",
          "meaning": "Scattering-vector magnitude; scattering angle is 2θ and λ = 0.154 nm."
        },
        {
          "symbol": "P(qR)",
          "formula": "[3(sin(qR) − qR cos(qR))/(qR)^3]^2",
          "meaning": "Sphere form factor."
        },
        {
          "symbol": "N(R)",
          "formula": "exp[−(R − R_av)^2/(2σ^2)]/(σ√(2π))",
          "meaning": "Gaussian radius distribution; R_av mean radius and σ standard deviation."
        }
      ],
      "assumptions": [
        "Dilute, nonaggregating, isolated spherical particles.",
        "Gaussian radius distribution with R^6 intensity weighting.",
        "The equation is proportional; no absolute intensity normalization or integration bounds are stated."
      ],
      "outputs": "Author-fitted mean radii and distribution widths for the two size fractions in Figure 1C.",
      "limits": [
        "The source later calls these radius parameters diameters in one sentence; both wording and radius-based definition are retained.",
        "No fit covariance, numerical intensity arrays or measured atom coordinates supplied."
      ],
      "reviewed": true,
      "original_crop_asset": {
        "equation": 1,
        "source_file": "10.1021_nl050648f.pdf",
        "source_sha256": "b7eb10d4295bfab5109a407017830adce5dcffe986f0fa2d85fc1e9c7ed17d4e",
        "pdf_page": 2,
        "printed_page": 1204,
        "bounds_pdf_points_top_left": [
          315,
          308,
          567,
          525
        ],
        "dpi": 300,
        "pixel_dimensions": [
          1050,
          905
        ],
        "asset": "equation-01.png",
        "relative_asset": "equations/equation-01.png",
        "sha256": "cb732b574274b0a28d7a43e6f7e76b8efeed93e6e0a38204fc0f52b8cfcc33c4",
        "original_equation": true,
        "definitions_included": true,
        "renderer": "PDFium via pypdfium2; original PDF page rasterized then cropped without content modification",
        "render_notes": "Poppler first attempt omitted the proportionality glyph with a missing Symbol-font warning; PDFium used for these equation crops. No glyph was manually redrawn.",
        "visually_reviewed": true,
        "visual_review": "Original equation, nearby definitions and assumptions inspected. PDFium retains the proportionality glyph that the Poppler first attempt omitted. No content was manually redrawn."
      },
      "public_asset": "assets/paper-reviews/stowell2005/equation-01.png",
      "public_asset_sha256": "cb732b574274b0a28d7a43e6f7e76b8efeed93e6e0a38204fc0f52b8cfcc33c4",
      "page": 2,
      "document_role": "main"
    },
    {
      "id": "2",
      "label": "Equation 2 — turnover frequency",
      "source_locator": "Main p. 1205, Equation 2 and following paragraph",
      "scope": "TOF normalization; active-site count assumed from surface atoms",
      "formula_text": "TOF = (1/N_act)(dn/dt)",
      "formula_latex": "\\mathrm{TOF}=\\frac{1}{N_{\\mathrm{act}}}\\frac{dn}{dt}",
      "supporting_definitions": [
        {
          "symbol": "n in Eq. 2",
          "meaning": "Number of reacted molecules; t is time."
        },
        {
          "symbol": "N_act",
          "formula_as_printed": "N_act = A_P/(A_UC n)",
          "meaning": "Printed surface-site normalization; A_P is the average-particle surface area, A_UC the surface area of an Ir unit-cell face, and this later n denotes Ir atoms in a unit-cell face."
        }
      ],
      "assumptions": [
        "All surface Ir atoms are used as active sites for normalization, although ligand-covered atoms may be unavailable.",
        "Average nanocrystal diameter used for the calculation is measured by TEM."
      ],
      "outputs": "Author-derived turnover frequencies in s^-1, not an independently measured active-site population.",
      "limits": [
        "N_act expression is transcribed as printed rather than silently algebraically corrected; the symbol n is reused for two meanings in the source.",
        "Particle/site normalization and actual ligand coverage cannot be independently reconstructed from the supplied data.",
        "Body/caption TOF disagreements remain separate source facts; no recomputation resolves them."
      ],
      "reviewed": true,
      "original_crop_asset": {
        "equation": 2,
        "source_file": "10.1021_nl050648f.pdf",
        "source_sha256": "b7eb10d4295bfab5109a407017830adce5dcffe986f0fa2d85fc1e9c7ed17d4e",
        "pdf_page": 3,
        "printed_page": 1205,
        "bounds_pdf_points_top_left": [
          315,
          492,
          567,
          741
        ],
        "dpi": 300,
        "pixel_dimensions": [
          1050,
          1038
        ],
        "asset": "equation-02.png",
        "relative_asset": "equations/equation-02.png",
        "sha256": "5c23fca9c767e6f3cfe31852613b179d34972195f03501b01b0f6be5ea29fb0c",
        "original_equation": true,
        "definitions_included": true,
        "renderer": "PDFium via pypdfium2; original PDF page rasterized then cropped without content modification",
        "render_notes": "Poppler first attempt omitted the proportionality glyph with a missing Symbol-font warning; PDFium used for these equation crops. No glyph was manually redrawn.",
        "visually_reviewed": true,
        "visual_review": "Original equation, nearby definitions and assumptions inspected. PDFium retains the proportionality glyph that the Poppler first attempt omitted. No content was manually redrawn."
      },
      "public_asset": "assets/paper-reviews/stowell2005/equation-02.png",
      "public_asset_sha256": "5c23fca9c767e6f3cfe31852613b179d34972195f03501b01b0f6be5ea29fb0c",
      "page": 3,
      "document_role": "main"
    }
  ],
  "characterization_inventory": [
    {
      "technique": "TEM/HRTEM",
      "source_locators": [
        "SI pp. 3–4, Transmission Electron Microscopy",
        "Main p. 1204, Figure 1 and associated text",
        "Main p. 1205, Figure 3 and associated text",
        "Main p. 1206, Figure 4 and associated text"
      ],
      "figures": [
        1,
        3,
        4
      ],
      "procedure_record": "stowell-2005-ir-characterization-methods",
      "conditions": {
        "JEOL_2010F_HRTEM_kV": 200,
        "Phillips_EM208_LRTEM_kV": 120,
        "grid_mesh": 200,
        "grid": "carbon-coated copper",
        "carrier": "chloroform, dilute, drop cast"
      },
      "quantitative_label_scope": "All text/caption sizes captured in records and figure inventory; no pixel-derived size histograms invented.",
      "gaps": [
        "Particle-count statistics and full distribution measurement protocol not supplied."
      ]
    },
    {
      "technique": "XRD",
      "source_locators": [
        "SI p. 4, Powder X-Ray Diffraction; main p. 1204, Figure 1B and discussion",
        "Main p. 1204, Figure 1 and associated text"
      ],
      "figures": [
        1
      ],
      "procedure_record": "stowell-2005-ir-characterization-methods",
      "conditions": {
        "instrument": "Bruker-Nonius powder diffractometer (source spelling varies)",
        "radiation": "Cu Kα",
        "wavelength_angstrom": 1.54,
        "carrier": "chloroform",
        "substrate": "quartz"
      },
      "reported_facts": {
        "phase": "FCC for OA/oleylamine specimen",
        "reference": "JCPDS 46-1044",
        "Scherrer_diameter_nm": 5.3
      },
      "gaps": [
        "Exact peak positions, instrumental correction, scan settings and measured CIF absent."
      ]
    },
    {
      "technique": "SAXS",
      "source_locators": [
        "SI p. 4, Small Angle X-Ray Scattering; main p. 1204, Figure 1C and Eq. 1",
        "Main p. 1204, Figure 1 and associated text"
      ],
      "figures": [
        1
      ],
      "procedure_record": "stowell-2005-ir-characterization-methods",
      "conditions": {
        "generator": "Rotating copper anode, Bruker Nonius/Molecular Metrology",
        "power_kW": 3,
        "wavelength_nm": 0.154,
        "SI_carrier": "cyclohexane",
        "main_Fig1C_carrier": "hexane",
        "windows": "Kapton",
        "angle_standard": "silver behenate",
        "standard_formula_as_printed": "CH3(CH2)20COOAg",
        "corrections": [
          "background scattering",
          "sample absorption"
        ]
      },
      "model": "Eq. 1: isolated spherical-particle form factor with Gaussian radius distribution and R^6 weighting. Fit values are author-derived.",
      "general_method_claim": ">10^10 particles can be probed; not a measured per-sample particle count.",
      "gaps": [
