Repository: cuiyist/mattersyn

# MatterSyn website

[Open MatterSyn](https://cuiyist.github.io/mattersyn-site/) · [Review progress](https://cuiyist.github.io/mattersyn-site/progress.html) · [Public project, memory, skills and audit history](https://github.com/cuiyist/mattersyn)

This repository contains the published static materials atlas and machine-readable data. The separate public project repository contains development work and review history. Original papers and SI remain local. Progress snapshots update as review milestones are completed; scientific additions retain their individual audit and source-scope requirements.

File: recipe-atlas/dist/data/paper-reviews/veinot1997.json (part 1 of 9)
{
  "schema_version": "1.0",
  "paper_id": "veinot1997",
  "doi": "10.1021/cm970189m",
  "title": "Surface Functionalization of Cadmium Sulfide Quantum-Confined Nanoclusters. 3. Formation and Derivatives of a Surface Phenolic Quantum Dot",
  "paper": {
    "authors": [
      "Jonathan G. C. Veinot",
      "Madlen Ginzburg",
      "William J. Pietro"
    ],
    "journal": "Chemistry of Materials",
    "year": 1997,
    "volume": 9,
    "issue": 10,
    "pages": "2117–2122"
  },
  "source_group": "veinot1997",
  "corpus_paper_id": "paper-4f4bc01495decf00a988",
  "corpus_document_id": "doc-61975e510bf887dcf244",
  "review_scope": "supplied_main_only_si_unverified",
  "supporting_information": {
    "status": "not_located_or_verified",
    "note": "No matching local SI verified; no publisher-absence claim."
  },
  "documents": [
    {
      "role": "main",
      "filename": "10.1021_cm970189m.pdf",
      "sha256": "eac4fe78e4bc3ab9c15e0409b69232e4294a0c07787d3ca650c378f6341d4adc",
      "page_count": 6,
      "pages": [
        {
          "page": 1,
          "printed_page": 2117,
          "text_read": true,
          "visual_review": true,
          "sections": [
            "Identity, abstract, Introduction, chemicals and QDOH preparation, references1–8"
          ]
        },
        {
          "page": 2,
          "printed_page": 2118,
          "text_read": true,
          "visual_review": true,
          "sections": [
            "Compound-family illustration, QDOH workup, precursor preparations, esterification, all acquisition/specimen methods, rationale"
          ]
        },
        {
          "page": 3,
          "printed_page": 2119,
          "text_read": true,
          "visual_review": true,
          "sections": [
            "Complete Tables1–3, Scheme1, kinetic-trapping and gravimetric discussion, references9–10"
          ]
        },
        {
          "page": 4,
          "printed_page": 2120,
          "text_read": true,
          "visual_review": true,
          "sections": [
            "Figures1–3, capping estimates, NMR/IR interpretation, reagent mechanism, references11–12"
          ]
        },
        {
          "page": 5,
          "printed_page": 2121,
          "text_read": true,
          "visual_review": true,
          "sections": [
            "Figures4–5, conversion and control, degradation, IR assignments, optical interpretation"
          ]
        },
        {
          "page": 6,
          "printed_page": 2122,
          "text_read": true,
          "visual_review": true,
          "sections": [
            "Figure6, Table3 interpretation, morphology, solvent compatibility, conclusions, references13–15"
          ]
        }
      ]
    }
  ],
  "document_identity_verification": {
    "method": "Two actual main-copy hashes and visually checked title/terminal article code corroborated with local corpus identity.",
    "full_doi_printed": false
  },
  "coverage_status": "supplied_main_text_and_visual_review_complete; SI_unverified",
  "independent_audit": "All six supplied main pages and canonical extraction independently audited. Reader and publication gates tracked separately; SI unverified.",
  "publication_status": "Reviewed contribution for the existing MatterSyn atlas; deployment tracked separately.",
  "source_review_promoted": true,
  "training_eligible": false,
  "training_note": "Six routes support precursor-selection and partial-protocol tasks. Surface-functionalization tasks retain the QDOH seed, acyl reagent and intended surface. Inherited common conditions remain labeled; molecular precursor products retain their actual organic formulas. Qualitative results, optical model sizes and compound-level spectroscopy do not become calibrated success, exact-structure or size-conditioned labels.",
  "recipe_inventory": [
    {
      "id": "veinot-1997-qdoh",
      "label": "Veinot et al. (1997) · Surface phenol-functionalized CdS nanoclusters (1, QDOH)",
      "record_ids": [
        "veinot-1997-qdoh"
      ],
      "record_type": "literature_protocol",
      "status": "source_reviewed",
      "scope": "Source preparation or derivative route; physical batch identity and missing fields remain unresolved.",
      "gaps": [
        "Matching SI not located or verified."
      ]
    },
    {
      "id": "veinot-1997-ester-2a",
      "label": "Veinot et al. (1997) · Acetyl ester of surface phenolic CdS (2a)",
      "record_ids": [
        "veinot-1997-ester-2a"
      ],
      "record_type": "literature_protocol",
      "status": "source_reviewed",
      "scope": "Source preparation or derivative route; physical batch identity and missing fields remain unresolved.",
      "gaps": [
        "Matching SI not located or verified."
      ]
    },
    {
      "id": "veinot-1997-ester-2b",
      "label": "Veinot et al. (1997) · Butanoyl ester of surface phenolic CdS (2b)",
      "record_ids": [
        "veinot-1997-ester-2b"
      ],
      "record_type": "literature_protocol",
      "status": "source_reviewed",
      "scope": "Source preparation or derivative route; physical batch identity and missing fields remain unresolved.",
      "gaps": [
        "Matching SI not located or verified."
      ]
    },
    {
      "id": "veinot-1997-ester-2c",
      "label": "Veinot et al. (1997) · Pyrene-1-carbonyl ester of surface phenolic CdS (2c)",
      "record_ids": [
        "veinot-1997-ester-2c"
      ],
      "record_type": "literature_protocol",
      "status": "source_reviewed",
      "scope": "Source preparation or derivative route; physical batch identity and missing fields remain unresolved.",
      "gaps": [
        "Matching SI not located or verified."
      ]
    },
    {
      "id": "veinot-1997-ester-2d",
      "label": "Veinot et al. (1997) · Benzoyl ester of surface phenolic CdS (2d)",
      "record_ids": [
        "veinot-1997-ester-2d"
      ],
      "record_type": "literature_protocol",
      "status": "source_reviewed",
      "scope": "Source preparation or derivative route; physical batch identity and missing fields remain unresolved.",
      "gaps": [
        "Matching SI not located or verified."
      ]
    },
    {
      "id": "veinot-1997-ester-2e",
      "label": "Veinot et al. (1997) · Decanoyl ester of surface phenolic CdS (2e)",
      "record_ids": [
        "veinot-1997-ester-2e"
      ],
      "record_type": "literature_protocol",
      "status": "source_reviewed",
      "scope": "Source preparation or derivative route; physical batch identity and missing fields remain unresolved.",
      "gaps": [
        "Matching SI not located or verified."
      ]
    },
    {
      "id": "veinot-1997-pyrenecarbonyl-chloride",
      "label": "Veinot et al. (1997) · 1-Pyrenecarboxylic acid chloride preparation",
      "record_ids": [
        "veinot-1997-pyrenecarbonyl-chloride"
      ],
      "record_type": "procedure",
      "status": "source_reviewed",
      "scope": "Supporting procedure, control or observation; not an additional synthesis route.",
      "gaps": [
        "Matching SI not located or verified."
      ]
    },
    {
      "id": "veinot-1997-acylimidazole-3a",
      "label": "Veinot et al. (1997) · N-Acetylimidazole precursor preparation (3a)",
      "record_ids": [
        "veinot-1997-acylimidazole-3a"
      ],
      "record_type": "procedure",
      "status": "source_reviewed",
      "scope": "Supporting procedure, control or observation; not an additional synthesis route.",
      "gaps": [
        "Matching SI not located or verified."
      ]
    },
    {
      "id": "veinot-1997-acylimidazole-3b",
      "label": "Veinot et al. (1997) · N-Butanoylimidazole precursor preparation (3b)",
      "record_ids": [
        "veinot-1997-acylimidazole-3b"
      ],
      "record_type": "procedure",
      "status": "source_reviewed",
      "scope": "Supporting procedure, control or observation; not an additional synthesis route.",
      "gaps": [
        "Matching SI not located or verified."
      ]
    },
    {
      "id": "veinot-1997-acylimidazole-3c",
      "label": "Veinot et al. (1997) · N-(Pyrene-1-carbonyl)imidazole precursor preparation (3c)",
      "record_ids": [
        "veinot-1997-acylimidazole-3c"
      ],
      "record_type": "procedure",
      "status": "source_reviewed",
      "scope": "Supporting procedure, control or observation; not an additional synthesis route.",
      "gaps": [
        "Matching SI not located or verified."
      ]
    },
    {
      "id": "veinot-1997-acylimidazole-3d",
      "label": "Veinot et al. (1997) · N-Benzoylimidazole precursor preparation (3d)",
      "record_ids": [
        "veinot-1997-acylimidazole-3d"
      ],
      "record_type": "procedure",
      "status": "source_reviewed",
      "scope": "Supporting procedure, control or observation; not an additional synthesis route.",
      "gaps": [
        "Matching SI not located or verified."
      ]
    },
    {
      "id": "veinot-1997-acylimidazole-3e",
      "label": "Veinot et al. (1997) · N-Decanoylimidazole precursor preparation (3e)",
      "record_ids": [
        "veinot-1997-acylimidazole-3e"
      ],
      "record_type": "procedure",
      "status": "source_reviewed",
      "scope": "Supporting procedure, control or observation; not an additional synthesis route.",
      "gaps": [
        "Matching SI not located or verified."
      ]
    },
    {
      "id": "veinot-1997-reagent-conditioning",
      "label": "Veinot et al. (1997) · Reagent purification and handling",
      "record_ids": [
        "veinot-1997-reagent-conditioning"
      ],
      "record_type": "procedure",
      "status": "source_reviewed",
      "scope": "Supporting procedure, control or observation; not an additional synthesis route.",
      "gaps": [
        "Matching SI not located or verified."
      ]
    },
    {
      "id": "veinot-1997-nmr",
      "label": "Veinot et al. (1997) · 400 MHz proton NMR and D2O exchange",
      "record_ids": [
        "veinot-1997-nmr"
      ],
      "record_type": "procedure",
      "status": "source_reviewed",
      "scope": "Supporting procedure, control or observation; not an additional synthesis route.",
      "gaps": [
        "Matching SI not located or verified."
      ]
    },
    {
      "id": "veinot-1997-ftir",
      "label": "Veinot et al. (1997) · FTIR measurements of KBr pellets",
      "record_ids": [
        "veinot-1997-ftir"
      ],
      "record_type": "procedure",
      "status": "source_reviewed",
      "scope": "Supporting procedure, control or observation; not an additional synthesis route.",
      "gaps": [
        "Matching SI not located or verified."
      ]
    },
    {
      "id": "veinot-1997-uv-visible",
      "label": "Veinot et al. (1997) · UV–visible absorption measurements",
      "record_ids": [
        "veinot-1997-uv-visible"
      ],
      "record_type": "procedure",
      "status": "source_reviewed",
      "scope": "Supporting procedure, control or observation; not an additional synthesis route.",
      "gaps": [
        "Matching SI not located or verified."
      ]
    },
    {
      "id": "veinot-1997-tem",
      "label": "Veinot et al. (1997) · TEM specimen preparation and size calibration",
      "record_ids": [
        "veinot-1997-tem"
      ],
      "record_type": "procedure",
      "status": "source_reviewed",
      "scope": "Supporting procedure, control or observation; not an additional synthesis route.",
      "gaps": [
        "Matching SI not located or verified."
      ]
    },
    {
      "id": "veinot-1997-unfunctionalized-control",
      "label": "Veinot et al. (1997) · Unfunctionalized thiophenolate-capped CdS control",
      "record_ids": [
        "veinot-1997-unfunctionalized-control"
      ],
      "record_type": "protocol_variant",
      "status": "source_reviewed",
      "scope": "Supporting procedure, control or observation; not an additional synthesis route.",
      "gaps": [
        "Matching SI not located or verified."
      ]
    },
    {
      "id": "veinot-1997-direct-acylchloride-degradation",
      "label": "Veinot et al. (1997) · Initial direct-acyl-chloride esterification attempts",
      "record_ids": [
        "veinot-1997-direct-acylchloride-degradation"
      ],
      "record_type": "observation",
      "status": "source_reviewed",
      "scope": "Supporting procedure, control or observation; not an additional synthesis route.",
      "gaps": [
        "Matching SI not located or verified."
      ]
    },
    {
      "id": "veinot-1997-prolonged-degradation",
      "label": "Veinot et al. (1997) · Prolonged N-acylimidazole exposure",
      "record_ids": [
        "veinot-1997-prolonged-degradation"
      ],
      "record_type": "observation",
      "status": "source_reviewed",
      "scope": "Supporting procedure, control or observation; not an additional synthesis route.",
      "gaps": [
        "Matching SI not located or verified."
      ]
    },
    {
      "id": "veinot-1997-characterization",
      "label": "Veinot et al. (1997) · Compound-resolved spectra, morphology and colloidal solubility",
      "record_ids": [
        "veinot-1997-characterization"
      ],
      "record_type": "observation",
      "status": "source_reviewed",
      "scope": "Supporting procedure, control or observation; not an additional synthesis route.",
      "gaps": [
        "Matching SI not located or verified."
      ]
    }
  ],
  "characterization_inventory": {
    "reader_item_ids": [
      "tem-preparation",
      "tem-acquisition",
      "tem-diameter-series",
      "aggregation",
      "cap-gravimetry",
      "prior-coverage-comparison",
      "structural-limits",
      "nmr-acquisition",
      "qdoh-nmr-exchange",
      "nmr-table",
      "decanoyl-nmr",
      "ftir-acquisition",
      "qdoh-ir",
      "prior-ir-comparison",
      "ester-ir",
      "absorption-acquisition",
      "qdoh-absorption-conflict",
      "optical-size-series",
      "missing-optical-equation",
      "solubility-qdoh",
      "solubility-derivatives",
      "nmr-row-1",
      "nmr-row-2a",
      "nmr-row-2b",
      "nmr-row-2c",
      "nmr-row-2d",
      "nmr-row-2e",
      "nmr-row-3a",
      "nmr-row-3b",
      "nmr-row-3c",
      "nmr-row-3d",
      "nmr-row-3e",
      "ir-row-1",
      "ir-row-2a",
      "ir-row-2b",
      "ir-row-2c",
      "ir-row-2d",
      "ir-row-2e"
    ]
  },
  "figures": [
    {
      "id": "figure-1",
      "label": "QDOH proton NMR before and after D2O",
      "document_role": "main",
      "page": 4,
      "printed_page": 2120,
      "source_locators": [
        "Main PDF p. 4, printed p. 2120, QDOH proton NMR before and after D2O"
      ],
      "caption_paraphrase": "Two400 MHz proton-NMR spectra of QDOH in DMSO-d6; panelb follows addition of one drop ofD2O.",
      "sample_scope": "Compound 1, QDOH, NMR exchange experiment.",
      "sample_links": [
        "veinot-1997-nmr",
        "veinot-1997-characterization"
      ],
      "compound_labels": [
        "1"
      ],
      "sample_linkage": "Source compound-class association only. Distinct characterization states are not independent syntheses or verified same-aliquot links.",
      "formulation_labels": [
        "1"
      ],
      "evidence_class": "experimental",
      "public_asset": "assets/figures/veinot1997/figure-01.png",
      "public_asset_sha256": "7b11782065587a391c69e790efe1809deaa6cbf49dd5f71edd476bd6803accda",
      "asset_provenance": {
        "source_file": "10.1021_cm970189m.pdf",
        "source_sha256": "eac4fe78e4bc3ab9c15e0409b69232e4294a0c07787d3ca650c378f6341d4adc",
        "source_pdf_page": 4,
        "crop_bbox_pdf_points_top_left": [
          50.91428571428571,
          33.42857142857143,
          297.25714285714287,
          326.0571428571429
        ],
        "crop_normalized": [
          0.08319327731092437,
          0.04220779220779221,
          0.4857142857142857,
          0.4116883116883117
        ],
        "render_dpi": 300,
        "pixel_dimensions": [
          1027,
          1220
        ],
        "renderer": "PDFium via pypdfium2; original PDF rasterization and rectangular crop, no redrawing",
        "transformation": "Original source raster crop; no curve digitization, reconstruction or recoloring."
      },
      "quantitative_context": [
        "Panels and caption remain together.",
        "Loss of the broad8.6–9.1 ppm signal supports assignment to exchangeableOH; it is not a new synthesis sample or complete material conversion.",
        "The different displayed spectral ranges are retained; no axis or integration trace is digitized."
      ],
      "notes": [
        "Panels and caption remain together.",
        "Loss of the broad8.6–9.1 ppm signal supports assignment to exchangeableOH; it is not a new synthesis sample or complete material conversion.",
        "The different displayed spectral ranges are retained; no axis or integration trace is digitized."
      ],
      "panels": [
        "a: before D2O",
        "b: after one D2Odrop"
      ],
      "text_reviewed": true,
      "visual_reviewed": true,
      "reviewed": false,
      "reader_render_verified": false,
      "training_eligible": false,
      "source_asset_type": "figure"
    },
    {
      "id": "figure-2",
      "label": "N-decanoylimidazole precursor proton NMR",
      "document_role": "main",
      "page": 4,
      "printed_page": 2120,
      "source_locators": [
        "Main PDF p. 4, printed p. 2120, N-decanoylimidazole precursor proton NMR"
      ],
      "caption_paraphrase": "400 MHz proton-NMR spectrum of 3e in DMSO-d6 with residual solvent marked by an asterisk.",
      "sample_scope": "Small-molecule precursor3e, not decanoylated nanocluster2e.",
      "sample_links": [
        "veinot-1997-nmr",
        "veinot-1997-characterization",
        "veinot-1997-acylimidazole-3e"
      ],
      "compound_labels": [
        "3e"
      ],
      "sample_linkage": "Source compound-class association only. Distinct characterization states are not independent syntheses or verified same-aliquot links.",
      "formulation_labels": [
        "3e"
      ],
      "evidence_class": "experimental",
      "public_asset": "assets/figures/veinot1997/figure-02.png",
      "public_asset_sha256": "f490807963ec24f71e81c8f4dd39b1509a11025634e1aaeac8a345180fbd4921",
      "asset_provenance": {
        "source_file": "10.1021_cm970189m.pdf",
        "source_sha256": "eac4fe78e4bc3ab9c15e0409b69232e4294a0c07787d3ca650c378f6341d4adc",
        "source_pdf_page": 4,
        "crop_bbox_pdf_points_top_left": [
          313.71428571428567,
          33.42857142857143,
          560.5714285714286,
          201.59999999999997
        ],
        "crop_normalized": [
          0.5126050420168067,
          0.04220779220779221,
          0.9159663865546218,
          0.2545454545454545
        ],
        "render_dpi": 300,
        "pixel_dimensions": [
          1029,
          701
        ],
        "renderer": "PDFium via pypdfium2; original PDF rasterization and rectangular crop, no redrawing",
        "transformation": "Original source raster crop; no curve digitization, reconstruction or recoloring."
      },
      "quantitative_context": [
        "Precursor and product spectra must not be swapped. The source’s assignment and original signal labels remain intact."
      ],
      "notes": [
        "Precursor and product spectra must not be swapped. The source’s assignment and original signal labels remain intact."
      ],
      "panels": [],
      "text_reviewed": true,
      "visual_reviewed": true,
      "reviewed": false,
      "reader_render_verified": false,
      "training_eligible": false,
      "source_asset_type": "figure"
    },
    {
      "id": "figure-3",
      "label": "Decanoylated CdS nanocluster proton NMR",
      "document_role": "main",
      "page": 4,
      "printed_page": 2120,
      "source_locators": [
        "Main PDF p. 4, printed p. 2120, Decanoylated CdS nanocluster proton NMR"
      ],
      "caption_paraphrase": "400 MHz proton-NMR spectrum of 2e in CDCl3 with residual chloroform, water and TMS markers.",
      "sample_scope": "Compound 2e nanocluster ester; distinct from 3e precursor and from theDMSO-d6 used for other cluster NMR specimens.",
      "sample_links": [
        "veinot-1997-nmr",
        "veinot-1997-characterization",
        "veinot-1997-ester-2e"
      ],
      "compound_labels": [
        "2e"
      ],
      "sample_linkage": "Source compound-class association only. Distinct characterization states are not independent syntheses or verified same-aliquot links.",
      "formulation_labels": [
        "2e"
      ],
      "evidence_class": "experimental",
      "public_asset": "assets/figures/veinot1997/figure-03.png",
      "public_asset_sha256": "f39941408180f6f09cb0fd700eb6a4db56ea610f2d699c4a94131a4ae503725b",
      "asset_provenance": {
        "source_file": "10.1021_cm970189m.pdf",
        "source_sha256": "eac4fe78e4bc3ab9c15e0409b69232e4294a0c07787d3ca650c378f6341d4adc",
        "source_pdf_page": 4,
        "crop_bbox_pdf_points_top_left": [
          313.71428571428567,
          207.25714285714287,
          560.5714285714286,
          375.42857142857144
        ],
        "crop_normalized": [
          0.5126050420168067,
          0.2616883116883117,
          0.9159663865546218,
          0.474025974025974
        ],
        "render_dpi": 300,
        "pixel_dimensions": [
          1029,
          701
        ],
        "renderer": "PDFium via pypdfium2; original PDF rasterization and rectangular crop, no redrawing",
        "transformation": "Original source raster crop; no curve digitization, reconstruction or recoloring."
      },
      "quantitative_context": [
        "Asterisk marks chloroform, double dagger water, dagger TMS; glyphs are preserved.",
        "No molecular formula, ligand count or sample mass is determined by this crop."
      ],
      "notes": [
        "Asterisk marks chloroform, double dagger water, dagger TMS; glyphs are preserved.",
        "No molecular formula, ligand count or sample mass is determined by this crop."
      ],
      "panels": [],
      "text_reviewed": true,
      "visual_reviewed": true,
      "reviewed": false,
      "reader_render_verified": false,
      "training_eligible": false,
      "source_asset_type": "figure"
    },
    {
      "id": "figure-4",
      "label": "Decanoylated nanocluster infrared spectrum",
      "document_role": "main",
      "page": 5,
      "printed_page": 2121,
      "source_locators": [
        "Main PDF p. 5, printed p. 2121, Decanoylated nanocluster infrared spectrum"
      ],
      "caption_paraphrase": "FTIR spectrum of 2e prepared inKBr.",
      "sample_scope": "Compound 2e; NMR, IR and TEM preparations are separate analytical specimen states.",
      "sample_links": [
        "veinot-1997-ftir",
        "veinot-1997-characterization",
        "veinot-1997-ester-2e"
      ],
      "compound_labels": [
        "2e"
      ],
      "sample_linkage": "Source compound-class association only. Distinct characterization states are not independent syntheses or verified same-aliquot links.",
      "formulation_labels": [
        "2e"
      ],
      "evidence_class": "experimental",
      "public_asset": "assets/figures/veinot1997/figure-04.png",
      "public_asset_sha256": "04dd36db9cc2146be0a3f9db5aaa027c3f5783e13c80a419afa85b0b0eca47c9",
      "asset_provenance": {
        "source_file": "10.1021_cm970189m.pdf",
        "source_sha256": "eac4fe78e4bc3ab9c15e0409b69232e4294a0c07787d3ca650c378f6341d4adc",
        "source_pdf_page": 5,
        "crop_bbox_pdf_points_top_left": [
          50.91428571428571,
          34.457142857142856,
          490.62857142857143,
          334.2857142857143
        ],
        "crop_normalized": [
          0.08319327731092437,
          0.04350649350649351,
          0.8016806722689076,
          0.42207792207792205
        ],
        "render_dpi": 300,
        "pixel_dimensions": [
          1832,
          1249
        ],
        "renderer": "PDFium via pypdfium2; original PDF rasterization and rectangular crop, no redrawing",
        "transformation": "Original source raster crop; no curve digitization, reconstruction or recoloring."
      },
      "quantitative_context": [
        "The original axis is percent transmittance despite the caption describing infrared absorption. Retain original representation.",
        "The spectrum is not digitized or redrawn."
      ],
      "notes": [
        "The original axis is percent transmittance despite the caption describing infrared absorption. Retain original representation.",
        "The spectrum is not digitized or redrawn."
      ],
      "panels": [],
      "text_reviewed": true,
      "visual_reviewed": true,
      "reviewed": false,
      "reader_render_verified": false,
      "training_eligible": false,
      "source_asset_type": "figure"
    },
    {
      "id": "figure-5",
      "label": "QDOH optical absorption in methanol",
      "document_role": "main",
      "page": 5,
      "printed_page": 2121,
      "source_locators": [
        "Main PDF p. 5, printed p. 2121, QDOH optical absorption in methanol"
      ],
      "caption_paraphrase": "Original optical spectrum of 10−4 M QDOH in methanol with a1 cm path.",
      "sample_scope": "Compound 1, dilute optical specimen; concentration molar basis for nanoclusters is not further defined.",
      "sample_links": [
        "veinot-1997-uv-visible",
        "veinot-1997-characterization",
        "veinot-1997-qdoh"
      ],
      "compound_labels": [
        "1"
      ],
      "sample_linkage": "Source compound-class association only. Distinct characterization states are not independent syntheses or verified same-aliquot links.",
      "formulation_labels": [
        "1"
      ],
      "evidence_class": "experimental",
      "public_asset": "assets/figures/veinot1997/figure-05.png",
      "public_asset_sha256": "2be0b9f054c3703cf2e769a12b00e12425b3803f66b3095b38bc1b1dfd479431",
      "asset_provenance": {
        "source_file": "10.1021_cm970189m.pdf",
        "source_sha256": "eac4fe78e4bc3ab9c15e0409b69232e4294a0c07787d3ca650c378f6341d4adc",
        "source_pdf_page": 5,
        "crop_bbox_pdf_points_top_left": [
          313.71428571428567,
          336.85714285714283,
          560.5714285714286,
          534.3428571428572
        ],
        "crop_normalized": [
          0.5126050420168067,
          0.4253246753246753,
          0.9159663865546218,
          0.6746753246753247
        ],
        "render_dpi": 300,
        "pixel_dimensions": [
          1029,
          823
        ],
        "renderer": "PDFium via pypdfium2; original PDF rasterization and rectangular crop, no redrawing",
        "transformation": "Original source raster crop; no curve digitization, reconstruction or recoloring."
      },
      "quantitative_context": [
        "Text assigns an onset near 390 nm, while Experimental reports295 nm edge and 305 nm shoulder. The original plot and both statements remain available.",
        "3.19 eV optical gap and 24 Å tight-binding diameter are source-derived interpretations, not TEM measurements."
      ],
      "notes": [
        "Text assigns an onset near 390 nm, while Experimental reports295 nm edge and 305 nm shoulder. The original plot and both statements remain available.",
        "3.19 eV optical gap and 24 Å tight-binding diameter are source-derived interpretations, not TEM measurements."
      ],
      "panels": [],
      "text_reviewed": true,
      "visual_reviewed": true,
      "reviewed": false,
      "reader_render_verified": false,
      "training_eligible": false,
      "source_asset_type": "figure"
    },
    {
      "id": "figure-6",
      "label": "TEM of QDOH with aggregates and individual clusters",
      "document_role": "main",
      "page": 6,
      "printed_page": 2122,
      "source_locators": [
        "Main PDF p. 6, printed p. 2122, TEM of QDOH with aggregates and individual clusters"
      ],
      "caption_paraphrase": "Original TEM image of driedQDOH from aCHCl3 suspension on carbon-coated copper, caption magnification290000×.",
      "sample_scope": "Compound 1, TEM specimen; the image includes an aggregate and neighboring particles.",
      "sample_links": [
        "veinot-1997-tem",
        "veinot-1997-characterization",
        "veinot-1997-qdoh"
      ],
      "compound_labels": [
        "1"
      ],
      "sample_linkage": "Source compound-class association only. Distinct characterization states are not independent syntheses or verified same-aliquot links.",
      "formulation_labels": [
        "1"
      ],
      "evidence_class": "experimental_tem",
      "public_asset": "assets/figures/veinot1997/figure-06.png",
      "public_asset_sha256": "4e9e90a6b10a32523e617c234f8174eb93d3a4cf167d48d4be67d22371cd953f",
      "asset_provenance": {
        "source_file": "10.1021_cm970189m.pdf",
        "source_sha256": "eac4fe78e4bc3ab9c15e0409b69232e4294a0c07787d3ca650c378f6341d4adc",
        "source_pdf_page": 6,
        "crop_bbox_pdf_points_top_left": [
          313.71428571428567,
          33.42857142857143,
          560.5714285714286,
          304.45714285714286
        ],
        "crop_normalized": [
          0.5126050420168067,
          0.04220779220779221,
          0.9159663865546218,
          0.38441558441558443
        ],
        "render_dpi": 300,
        "pixel_dimensions": [
          1029,
          1130
        ],
        "renderer": "PDFium via pypdfium2; original PDF rasterization and rectangular crop, no redrawing",
        "transformation": "Original source raster crop; no curve digitization, reconstruction or recoloring."
      },
      "quantitative_context": [
        "Original6 nm scale bar is preserved. Body describes a1100 Å aggregate, which appears inconsistent with the image scale; do not recalculate or replace the scale.",
        "Caption namesQDOH inCHCl3, while the discussion says QDOH is not soluble inCHCl3. A deposited suspension need not be molecularly dissolved; preserve both statements.",
        "The body reports30.4±7 Å from histogram analysis; superscript15 is a resolution-limitation footnote, not part of 715 Å. It does not identify every visible object with this diameter.",
        "No lattice fringes, SAED, XRD or measured atomic coordinates are provided."
      ],
      "notes": [
        "Original6 nm scale bar is preserved. Body describes a1100 Å aggregate, which appears inconsistent with the image scale; do not recalculate or replace the scale.",
        "Caption namesQDOH inCHCl3, while the discussion says QDOH is not soluble inCHCl3. A deposited suspension need not be molecularly dissolved; preserve both statements.",
        "The body reports30.4±7 Å from histogram analysis; superscript15 is a resolution-limitation footnote, not part of 715 Å. It does not identify every visible object with this diameter.",
        "No lattice fringes, SAED, XRD or measured atomic coordinates are provided."
      ],
      "panels": [],
      "text_reviewed": true,
      "visual_reviewed": true,
      "reviewed": false,
      "reader_render_verified": false,
      "training_eligible": false,
      "source_asset_type": "figure"
    }
  ],
  "tables": [
    {
      "id": "table-1",
      "label": "Reaction conditions, precursor yields and ester conversion with NMR",
      "document_role": "main",
      "page": 3,
      "printed_page": 2119,
      "source_locators": [
        "Main PDF p. 3, printed p. 2119, Reaction conditions, precursor yields and ester conversion with NMR"
      ],
      "caption_paraphrase": "Tabulated synthesis time/solvent, yield or conversion, and proton-NMR assignments for 1, 2a–e and 3a–e.",
      "sample_scope": "1=QDOH; 2a–e=cluster ester conversions; 3a–e=N-acylimidazole small molecule yields.",
      "sample_links": [
        "veinot-1997-characterization",
        "veinot-1997-nmr"
      ],
      "compound_labels": [
        "1",
        "2a",
        "2b",
        "2c",
        "2d",
        "2e",
        "3a",
        "3b",
        "3c",
        "3d",
        "3e"
      ],
      "sample_linkage": "Source compound-class association only. Distinct characterization states are not independent syntheses or verified same-aliquot links.",
      "formulation_labels": [
        "1",
        "2a",
        "2b",
        "2c",
        "2d",
        "2e",
        "3a",
        "3b",
        "3c",
        "3d",
        "3e"
      ],
      "evidence_class": "reported_conditions_and_characterization",
      "public_asset": "assets/figures/veinot1997/table-01.png",
      "public_asset_sha256": "2f06de03dae2ca9e58bb32601bcf22a107ca05265ce27557fb49596459b0b544",
      "asset_provenance": {
        "source_file": "10.1021_cm970189m.pdf",
        "source_sha256": "eac4fe78e4bc3ab9c15e0409b69232e4294a0c07787d3ca650c378f6341d4adc",
        "source_pdf_page": 3,
        "crop_bbox_pdf_points_top_left": [
          50.91428571428571,
          33.94285714285714,
          560.5714285714286,
          217.54285714285714
        ],
        "crop_normalized": [
          0.08319327731092437,
          0.04285714285714286,
          0.9159663865546218,
          0.2746753246753247
        ],
        "render_dpi": 300,
        "pixel_dimensions": [
          2124,
          766
        ],
        "renderer": "PDFium via pypdfium2; original PDF rasterization and rectangular crop, no redrawing",
        "transformation": "Original source raster crop; no curve digitization, reconstruction or recoloring."
      },
      "quantitative_context": [
        "Cluster conversion percentages are phenolic esterification fractions estimated by NMR; they are not isolated mass yield or photoluminescence yield.",
        "3b lists 15 min while the general anhydride method says 30 min.3d lists 15 min; the general chloride procedure lacks a hold time.",
        "The3d benzoyl entry includes an anomalous2.6 ppm methyl resonance; retain as printed, not an inferred change to toluoyl identity.",
        "QDOH has a blank yield/conversion cell, not zero. Table time applies to its specified synthesis, not the NMR acquisition."
      ],
      "notes": [
        "Cluster conversion percentages are phenolic esterification fractions estimated by NMR; they are not isolated mass yield or photoluminescence yield.",
        "3b lists 15 min while the general anhydride method says 30 min.3d lists 15 min; the general chloride procedure lacks a hold time.",
        "The3d benzoyl entry includes an anomalous2.6 ppm methyl resonance; retain as printed, not an inferred change to toluoyl identity.",
        "QDOH has a blank yield/conversion cell, not zero. Table time applies to its specified synthesis, not the NMR acquisition."
      ],
      "panels": [],
      "text_reviewed": true,
      "visual_reviewed": true,
      "reviewed": false,
      "reader_render_verified": false,
      "training_eligible": false,
      "source_asset_type": "table",
      "structured_rows": [
        {
          "compound": "1",
          "solvent": "CH3CN/CH3OH/H2O",
          "reaction_time_min": null,
          "reaction_time_h": 12,
          "yield_or_conversion_percent": null,
          "quantity_role": "No percentage reported",
          "nmr": "6.0–7.3 (m, 4H, aromatic); 8.6–9.1 (m, 1H, OH)"
        },
        {
          "compound": "2a",
          "solvent": "DMSO",
          "reaction_time_min": 30,
          "yield_or_conversion_percent": 95,
          "quantity_role": "Phenolic-group conversion estimated by NMR",
          "nmr": "6.0–7.7 (m, 4H, aromatic); 2.2 (s, 3H, CH3)"
        },
        {
          "compound": "2b",
          "solvent": "DMSO",
          "reaction_time_min": 30,
          "yield_or_conversion_percent": 97,
          "quantity_role": "Phenolic-group conversion estimated by NMR",
          "nmr": "6.0–7.7 (m, 4H, aromatic); 2.5 (br, 2H, alpha-CH2); 1.6 (br, 2H, beta-CH2); 0.95 (br, 3H, CH3)"
        },
        {
          "compound": "2c",
          "solvent": "DMSO",
          "reaction_time_min": 30,
          "yield_or_conversion_percent": 95,
          "quantity_role": "Phenolic-group conversion estimated by NMR",
          "nmr": "6.4–9.5 (m, aromatic)"
        },
        {
          "compound": "2d",
          "solvent": "DMSO",
          "reaction_time_min": 30,
          "yield_or_conversion_percent": 100,
          "quantity_role": "Phenolic-group conversion estimated by NMR",
          "nmr": "6.4–8.2 (m, aromatic)"
        },
        {
          "compound": "2e",
          "solvent": "DMSO",
          "reaction_time_min": 30,
          "yield_or_conversion_percent": 100,
          "quantity_role": "Phenolic-group conversion estimated by NMR",
          "nmr": "6.4–7.3 (m, 4H, aromatic); 2.5 (br, 2H, alpha-CH2); 1.7 (br, 2H, beta-CH2); 1.2–1.5 (br, 12H, aliphatic); 0.91 (br, 3H, CH3)"
        },
        {
          "compound": "3a",
          "solvent": "Acetic anhydride",
          "reaction_time_min": 30,
          "yield_or_conversion_percent": 100,
          "quantity_role": "Prepared organic reagent yield",
          "nmr": "8.4 (s, 1H, ImC2); 7.7 (s, 1H, ImC4); 7.1 (s, 1H, ImC5); 2.2 (s, 3H, CH3)"
        },
        {
          "compound": "3b",
          "solvent": "Butyric anhydride",
          "reaction_time_min": 15,
          "yield_or_conversion_percent": 50,
          "quantity_role": "Prepared organic reagent yield",
          "nmr": "8.4 (s, 1H, ImC2); 7.7 (s, 1H, ImC4); 7.1 (s, 1H, ImC5); 3.1 (t, 2H, alpha-CH2); 1.8 (m, 2H, beta-CH2); 1.0 (t, 3H, CH3)",
          "conflict": "General anhydride preparation says 30 min."
        },
        {
          "compound": "3c",
          "solvent": "Toluene",
          "reaction_time_min": 30,
          "yield_or_conversion_percent": 65,
          "quantity_role": "Prepared organic reagent yield",
          "nmr": "8.2–8.5 (m, 10H, ImC2 plus pyrene); 7.8 (s, 1H, ImC4); 7.2 (s, 1H, ImC5)"
        },
        {
          "compound": "3d",
          "solvent": "Toluene",
          "reaction_time_min": 15,
          "yield_or_conversion_percent": 100,
          "quantity_role": "Prepared organic reagent yield",
          "nmr": "8.2 (s, 1H, ImC2); 7.7 (s, 1H, ImC4); 7.2 (s, 1H, ImC5); 7.8 (d, 2H, phenyl2,6); 7.6 (m, 2H, phenyl3,5); 7.7 (s, 1H, phenyl4); 2.6 (s, 3H, CH3)",
          "conflict": "The printed methyl assignment is inconsistent with the named benzoyl structure; it is retained without reassignment."
        },
        {
          "compound": "3e",
          "solvent": "Toluene",
          "reaction_time_min": 30,
          "yield_or_conversion_percent": 100,
          "quantity_role": "Prepared organic reagent yield",
          "nmr": "8.4 (s, 1H, ImC2); 7.7 (s, 1H, ImC4); 7.0 (s, 1H, ImC5); 3.0 (t, 2H, alpha-CH2); 1.7 (m, 2H, beta-CH2); 1.2–1.4 (br, 12H, aliphatic); 0.9 (t, 3H, CH3)"
        }
      ]
    },
    {
      "id": "table-2",
      "label": "FTIR bands and assignments across QDOH and esters",
      "document_role": "main",
      "page": 3,
      "printed_page": 2119,
      "source_locators": [
        "Main PDF p. 3, printed p. 2119, FTIR bands and assignments across QDOH and esters"
      ],
      "caption_paraphrase": "FTIR peak positions and qualitative intensities for the six nanocluster identities as KBr pellets.",
      "sample_scope": "1 and 2a–e; spectral specimen rather than a separate synthesis batch.",
      "sample_links": [
        "veinot-1997-characterization",
        "veinot-1997-ftir"
      ],
      "compound_labels": [
        "1",
        "2a",
        "2b",
        "2c",
        "2d",
        "2e"
      ],
      "sample_linkage": "Source compound-class association only. Distinct characterization states are not independent syntheses or verified same-aliquot links.",
      "formulation_labels": [
        "1",
        "2a",
        "2b",
        "2c",
        "2d",
