Repository: cuiyist/mattersyn

# MatterSyn website

[Open MatterSyn](https://cuiyist.github.io/mattersyn-site/) · [Review progress](https://cuiyist.github.io/mattersyn-site/progress.html) · [Public project, memory, skills and audit history](https://github.com/cuiyist/mattersyn)

This repository contains the published static materials atlas and machine-readable data. The separate public project repository contains development work and review history. Original papers and SI remain local. Progress snapshots update as review milestones are completed; scientific additions retain their individual audit and source-scope requirements.

File: recipe-atlas/dist/data/paper-reviews/dabbousi1997.json (part 4 of 10)
{
            "link_limit": "Source-defined cohort only; shared size/formula/technique does not prove identical batch, aliquot or specimen."
          },
          "evidence": [
            {
              "source_id": "dabbousi1997",
              "document_role": "main",
              "pdf_page": 3,
              "printed_page": 9465,
              "locator": "Main PDF p. 3, printed p. 9465, ResultsIIIA"
            },
            {
              "source_id": "dabbousi1997",
              "document_role": "main",
              "pdf_page": 7,
              "printed_page": 9469,
              "locator": "Main PDF p. 7, printed p. 9469, SAXS/polymer aggregation discussion"
            }
          ],
          "source_locators": [
            "Main PDF p. 3, printed p. 9465, ResultsIIIA",
            "Main PDF p. 7, printed p. 9469, SAXS/polymer aggregation discussion"
          ],
          "canonical_links": [
            {
              "record_id": "dabbousi-1997-zns-overgrowth",
              "json_pointer": "",
              "relation": "Independently audited source-context link; the stated cohort and specimen limitations still apply."
            }
          ],
          "notes": [],
          "facts": [],
          "training_eligible": false
        },
        {
          "id": "cds-addition-storage",
          "title": "CdS overgrowth and storage distinction",
          "text": "For 33.5–35 Å diameter CdSe seeds, the Cd/S solution is dripped into the reaction at 180 °C and approximately 1 mL/min. The mixture darkens and its absorption red-shifts during addition. Storage requires equal amounts of hexane and butanol because butanol alone appeared to flocculate these particles. Equal amounts have no explicit mass/volume basis or individual quantity in the source; the ZnS 5 mL butanol step is not automatically a CdS volume.",
          "claim_type": "reported_source_fact",
          "sample_scope": {
            "cohort_keys": [
              "cds-method"
            ],
            "state": "CdS overgrowth and storage distinction",
            "physical_batch_id": null,
            "link_limit": "Source-defined cohort only; shared size/formula/technique does not prove identical batch, aliquot or specimen."
          },
          "evidence": [
            {
              "source_id": "dabbousi1997",
              "document_role": "main",
              "pdf_page": 2,
              "printed_page": 9464,
              "locator": "Main PDF p. 2, printed p. 9464, Synthesis,(CdSe)CdS"
            }
          ],
          "source_locators": [
            "Main PDF p. 2, printed p. 9464, Synthesis,(CdSe)CdS"
          ],
          "canonical_links": [
            {
              "record_id": "dabbousi-1997-cds-overgrowth",
              "json_pointer": "",
              "relation": "Independently audited source-context link; the stated cohort and specimen limitations still apply."
            }
          ],
          "notes": [
            "Later Fig 16/model size descriptions conflict; keep those experimental/model contexts separate from this method."
          ],
          "facts": [],
          "training_eligible": false
        },
        {
          "id": "coverage-design",
          "title": "Matched-seed coverage series",
          "text": "A large approximately 40 Å diameter CdSe preparation is divided into fractions. Varying amounts of Zn/S precursors are added at identical temperatures and addition times, to vary shell coverage while preserving a common seed source. The five comparisons are bare, 0.65, 1.3, 2.6 and 5.3 monolayers. Figure captions describe42±10% Å seeds; Table 1 distinguishes TEM and SAXS sizes. No exact aliquot masses, doses or per-fraction times are printed.",
          "claim_type": "reported_source_fact",
          "sample_scope": {
            "cohort_keys": [
              "coverage-main"
            ],
            "state": "Matched-seed coverage series",
            "physical_batch_id": null,
            "link_limit": "Source-defined cohort only; shared size/formula/technique does not prove identical batch, aliquot or specimen.",
            "canonical_sample_links": [
              {
                "record_id": "dabbousi-1997-coverage-series",
                "sample_id": "bare",
                "json_pointer": "/products/0",
                "relation": "Source-defined cohort member; a single statement need not apply to every listed member. Preserve item-specific specimen and treatment qualifiers."
              },
              {
                "record_id": "dabbousi-1997-coverage-series",
                "sample_id": "ml-065",
                "json_pointer": "/products/1",
                "relation": "Source-defined cohort member; a single statement need not apply to every listed member. Preserve item-specific specimen and treatment qualifiers."
              },
              {
                "record_id": "dabbousi-1997-coverage-series",
                "sample_id": "ml-13",
                "json_pointer": "/products/2",
                "relation": "Source-defined cohort member; a single statement need not apply to every listed member. Preserve item-specific specimen and treatment qualifiers."
              },
              {
                "record_id": "dabbousi-1997-coverage-series",
                "sample_id": "ml-26",
                "json_pointer": "/products/3",
                "relation": "Source-defined cohort member; a single statement need not apply to every listed member. Preserve item-specific specimen and treatment qualifiers."
              },
              {
                "record_id": "dabbousi-1997-coverage-series",
                "sample_id": "ml-53",
                "json_pointer": "/products/4",
                "relation": "Source-defined cohort member; a single statement need not apply to every listed member. Preserve item-specific specimen and treatment qualifiers."
              }
            ]
          },
          "evidence": [
            {
              "source_id": "dabbousi1997",
              "document_role": "main",
              "pdf_page": 4,
              "printed_page": 9466,
              "locator": "Main PDF p. 4, printed p. 9466, Optical coverage-series design and Figure4"
            }
          ],
          "source_locators": [
            "Main PDF p. 4, printed p. 9466, Optical coverage-series design and Figure4"
          ],
          "canonical_links": [
            {
              "record_id": "dabbousi-1997-coverage-series",
              "json_pointer": "",
              "relation": "Independently audited source-context link; the stated cohort and specimen limitations still apply."
            },
            {
              "record_id": "dabbousi-1997-zns-overgrowth",
              "json_pointer": "",
              "relation": "Independently audited source-context link; the stated cohort and specimen limitations still apply."
            }
          ],
          "notes": [],
          "facts": [],
          "training_eligible": false
        }
      ]
    },
    {
      "id": "structures",
      "title": "Final structures",
      "items": [
        {
          "id": "wds-method",
          "title": "WDS composition measurement",
          "text": "JEOL SEM733 electron microprobe at 15 kV measures elemental composition by WDS. Approximately 1 µm particle films are cast from concentrated pyridine dispersion on Si (100); solvent evaporates completely before a thin amorphous-carbon coating suppresses charging. The stated elemental-analysis uncertainty is less than±5%. Concentration, cast volume, carbon thickness and calibration details are absent.",
          "claim_type": "reported_source_fact",
          "sample_scope": {
            "cohort_keys": [
              "wds-preparation",
              "coverage-main"
            ],
            "state": "WDS composition measurement",
            "physical_batch_id": null,
            "link_limit": "Source-defined cohort only; shared size/formula/technique does not prove identical batch, aliquot or specimen.",
            "canonical_sample_links": [
              {
                "record_id": "dabbousi-1997-coverage-series",
                "sample_id": "bare",
                "json_pointer": "/products/0",
                "relation": "Source-defined cohort member; a single statement need not apply to every listed member. Preserve item-specific specimen and treatment qualifiers."
              },
              {
                "record_id": "dabbousi-1997-coverage-series",
                "sample_id": "ml-065",
                "json_pointer": "/products/1",
                "relation": "Source-defined cohort member; a single statement need not apply to every listed member. Preserve item-specific specimen and treatment qualifiers."
              },
              {
                "record_id": "dabbousi-1997-coverage-series",
                "sample_id": "ml-13",
                "json_pointer": "/products/2",
                "relation": "Source-defined cohort member; a single statement need not apply to every listed member. Preserve item-specific specimen and treatment qualifiers."
              },
              {
                "record_id": "dabbousi-1997-coverage-series",
                "sample_id": "ml-26",
                "json_pointer": "/products/3",
                "relation": "Source-defined cohort member; a single statement need not apply to every listed member. Preserve item-specific specimen and treatment qualifiers."
              },
              {
                "record_id": "dabbousi-1997-coverage-series",
                "sample_id": "ml-53",
                "json_pointer": "/products/4",
                "relation": "Source-defined cohort member; a single statement need not apply to every listed member. Preserve item-specific specimen and treatment qualifiers."
              }
            ]
          },
          "evidence": [
            {
              "source_id": "dabbousi1997",
              "document_role": "main",
              "pdf_page": 2,
              "printed_page": 9464,
              "locator": "Main PDF p. 2, printed p. 9464, Wavelength Dispersive X-ray Spectroscopy"
            },
            {
              "source_id": "dabbousi1997",
              "document_role": "main",
              "pdf_page": 5,
              "printed_page": 9467,
              "locator": "Main PDF p. 5, printed p. 9467, WDS results"
            }
          ],
          "source_locators": [
            "Main PDF p. 2, printed p. 9464, Wavelength Dispersive X-ray Spectroscopy",
            "Main PDF p. 5, printed p. 9467, WDS results"
          ],
          "canonical_links": [
            {
              "record_id": "dabbousi-1997-wds-preparation",
              "json_pointer": "",
              "relation": "Independently audited source-context link; the stated cohort and specimen limitations still apply."
            },
            {
              "record_id": "dabbousi-1997-coverage-series",
              "json_pointer": "",
              "relation": "Independently audited source-context link; the stated cohort and specimen limitations still apply."
            }
          ],
          "notes": [],
          "facts": [],
          "training_eligible": false
        },
        {
          "id": "table1-structure",
          "title": "Table 1: measured sizes and model-derived quantities",
          "text": "Table 1 compares the five main coverage levels. TEM major-axis sizes are 39±8.2%, 43±11%, 47±10%, 55±13% and 72±19% Å; mean aspect ratios are 1.12, 1.16, 1.16, 1.23 and 1.23. Polymer-SAXS fits yield42±10%, 46±13%, 50±18% Å only for bare, 0.65 ML and 1.3 ML. WDS Zn/Cd values are 0.46, 1.50, 3.60, 6.80; SAXS-derived ratios 0.58, 1.32 only at 0.65/1.3 ML; WAXS-fit ratios 0.7, 1.4, 2.9, 6.8. Blank cells stay missing, not zero. Percent spreads are not absolute Å errors.",
          "claim_type": "reported_source_fact",
          "sample_scope": {
            "cohort_keys": [
              "coverage-main",
              "tem-particles",
              "polymer-saxs",
              "waxs-main"
            ],
            "state": "Table 1: measured sizes and model-derived quantities",
            "physical_batch_id": null,
            "link_limit": "Source-defined cohort only; shared size/formula/technique does not prove identical batch, aliquot or specimen.",
            "canonical_sample_links": [
              {
                "record_id": "dabbousi-1997-coverage-series",
                "sample_id": "bare",
                "json_pointer": "/products/0",
                "relation": "Source-defined cohort member; a single statement need not apply to every listed member. Preserve item-specific specimen and treatment qualifiers."
              },
              {
                "record_id": "dabbousi-1997-coverage-series",
                "sample_id": "ml-065",
                "json_pointer": "/products/1",
                "relation": "Source-defined cohort member; a single statement need not apply to every listed member. Preserve item-specific specimen and treatment qualifiers."
              },
              {
                "record_id": "dabbousi-1997-coverage-series",
                "sample_id": "ml-13",
                "json_pointer": "/products/2",
                "relation": "Source-defined cohort member; a single statement need not apply to every listed member. Preserve item-specific specimen and treatment qualifiers."
              },
              {
                "record_id": "dabbousi-1997-coverage-series",
                "sample_id": "ml-26",
                "json_pointer": "/products/3",
                "relation": "Source-defined cohort member; a single statement need not apply to every listed member. Preserve item-specific specimen and treatment qualifiers."
              },
              {
                "record_id": "dabbousi-1997-coverage-series",
                "sample_id": "ml-53",
                "json_pointer": "/products/4",
                "relation": "Source-defined cohort member; a single statement need not apply to every listed member. Preserve item-specific specimen and treatment qualifiers."
              }
            ]
          },
          "evidence": [
            {
              "source_id": "dabbousi1997",
              "document_role": "main",
              "pdf_page": 5,
              "printed_page": 9467,
              "locator": "Main PDF p. 5, printed p. 9467, Table1"
            }
          ],
          "source_locators": [
            "Main PDF p. 5, printed p. 9467, Table1"
          ],
          "canonical_links": [
            {
              "record_id": "dabbousi-1997-coverage-series",
              "json_pointer": "",
              "relation": "Independently audited source-context link; the stated cohort and specimen limitations still apply."
            }
          ],
          "notes": [
            "TEM dimensions, model-fit SAXS sizes and composition measurements have different evidential roles even in one summary table.",
            "A TEM major-axis length is not an isotropic spherical diameter."
          ],
          "facts": [],
          "training_eligible": false
        },
        {
          "id": "monolayer-definition",
          "title": "Definition of shell monolayers",
          "text": "The source defines one ZnS monolayer as3.1 Å along the major axis of the prolate particle, using consecutive[002]planes in bulk wurtzite ZnS. It uses TEM dimensions throughout to describe shell thickness in monolayers. This is a geometry-based coverage definition; it does not establish an atomically uniform integer shell or directly measured local interface.",
          "claim_type": "reported_source_fact",
          "sample_scope": {
            "cohort_keys": [
              "coverage-main"
            ],
            "state": "Definition of shell monolayers",
            "physical_batch_id": null,
            "link_limit": "Source-defined cohort only; shared size/formula/technique does not prove identical batch, aliquot or specimen.",
            "canonical_sample_links": [
              {
                "record_id": "dabbousi-1997-coverage-series",
                "sample_id": "bare",
                "json_pointer": "/products/0",
                "relation": "Source-defined cohort member; a single statement need not apply to every listed member. Preserve item-specific specimen and treatment qualifiers."
              },
              {
                "record_id": "dabbousi-1997-coverage-series",
                "sample_id": "ml-065",
                "json_pointer": "/products/1",
                "relation": "Source-defined cohort member; a single statement need not apply to every listed member. Preserve item-specific specimen and treatment qualifiers."
              },
              {
                "record_id": "dabbousi-1997-coverage-series",
                "sample_id": "ml-13",
                "json_pointer": "/products/2",
                "relation": "Source-defined cohort member; a single statement need not apply to every listed member. Preserve item-specific specimen and treatment qualifiers."
              },
              {
                "record_id": "dabbousi-1997-coverage-series",
                "sample_id": "ml-26",
                "json_pointer": "/products/3",
                "relation": "Source-defined cohort member; a single statement need not apply to every listed member. Preserve item-specific specimen and treatment qualifiers."
              },
              {
                "record_id": "dabbousi-1997-coverage-series",
                "sample_id": "ml-53",
                "json_pointer": "/products/4",
                "relation": "Source-defined cohort member; a single statement need not apply to every listed member. Preserve item-specific specimen and treatment qualifiers."
              }
            ]
          },
          "evidence": [
            {
              "source_id": "dabbousi1997",
              "document_role": "main",
              "pdf_page": 3,
              "printed_page": 9465,
              "locator": "Main PDF p. 3, printed p. 9465, ResultsIIIB,definition of monolayer"
            },
            {
              "source_id": "dabbousi1997",
              "document_role": "main",
              "pdf_page": 7,
              "printed_page": 9469,
              "locator": "Main PDF p. 7, printed p. 9469, TEM interpretation"
            }
          ],
          "source_locators": [
            "Main PDF p. 3, printed p. 9465, ResultsIIIB,definition of monolayer",
            "Main PDF p. 7, printed p. 9469, TEM interpretation"
          ],
          "canonical_links": [
            {
              "record_id": "dabbousi-1997-coverage-series",
              "json_pointer": "",
              "relation": "Independently audited source-context link; the stated cohort and specimen limitations still apply."
            },
            {
              "record_id": "dabbousi-1997-zns-overgrowth",
              "json_pointer": "",
              "relation": "Independently audited source-context link; the stated cohort and specimen limitations still apply."
            }
          ],
          "notes": [],
          "facts": [],
          "training_eligible": false
        },
        {
          "id": "xps-method",
          "title": "XPS acquisition and specimen scope",
          "text": "Pyridine-exchanged particles are spin-cast on Si as films several monolayers thick. Physical Electronics5200C with dual Mg/Al anode and concentric hemispherical analyzer uses Mg Kα1253.6 eV at 300 W(15 keV, 20 mA). Survey0–1100 eV uses 179 eV pass energy and 2 eV resolution; close-ups use71.5 eV pass energy and 1 eV resolution. Base pressure is 10^-8 Torr. These are measurement settings, not shell-growth pressure.",
          "claim_type": "reported_source_fact",
          "sample_scope": {
            "cohort_keys": [
              "xps-preparation",
              "xps-series"
            ],
            "state": "XPS acquisition and specimen scope",
            "physical_batch_id": null,
            "link_limit": "Source-defined cohort only; shared size/formula/technique does not prove identical batch, aliquot or specimen.",
            "canonical_sample_links": [
              {
                "record_id": "dabbousi-1997-coverage-series",
                "sample_id": "xps-bare-context",
                "json_pointer": "/products/5",
                "relation": "Source-defined cohort member; a single statement need not apply to every listed member. Preserve item-specific specimen and treatment qualifiers."
              },
              {
                "record_id": "dabbousi-1997-coverage-series",
                "sample_id": "xps-065-context",
                "json_pointer": "/products/6",
                "relation": "Source-defined cohort member; a single statement need not apply to every listed member. Preserve item-specific specimen and treatment qualifiers."
              },
              {
                "record_id": "dabbousi-1997-coverage-series",
                "sample_id": "xps-13-context",
                "json_pointer": "/products/7",
                "relation": "Source-defined cohort member; a single statement need not apply to every listed member. Preserve item-specific specimen and treatment qualifiers."
              },
              {
                "record_id": "dabbousi-1997-coverage-series",
                "sample_id": "xps-26-context",
                "json_pointer": "/products/8",
                "relation": "Source-defined cohort member; a single statement need not apply to every listed member. Preserve item-specific specimen and treatment qualifiers."
              },
              {
                "record_id": "dabbousi-1997-coverage-series",
                "sample_id": "xps-bonding-context",
                "json_pointer": "/products/9",
                "relation": "Source-defined cohort member; a single statement need not apply to every listed member. Preserve item-specific specimen and treatment qualifiers."
              }
            ]
          },
          "evidence": [
            {
              "source_id": "dabbousi1997",
              "document_role": "main",
              "pdf_page": 2,
              "printed_page": 9464,
              "locator": "Main PDF p. 2, printed p. 9464, X-ray Photoelectron Spectroscopy"
            }
          ],
          "source_locators": [
            "Main PDF p. 2, printed p. 9464, X-ray Photoelectron Spectroscopy"
          ],
          "canonical_links": [
            {
              "record_id": "dabbousi-1997-xps-preparation",
              "json_pointer": "",
              "relation": "Independently audited source-context link; the stated cohort and specimen limitations still apply."
            },
            {
              "record_id": "dabbousi-1997-coverage-series",
              "json_pointer": "",
              "relation": "Independently audited source-context link; the stated cohort and specimen limitations still apply."
            }
          ],
          "notes": [],
          "facts": [],
          "training_eligible": false
        },
        {
          "id": "xps-composition",
          "title": "Elemental ratios and chemical-state evidence",
          "text": "WDS finds bare-dot Se/Cd approximately 0.8–0.9. Corrected XPS gives about 0.87, or 46%Se/54%Cd. Figure 6 compares~40 Å bare and~1.3 ML dots; the wider XPS study also includes~33 Å cores. Carbon/oxygen features are attributed mainly to brief air exposure, typically15 min; residual phosphorus after pyridine exchange indicates some TOP/TOPO remains. Sensitivity correction integrates escape attenuation over the nanoscale sphere; it is not simple bulk peak-area counting.",
          "claim_type": "reported_measurement_and_author_analysis",
          "sample_scope": {
            "cohort_keys": [
              "coverage-main",
              "xps-series"
            ],
            "state": "Elemental ratios and chemical-state evidence",
            "physical_batch_id": null,
            "link_limit": "Source-defined cohort only; shared size/formula/technique does not prove identical batch, aliquot or specimen.",
            "canonical_sample_links": [
              {
                "record_id": "dabbousi-1997-coverage-series",
                "sample_id": "xps-bare-context",
                "json_pointer": "/products/5",
                "relation": "XPS context only. Exact physical identity with an equal-coverage Table 1/TEM/optical specimen is not established."
              },
              {
                "record_id": "dabbousi-1997-coverage-series",
                "sample_id": "xps-13-context",
                "json_pointer": "/products/7",
                "relation": "XPS context only. Exact physical identity with an equal-coverage Table 1/TEM/optical specimen is not established."
              },
              {
                "record_id": "dabbousi-1997-coverage-series",
                "sample_id": "xps-bonding-context",
                "json_pointer": "/products/9",
                "relation": "XPS context only. Exact physical identity with an equal-coverage Table 1/TEM/optical specimen is not established."
              }
            ]
          },
          "evidence": [
            {
              "source_id": "dabbousi1997",
              "document_role": "main",
              "pdf_page": 5,
              "printed_page": 9467,
              "locator": "Main PDF p. 5, printed p. 9467, WDS/XPS results and Figure6"
            }
          ],
          "source_locators": [
            "Main PDF p. 5, printed p. 9467, WDS/XPS results and Figure6"
          ],
          "canonical_links": [
            {
              "record_id": "dabbousi-1997-coverage-series",
              "json_pointer": "",
              "relation": "Independently audited source-context link; the stated cohort and specimen limitations still apply."
            },
            {
              "record_id": "dabbousi-1997-xps-preparation",
              "json_pointer": "",
              "relation": "Independently audited source-context link; the stated cohort and specimen limitations still apply."
            }
          ],
          "notes": [
            "Initial Se/Cd ≈0.87 is general bare-XPS context, repeated in the coverage and air-exposure records without representing an independent replicate. Its exact physical identity with the later exposure film is unresolved. The source identifies the 16 h and 80 h measurements as successive states of the same bare specimen."
          ],
          "facts": [],
          "training_eligible": false
        },
        {
          "id": "auger-parameters",
          "title": "Auger parameters and shell-location inference",
          "text": "Cd Auger parameter 466.8±0.2 eV in bare and coated particles is consistent with bulk CdSe. Zn is 757.5 eV at 1.3/2.6 ML, compared with 758.0 eV expected for ZnS. A ratio of XPS/Auger Cd intensity ratios between coated and bare samples removes flux/number/cross-section factors in the authors’ model. Calculated ratios 1.28 at 0.65 ML and 1.60 at 2.6 ML support surface growth. These calculations are not local atomic coordinates or a direct shell-thickness measurement.",
          "claim_type": "reported_measurement_and_author_model",
          "sample_scope": {
            "cohort_keys": [
              "xps-series"
            ],
            "state": "Auger parameters and shell-location inference",
            "physical_batch_id": null,
            "link_limit": "Source-defined cohort only; shared size/formula/technique does not prove identical batch, aliquot or specimen.",
            "canonical_sample_links": [
              {
                "record_id": "dabbousi-1997-coverage-series",
                "sample_id": "xps-bonding-context",
                "json_pointer": "/products/9",
                "relation": "XPS context only. Exact physical identity with an equal-coverage Table 1/TEM/optical specimen is not established."
              },
              {
                "record_id": "dabbousi-1997-coverage-series",
                "sample_id": "xps-065-context",
                "json_pointer": "/products/6",
                "relation": "XPS context only. Exact physical identity with an equal-coverage Table 1/TEM/optical specimen is not established."
              },
              {
                "record_id": "dabbousi-1997-coverage-series",
                "sample_id": "xps-13-context",
                "json_pointer": "/products/7",
                "relation": "XPS context only. Exact physical identity with an equal-coverage Table 1/TEM/optical specimen is not established."
              },
              {
                "record_id": "dabbousi-1997-coverage-series",
                "sample_id": "xps-26-context",
                "json_pointer": "/products/8",
                "relation": "XPS context only. Exact physical identity with an equal-coverage Table 1/TEM/optical specimen is not established."
              }
            ]
          },
          "evidence": [
            {
              "source_id": "dabbousi1997",
              "document_role": "main",
              "pdf_page": 6,
              "printed_page": 9468,
              "locator": "Main PDF p. 6, printed p. 9468, XPS analysis and equation1"
            }
          ],
          "source_locators": [
            "Main PDF p. 6, printed p. 9468, XPS analysis and equation1"
          ],
          "canonical_links": [
            {
              "record_id": "dabbousi-1997-coverage-series",
              "json_pointer": "",
              "relation": "Independently audited source-context link; the stated cohort and specimen limitations still apply."
            }
          ],
          "notes": [],
          "facts": [],
          "training_eligible": false
        },
        {
          "id": "escape-depths",
          "title": "Photoelectron escape-depth reference values",
          "text": "Note 26 gives CdSe escape depths15 Å(Cd3d), 10 Å(Cd Auger), 21 Å(Se3d). In ZnS the values are 23.7 Å(Cd3d), 13.2 Å(Cd Auger), 31.2 Å(Se3d), 9.6 Å(Zn2p), 26.8 Å(Zn Auger), 28.9 Å(S2p). Equation 1 weights signal by exp[-z/λ(KE)] alongside flux, atomic population, cross section, emission yield and instrument response. These are analysis constants, not measured dimensions of the product.",
          "claim_type": "source_model_parameter",
          "sample_scope": {
            "cohort_keys": [],
            "state": "Photoelectron escape-depth reference values",
            "physical_batch_id": null,
            "link_limit": "Source-defined cohort only; shared size/formula/technique does not prove identical batch, aliquot or specimen."
          },
          "evidence": [
            {
              "source_id": "dabbousi1997",
              "document_role": "main",
              "pdf_page": 13,
              "printed_page": 9475,
              "locator": "Main PDF p. 13, printed p. 9475, Note26"
            },
            {
              "source_id": "dabbousi1997",
              "document_role": "main",
              "pdf_page": 6,
              "printed_page": 9468,
              "locator": "Main PDF p. 6, printed p. 9468, Equation1 and depth analysis"
            }
          ],
          "source_locators": [
            "Main PDF p. 13, printed p. 9475, Note26",
            "Main PDF p. 6, printed p. 9468, Equation1 and depth analysis"
          ],
          "canonical_links": [
            {
              "record_id": "dabbousi-1997-xps-preparation",
              "json_pointer": "",
              "relation": "Independently audited source-context link; the stated cohort and specimen limitations still apply."
            }
          ],
          "notes": [],
          "facts": [],
          "training_eligible": false
        },
        {
          "id": "xps-intensity-model",
          "title": "Normalized XPS/Auger intensity model",
          "text": "The source defines i = I_XPS(Cd)/I_Auger (Cd), then I = i_overcoated (Cd)/i_bare (Cd). Because Auger electrons have shorter escape depths, a shell attenuates the signals differently and the normalized ratio rises. The result cancels X-ray flux, number of atoms and absorption cross section in the stated model. It is not an elemental Zn/Cd ratio. The paper describes its Auger parameter as a binding-energy difference; retain that source convention and its quoted values.",
          "claim_type": "author_analysis_model",
          "sample_scope": {
            "cohort_keys": [
              "xps-series"
            ],
            "state": "Normalized XPS/Auger intensity model",
            "physical_batch_id": null,
            "link_limit": "Source-defined cohort only; shared size/formula/technique does not prove identical batch, aliquot or specimen.",
            "canonical_sample_links": [
              {
                "record_id": "dabbousi-1997-coverage-series",
                "sample_id": "xps-065-context",
                "json_pointer": "/products/6",
                "relation": "XPS context only. Exact physical identity with an equal-coverage Table 1/TEM/optical specimen is not established."
              },
              {
                "record_id": "dabbousi-1997-coverage-series",
                "sample_id": "xps-26-context",
                "json_pointer": "/products/8",
                "relation": "XPS context only. Exact physical identity with an equal-coverage Table 1/TEM/optical specimen is not established."
              }
            ]
          },
          "evidence": [
            {
              "source_id": "dabbousi1997",
              "document_role": "main",
              "pdf_page": 6,
              "printed_page": 9468,
              "locator": "Main PDF p. 6, printed p. 9468, XPS analysis,equation1 and unnumbered intensity ratio"
            }
          ],
          "source_locators": [
            "Main PDF p. 6, printed p. 9468, XPS analysis,equation1 and unnumbered intensity ratio"
          ],
          "canonical_links": [
            {
              "record_id": "dabbousi-1997-coverage-series",
              "json_pointer": "",
              "relation": "Independently audited source-context link; the stated cohort and specimen limitations still apply."
            }
          ],
          "notes": [],
          "facts": [],
          "training_eligible": false
        },
        {
          "id": "xps-finite-size-correction",
          "title": "Finite-size sensitivity correction",
          "text": "The paper corrects elemental sensitivity factors by the attenuation integral ∫_0^d exp (−z/λ) dz and evaluates the geometry over a sphere because electron escape depth is comparable to particle dimensions. This is an analysis assumption, not evidence that every particle is a perfect sphere. Carbon/oxygen energies match standard adsorbate values and are taken to indicate no significant charging. Exact integration implementation and independently validated sensitivity constants are not provided.",
          "claim_type": "author_analysis_model_and_reported_interpretation",
          "sample_scope": {
            "cohort_keys": [
              "xps-series"
            ],
            "state": "Finite-size sensitivity correction",
            "physical_batch_id": null,
            "link_limit": "Source-defined cohort only; shared size/formula/technique does not prove identical batch, aliquot or specimen.",
            "canonical_sample_links": [
              {
                "record_id": "dabbousi-1997-coverage-series",
                "sample_id": "xps-bare-context",
                "json_pointer": "/products/5",
                "relation": "XPS context only. Exact physical identity with an equal-coverage Table 1/TEM/optical specimen is not established."
              }
            ]
          },
          "evidence": [
            {
              "source_id": "dabbousi1997",
              "document_role": "main",
              "pdf_page": 5,
              "printed_page": 9467,
              "locator": "Main PDF p. 5, printed p. 9467, XPS analysis"
            }
          ],
          "source_locators": [
            "Main PDF p. 5, printed p. 9467, XPS analysis"
          ],
          "canonical_links": [
            {
              "record_id": "dabbousi-1997-coverage-series",
              "json_pointer": "",
              "relation": "Independently audited source-context link; the stated cohort and specimen limitations still apply."
            },
            {
              "record_id": "dabbousi-1997-xps-preparation",
              "json_pointer": "",
              "relation": "Independently audited source-context link; the stated cohort and specimen limitations still apply."
            }
          ],
          "notes": [],
          "facts": [],
          "training_eligible": false
        },
        {
          "id": "tem-method",
          "title": "HRTEM preparation and acquisition",
          "text": "Topcon EM002B at 200 kV images individual particles. An objective aperture selects (100),(002),(101)wurtzite planes. Place one drop of dilute octane dispersion on a copper grid with thin amorphous-carbon support; wick solvent after 30 s. Evaporate a second carbon layer to reduce charging/beam damage. The source does not supply grid mesh, drop volume, carbon thickness or dose history.",
          "claim_type": "reported_source_fact",
          "sample_scope": {
            "cohort_keys": [
              "tem-preparation",
              "tem-particles"
            ],
            "state": "HRTEM preparation and acquisition",
            "physical_batch_id": null,
            "link_limit": "Source-defined cohort only; shared size/formula/technique does not prove identical batch, aliquot or specimen.",
            "canonical_sample_links": [
              {
                "record_id": "dabbousi-1997-coverage-series",
                "sample_id": "bare",
                "json_pointer": "/products/0",
                "relation": "Source-defined cohort member; a single statement need not apply to every listed member. Preserve item-specific specimen and treatment qualifiers."
              },
              {
                "record_id": "dabbousi-1997-coverage-series",
                "sample_id": "ml-065",
                "json_pointer": "/products/1",
                "relation": "Source-defined cohort member; a single statement need not apply to every listed member. Preserve item-specific specimen and treatment qualifiers."
              },
              {
                "record_id": "dabbousi-1997-coverage-series",
                "sample_id": "ml-13",
                "json_pointer": "/products/2",
                "relation": "Source-defined cohort member; a single statement need not apply to every listed member. Preserve item-specific specimen and treatment qualifiers."
              },
              {
                "record_id": "dabbousi-1997-coverage-series",
                "sample_id": "ml-26",
                "json_pointer": "/products/3",
                "relation": "Source-defined cohort member; a single statement need not apply to every listed member. Preserve item-specific specimen and treatment qualifiers."
              },
              {
                "record_id": "dabbousi-1997-coverage-series",
                "sample_id": "ml-53",
                "json_pointer": "/products/4",
                "relation": "Source-defined cohort member; a single statement need not apply to every listed member. Preserve item-specific specimen and treatment qualifiers."
              }
            ]
          },
          "evidence": [
            {
              "source_id": "dabbousi1997",
              "document_role": "main",
              "pdf_page": 2,
