Repository: cuiyist/mattersyn

# MatterSyn website

[Open MatterSyn](https://cuiyist.github.io/mattersyn-site/) · [Review progress](https://cuiyist.github.io/mattersyn-site/progress.html) · [Public project, memory, skills and audit history](https://github.com/cuiyist/mattersyn)

This repository contains the published static materials atlas and machine-readable data. The separate public project repository contains development work and review history. Original papers and SI remain local. Progress snapshots update as review milestones are completed; scientific additions retain their individual audit and source-scope requirements.

File: recipe-atlas/dist/data/records/besson-2002-loading-fraction.json
{
  "schema_version": "1.3.0",
  "record_id": "besson-2002-loading-fraction",
  "revision": 1,
  "record_type": "procedure",
  "title": "Besson et al. (2002) · CdS volume fraction and pore-filling estimate",
  "material": {
    "formula": "CdS/SiO2",
    "family": "Semiconductor quantum dots in ordered mesoporous silica",
    "elements": [
      "Cd",
      "S",
      "Si",
      "O"
    ],
    "components": [
      "CdS",
      "SiO2"
    ],
    "architecture": "composite"
  },
  "method": "Absorbance calibration and mesopore-volume comparison",
  "sources": [
    {
      "id": "besson2002",
      "doi": "10.1021/nl015685v",
      "title": "3D Quantum Dot Lattice Inside Mesoporous Silica Films",
      "authors": "Sophie Besson; Thierry Gacoin; Christian Ricolleau; Catherine Jacquiod; Jean-Pierre Boilot",
      "year": 2002,
      "url": "https://doi.org/10.1021/nl015685v",
      "main_status": "All six supplied main pages text and visually reviewed; independent source and canonical audits completed. Matching local SI not located or verified.",
      "si_status": "No supporting information supplied or matched; SI existence/availability is not established by the supplied six-page main article.",
      "reuse_status": "Bibliographic and factual extraction; original article/figure rights remain separate"
    }
  ],
  "lineage": {
    "source_group": "besson2002",
    "recipe_family": "besson2002-cds-mesoporous-silica",
    "parent_record_id": null,
    "batch_id": null,
    "duplicate_of": null
  },
  "intended_target": {
    "composition": {
      "value": "CdS/SiO2",
      "status": "reported",
      "evidence": [
        {
          "source_id": "besson2002",
          "locator": "Main PDF p. 1, printed p. 409, Title and abstract"
        }
      ],
      "note": "Material-system descriptor, not a single stoichiometric crystal. Mesoscopic order is distinct from the atomic CdS phase."
    },
    "phase": {
      "value": null,
      "status": "not_reported",
      "evidence": [
        {
          "source_id": "besson2002",
          "locator": "Complete supplied main PDF pp. 1–6"
        }
      ],
      "note": ""
    },
    "size": {
      "value": null,
      "minimum": null,
      "maximum": null,
      "unit": "nm",
      "status": "not_reported",
      "approximate": false,
      "qualifier": "",
      "basis": "",
      "raw_text": "",
      "evidence": [
        {
          "source_id": "besson2002",
          "locator": "Complete supplied main PDF pp. 1–6"
        }
      ],
      "derivation": null
    },
    "morphology": {
      "value": null,
      "status": "not_reported",
      "evidence": [
        {
          "source_id": "besson2002",
          "locator": "Complete supplied main PDF pp. 1–6"
        }
      ],
      "note": ""
    }
  },
  "materials": [
    {
      "id": "ctab-loaded",
      "name": "CdS-loaded CTAB-templated silica film",
      "formula": "CdS/SiO2",
      "role": "specimen",
      "stage": "characterization",
      "identity": {
        "pubchem_cid": null,
        "smiles": null
      },
      "quantities": {},
      "notes": [],
      "evidence": [
        {
          "source_id": "besson2002",
          "locator": "Main PDF p. 2, printed p. 410, UV–visible results"
        },
        {
          "source_id": "besson2002",
          "locator": "Main PDF p. 3, printed p. 411, Figure 1"
        },
        {
          "source_id": "besson2002",
          "locator": "Main PDF p. 3, printed p. 411, TEM acquisition"
        },
        {
          "source_id": "besson2002",
          "locator": "Main PDF p. 4, printed p. 412, Figure 3 and HRTEM discussion"
        }
      ]
    },
    {
      "id": "cds-colloid",
      "name": "CdS reference colloid; cited reverse-micelle preparation",
      "formula": "CdS",
      "role": "calibration_reference",
      "stage": "characterization",
      "identity": {
        "pubchem_cid": null,
        "smiles": null
      },
      "quantities": {},
      "notes": [],
      "evidence": [
        {
          "source_id": "besson2002",
          "locator": "Main PDF p. 3, printed p. 411, CdS and mesopore volume fractions"
        },
        {
          "source_id": "besson2002",
          "locator": "Main PDF p. 5, printed p. 413, Reference note 36"
        },
        {
          "source_id": "besson2002",
          "locator": "Main PDF p. 6, printed p. 414, Reference note 38"
        }
      ]
    }
  ],
  "stocks": [],
  "material_states": [
    {
      "id": "volume-calibration",
      "name": "Compare saturated-film absorbance with a CdS colloid reference output",
      "kind": "analysis_data",
      "parent_ids": [
        "ctab-loaded",
        "cds-colloid"
      ]
    },
    {
      "id": "filling-estimate",
      "name": "Estimate CdS loading and mesopore filling output",
      "kind": "analysis_data",
      "parent_ids": [
        "volume-calibration"
      ]
    }
  ],
  "operations": [
    {
      "id": "compare",
      "action": "absorbance_reference_comparison",
      "label": "Compare saturated-film absorbance with a CdS colloid reference",
      "stage": "characterization",
      "branch": "main",
      "optional": false,
      "depends_on": [],
      "inputs": [
        "ctab-loaded",
        "cds-colloid"
      ],
      "outputs": [
        "volume-calibration"
      ],
      "parameters": {
        "reference_mean_diameter": {
          "value": 3.5,
          "minimum": null,
          "maximum": null,
          "unit": "nm",
          "status": "reported",
          "approximate": false,
          "qualifier": "",
          "basis": "",
          "raw_text": "",
          "evidence": [
            {
              "source_id": "besson2002",
              "locator": "Main PDF p. 3, printed p. 411, CdS and mesopore volume fractions"
            },
            {
              "source_id": "besson2002",
              "locator": "Main PDF p. 5, printed p. 413, Reference note 36"
            },
            {
              "source_id": "besson2002",
              "locator": "Main PDF p. 6, printed p. 414, Reference note 38"
            }
          ],
          "derivation": null
        }
      },
      "environment": {
        "value": null,
        "status": "not_reported",
        "evidence": [
          {
            "source_id": "besson2002",
            "locator": "Main PDF p. 3, printed p. 411, CdS and mesopore volume fractions"
          },
          {
            "source_id": "besson2002",
            "locator": "Main PDF p. 5, printed p. 413, Reference note 36"
          },
          {
            "source_id": "besson2002",
            "locator": "Main PDF p. 6, printed p. 414, Reference note 38"
          }
        ],
        "note": ""
      },
      "endpoint": {
        "value": null,
        "status": "not_reported",
        "evidence": [
          {
            "source_id": "besson2002",
            "locator": "Main PDF p. 3, printed p. 411, CdS and mesopore volume fractions"
          },
          {
            "source_id": "besson2002",
            "locator": "Main PDF p. 5, printed p. 413, Reference note 36"
          },
          {
            "source_id": "besson2002",
            "locator": "Main PDF p. 6, printed p. 414, Reference note 38"
          }
        ],
        "note": ""
      },
      "retained_fraction": null,
      "description": "Reference maximum absorbance comes from a same-average-size CdS colloid. Reverse-micelle preparation is cited in note 38 to reference 42, without reagents or a complete recipe here. Concentration, path-length normalization and full conversion equation are absent.",
      "evidence": [
        {
          "source_id": "besson2002",
          "locator": "Main PDF p. 3, printed p. 411, CdS and mesopore volume fractions"
        },
        {
          "source_id": "besson2002",
          "locator": "Main PDF p. 5, printed p. 413, Reference note 36"
        },
        {
          "source_id": "besson2002",
          "locator": "Main PDF p. 6, printed p. 414, Reference note 38"
        }
      ]
    },
    {
      "id": "estimate",
      "action": "volume_fraction_ratio",
      "label": "Estimate CdS loading and mesopore filling",
      "stage": "characterization",
      "branch": "main",
      "optional": false,
      "depends_on": [
        "compare"
      ],
      "inputs": [
        "volume-calibration"
      ],
      "outputs": [
        "filling-estimate"
      ],
      "parameters": {},
      "environment": {
        "value": null,
        "status": "not_reported",
        "evidence": [
          {
            "source_id": "besson2002",
            "locator": "Main PDF p. 3, printed p. 411, CdS and mesopore volume fractions"
          },
          {
            "source_id": "besson2002",
            "locator": "Main PDF p. 5, printed p. 413, Reference note 36"
          },
          {
            "source_id": "besson2002",
            "locator": "Main PDF p. 6, printed p. 414, Reference note 38"
          }
        ],
        "note": ""
      },
      "endpoint": {
        "value": null,
        "status": "not_reported",
        "evidence": [
          {
            "source_id": "besson2002",
            "locator": "Main PDF p. 3, printed p. 411, CdS and mesopore volume fractions"
          },
          {
            "source_id": "besson2002",
            "locator": "Main PDF p. 5, printed p. 413, Reference note 36"
          },
          {
            "source_id": "besson2002",
            "locator": "Main PDF p. 6, printed p. 414, Reference note 38"
          }
        ],
        "note": ""
      },
      "retained_fraction": null,
      "description": "Authors compare inferred CdS volume fraction with mesopore volume fraction calculated from crystallographic data. Preserve the reported approximate 85% value; no new exact 13/15 calculation replaces it.",
      "evidence": [
        {
          "source_id": "besson2002",
          "locator": "Main PDF p. 3, printed p. 411, CdS and mesopore volume fractions"
        },
        {
          "source_id": "besson2002",
          "locator": "Main PDF p. 5, printed p. 413, Reference note 36"
        },
        {
          "source_id": "besson2002",
          "locator": "Main PDF p. 6, printed p. 414, Reference note 38"
        }
      ]
    }
  ],
  "condition_options": [],
  "products": [
    {
      "sample_id": "saturated",
      "source_sample_label": "Saturated CTAB-host film, optical filling model",
      "batch_id": null,
      "material_state_id": null,
      "parent_sample_id": null,
      "composition": {
        "value": "CdS/SiO2",
        "status": "reported",
        "evidence": [
          {
            "source_id": "besson2002",
            "locator": "Main PDF p. 3, printed p. 411, CdS and mesopore volume fractions"
          },
          {
            "source_id": "besson2002",
            "locator": "Main PDF p. 5, printed p. 413, Reference note 36"
          },
          {
            "source_id": "besson2002",
            "locator": "Main PDF p. 6, printed p. 414, Reference note 38"
          }
        ],
        "note": ""
      },
      "phase": {
        "value": null,
        "status": "not_reported",
        "evidence": [
          {
            "source_id": "besson2002",
            "locator": "Main PDF p. 3, printed p. 411, CdS and mesopore volume fractions"
          },
          {
            "source_id": "besson2002",
            "locator": "Main PDF p. 5, printed p. 413, Reference note 36"
          },
          {
            "source_id": "besson2002",
            "locator": "Main PDF p. 6, printed p. 414, Reference note 38"
          }
        ],
        "note": ""
      },
      "morphology": {
        "value": null,
        "status": "not_reported",
        "evidence": [
          {
            "source_id": "besson2002",
            "locator": "Main PDF p. 3, printed p. 411, CdS and mesopore volume fractions"
          },
          {
            "source_id": "besson2002",
            "locator": "Main PDF p. 5, printed p. 413, Reference note 36"
          },
          {
            "source_id": "besson2002",
            "locator": "Main PDF p. 6, printed p. 414, Reference note 38"
          }
        ],
        "note": ""
      },
      "surface": {
        "value": null,
        "status": "not_reported",
        "evidence": [
          {
            "source_id": "besson2002",
            "locator": "Main PDF p. 3, printed p. 411, CdS and mesopore volume fractions"
          },
          {
            "source_id": "besson2002",
            "locator": "Main PDF p. 5, printed p. 413, Reference note 36"
          },
          {
            "source_id": "besson2002",
            "locator": "Main PDF p. 6, printed p. 414, Reference note 38"
          }
        ],
        "note": ""
      },
      "recipe_link": "general_context",
      "link_evidence": [],
      "notes": []
    },
    {
      "sample_id": "reference",
      "source_sample_label": "CdS colloid used only for optical calibration",
      "batch_id": null,
      "material_state_id": null,
      "parent_sample_id": null,
      "composition": {
        "value": "CdS",
        "status": "reported",
        "evidence": [
          {
            "source_id": "besson2002",
            "locator": "Main PDF p. 3, printed p. 411, CdS and mesopore volume fractions"
          },
          {
            "source_id": "besson2002",
            "locator": "Main PDF p. 5, printed p. 413, Reference note 36"
          },
          {
            "source_id": "besson2002",
            "locator": "Main PDF p. 6, printed p. 414, Reference note 38"
          }
        ],
        "note": ""
      },
      "phase": {
        "value": null,
        "status": "not_reported",
        "evidence": [
          {
            "source_id": "besson2002",
            "locator": "Main PDF p. 3, printed p. 411, CdS and mesopore volume fractions"
          },
          {
            "source_id": "besson2002",
            "locator": "Main PDF p. 5, printed p. 413, Reference note 36"
          },
          {
            "source_id": "besson2002",
            "locator": "Main PDF p. 6, printed p. 414, Reference note 38"
          }
        ],
        "note": ""
      },
      "morphology": {
        "value": null,
        "status": "not_reported",
        "evidence": [
          {
            "source_id": "besson2002",
            "locator": "Main PDF p. 3, printed p. 411, CdS and mesopore volume fractions"
          },
          {
            "source_id": "besson2002",
            "locator": "Main PDF p. 5, printed p. 413, Reference note 36"
          },
          {
            "source_id": "besson2002",
            "locator": "Main PDF p. 6, printed p. 414, Reference note 38"
          }
        ],
        "note": ""
      },
      "surface": {
        "value": null,
        "status": "not_reported",
        "evidence": [
          {
            "source_id": "besson2002",
            "locator": "Main PDF p. 3, printed p. 411, CdS and mesopore volume fractions"
          },
          {
            "source_id": "besson2002",
            "locator": "Main PDF p. 5, printed p. 413, Reference note 36"
          },
          {
            "source_id": "besson2002",
            "locator": "Main PDF p. 6, printed p. 414, Reference note 38"
          }
        ],
        "note": ""
      },
      "recipe_link": "general_context",
      "link_evidence": [],
      "notes": []
    }
  ],
  "measurements": [
    {
      "id": "reference-size",
      "sample_id": "reference",
      "property": "reference_colloid_average_diameter",
      "technique": "Source-reported observation",
      "value": {
        "value": 3.5,
        "minimum": null,
        "maximum": null,
        "unit": "nm",
        "status": "reported",
        "approximate": false,
        "qualifier": "",
        "basis": "",
        "raw_text": "",
        "evidence": [
          {
            "source_id": "besson2002",
            "locator": "Main PDF p. 3, printed p. 411, CdS and mesopore volume fractions"
          },
          {
            "source_id": "besson2002",
            "locator": "Main PDF p. 5, printed p. 413, Reference note 36"
          },
          {
            "source_id": "besson2002",
            "locator": "Main PDF p. 6, printed p. 414, Reference note 38"
          }
        ],
        "derivation": null
      },
      "conditions": "Source calls this the same average size as the saturated-film particles, whereas the UV–visible growth section gives 3.6 nm for saturation. Distinct reported contexts retained.",
      "derives_from": [],
      "evidence": [
        {
          "source_id": "besson2002",
          "locator": "Main PDF p. 3, printed p. 411, CdS and mesopore volume fractions"
        },
        {
          "source_id": "besson2002",
          "locator": "Main PDF p. 5, printed p. 413, Reference note 36"
        },
        {
          "source_id": "besson2002",
          "locator": "Main PDF p. 6, printed p. 414, Reference note 38"
        }
      ]
    },
    {
      "id": "cds-volume",
      "sample_id": "saturated",
      "property": "cds_volume_fraction",
      "technique": "Absorbance-reference comparison",
      "value": {
        "value": 13,
        "minimum": null,
        "maximum": null,
        "unit": "%",
        "status": "author_derived",
        "approximate": false,
        "qualifier": "",
        "basis": "",
        "raw_text": "",
        "evidence": [
          {
            "source_id": "besson2002",
            "locator": "Main PDF p. 3, printed p. 411, CdS and mesopore volume fractions"
          },
          {
            "source_id": "besson2002",
            "locator": "Main PDF p. 5, printed p. 413, Reference note 36"
          },
          {
            "source_id": "besson2002",
            "locator": "Main PDF p. 6, printed p. 414, Reference note 38"
          }
        ],
        "derivation": null
      },
      "conditions": "",
      "derives_from": [],
      "evidence": [
        {
          "source_id": "besson2002",
          "locator": "Main PDF p. 3, printed p. 411, CdS and mesopore volume fractions"
        },
        {
          "source_id": "besson2002",
          "locator": "Main PDF p. 5, printed p. 413, Reference note 36"
        },
        {
          "source_id": "besson2002",
          "locator": "Main PDF p. 6, printed p. 414, Reference note 38"
        }
      ]
    },
    {
      "id": "pore-volume",
      "sample_id": "saturated",
      "property": "mesopore_volume_fraction",
      "technique": "Crystallographic mesopore model",
      "value": {
        "value": 15,
        "minimum": null,
        "maximum": null,
        "unit": "%",
        "status": "author_derived",
        "approximate": false,
        "qualifier": "",
        "basis": "",
        "raw_text": "",
        "evidence": [
          {
            "source_id": "besson2002",
            "locator": "Main PDF p. 3, printed p. 411, CdS and mesopore volume fractions"
          },
          {
            "source_id": "besson2002",
            "locator": "Main PDF p. 5, printed p. 413, Reference note 36"
          },
          {
            "source_id": "besson2002",
            "locator": "Main PDF p. 6, printed p. 414, Reference note 38"
          }
        ],
        "derivation": null
      },
      "conditions": "",
      "derives_from": [],
      "evidence": [
        {
          "source_id": "besson2002",
          "locator": "Main PDF p. 3, printed p. 411, CdS and mesopore volume fractions"
        },
        {
          "source_id": "besson2002",
          "locator": "Main PDF p. 5, printed p. 413, Reference note 36"
        },
        {
          "source_id": "besson2002",
          "locator": "Main PDF p. 6, printed p. 414, Reference note 38"
        }
      ]
    },
    {
      "id": "pores-per-cell",
      "sample_id": "saturated",
      "property": "mesopores_per_mesoscopic_hexagonal_unit_cell",
      "technique": "Source-reported observation",
      "value": {
        "value": 2,
        "minimum": null,
        "maximum": null,
        "unit": "count",
        "status": "reported",
        "approximate": false,
        "qualifier": "",
        "basis": "",
        "raw_text": "",
        "evidence": [
          {
            "source_id": "besson2002",
            "locator": "Main PDF p. 3, printed p. 411, CdS and mesopore volume fractions"
          },
          {
            "source_id": "besson2002",
            "locator": "Main PDF p. 5, printed p. 413, Reference note 36"
          },
          {
            "source_id": "besson2002",
            "locator": "Main PDF p. 6, printed p. 414, Reference note 38"
          }
        ],
        "derivation": null
      },
      "conditions": "Model input; not two atoms or CdS formula units per atomic cell.",
      "derives_from": [],
      "evidence": [
        {
          "source_id": "besson2002",
          "locator": "Main PDF p. 3, printed p. 411, CdS and mesopore volume fractions"
        },
        {
          "source_id": "besson2002",
          "locator": "Main PDF p. 5, printed p. 413, Reference note 36"
        },
        {
          "source_id": "besson2002",
          "locator": "Main PDF p. 6, printed p. 414, Reference note 38"
        }
      ]
    },
    {
      "id": "pore-filling",
      "sample_id": "saturated",
      "property": "mesopore_volume_filling_fraction",
      "technique": "Comparison of CdS and mesopore volume fractions",
      "value": {
        "value": 85,
        "minimum": null,
        "maximum": null,
        "unit": "%",
        "status": "author_derived",
        "approximate": true,
        "qualifier": "",
        "basis": "",
        "raw_text": "",
        "evidence": [
          {
            "source_id": "besson2002",
            "locator": "Main PDF p. 3, printed p. 411, CdS and mesopore volume fractions"
          },
          {
            "source_id": "besson2002",
            "locator": "Main PDF p. 5, printed p. 413, Reference note 36"
          },
          {
            "source_id": "besson2002",
            "locator": "Main PDF p. 6, printed p. 414, Reference note 38"
          }
        ],
        "derivation": null
      },
      "conditions": "Author-rounded estimate; no uncertainty or full calibration data supplied.",
      "derives_from": [],
      "evidence": [
        {
          "source_id": "besson2002",
          "locator": "Main PDF p. 3, printed p. 411, CdS and mesopore volume fractions"
        },
        {
          "source_id": "besson2002",
          "locator": "Main PDF p. 5, printed p. 413, Reference note 36"
        },
        {
          "source_id": "besson2002",
          "locator": "Main PDF p. 6, printed p. 414, Reference note 38"
        }
      ]
    },
    {
      "id": "reference-method",
      "sample_id": "reference",
      "property": "reference_colloid_preparation_scope",
      "technique": "Source-reported observation",
      "value": {
        "value": "Reverse-micelle technique is named in reference note 38, citing reference 42; chemicals, concentrations and operations are not reproduced. This is a calibration comparator, not a newly complete synthesis route.",
        "status": "reported",
        "evidence": [
          {
            "source_id": "besson2002",
            "locator": "Main PDF p. 3, printed p. 411, CdS and mesopore volume fractions"
          },
          {
            "source_id": "besson2002",
            "locator": "Main PDF p. 5, printed p. 413, Reference note 36"
          },
          {
            "source_id": "besson2002",
            "locator": "Main PDF p. 6, printed p. 414, Reference note 38"
          }
        ],
        "note": ""
      },
      "conditions": "",
      "derives_from": [],
      "evidence": [
        {
          "source_id": "besson2002",
          "locator": "Main PDF p. 3, printed p. 411, CdS and mesopore volume fractions"
        },
        {
          "source_id": "besson2002",
          "locator": "Main PDF p. 5, printed p. 413, Reference note 36"
        },
        {
          "source_id": "besson2002",
          "locator": "Main PDF p. 6, printed p. 414, Reference note 38"
        }
      ]
    }
  ],
  "structure_assets": [],
  "quality": {
    "review_status": "source_reviewed",
    "review_scope": "All six supplied main pages read and visually inspected, with independent source, canonical, molecular, apparatus and reader audits. Mesoporous silica preparation, repeated CdS pore loading, optical properties and microscopy retain separate host and nanoparticle structure scopes. Copolymer identity, several operation conditions and the Figure4 stage-assignment conflict remain unresolved. Matching SI not located or verified; cited upstream preparations and theory are not independently reviewed here.",
    "missing_fields": [
      "No SI, raw spectra, coordinate file, refined atomic lattice parameters or particle-by-particle size table is supplied.",
      "Absolute synthesis charges, film area, impregnation and H2S exposure times, gas flow, vacuum level, and most acquisition settings are absent.",
      "Mesoscopic 3D hexagonal order and atomic CdS blende fringes must remain separate structure descriptions."
    ],
    "conflicts": [
      "Optical growth endpoints report 3.6 nm at CTAB saturation, while the volume-calibration paragraph uses a 3.5 nm same-average-size colloid comparison. These rounded/contextual values are retained separately.",
      "About 85% pore filling is a volume model, not proof that every pore is full; HRTEM notes a few empty pores despite also using totally filled wording."
    ],
    "requested_tasks": [],
    "experimental_outcome": "not_established"
  },
  "context_links": [
    {
      "label": "Complete paper review",
      "url": "../paper-review.html?id=besson2002",
      "relation": "Original figures, source facts and unresolved limitations."
    }
  ],
  "collection": "reviewed_literature"
}

File: recipe-atlas/dist/data/records/besson-2002-pl-silicon.json
{
  "schema_version": "1.3.0",
  "record_id": "besson-2002-pl-silicon",
  "revision": 1,
  "record_type": "procedure",
  "title": "Besson et al. (2002) · Silicon-supported film preparation and photoluminescence",
  "material": {
    "formula": "CdS/SiO2",
    "family": "Semiconductor quantum dots in ordered mesoporous silica",
    "elements": [
      "Cd",
      "S",
      "Si",
      "O"
    ],
    "components": [
      "CdS",
      "SiO2"
    ],
    "architecture": "composite"
  },
  "method": "Stage-resolved photoluminescence and excitation spectroscopy",
  "sources": [
    {
      "id": "besson2002",
      "doi": "10.1021/nl015685v",
      "title": "3D Quantum Dot Lattice Inside Mesoporous Silica Films",
      "authors": "Sophie Besson; Thierry Gacoin; Christian Ricolleau; Catherine Jacquiod; Jean-Pierre Boilot",
      "year": 2002,
      "url": "https://doi.org/10.1021/nl015685v",
      "main_status": "All six supplied main pages text and visually reviewed; independent source and canonical audits completed. Matching local SI not located or verified.",
      "si_status": "No supporting information supplied or matched; SI existence/availability is not established by the supplied six-page main article.",
      "reuse_status": "Bibliographic and factual extraction; original article/figure rights remain separate"
    }
  ],
  "lineage": {
    "source_group": "besson2002",
    "recipe_family": "besson2002-cds-mesoporous-silica",
    "parent_record_id": null,
    "batch_id": null,
    "duplicate_of": null
  },
  "intended_target": {
    "composition": {
      "value": "CdS/SiO2",
      "status": "reported",
      "evidence": [
        {
          "source_id": "besson2002",
          "locator": "Main PDF p. 1, printed p. 409, Title and abstract"
        }
      ],
      "note": "Material-system descriptor, not a single stoichiometric crystal. Mesoscopic order is distinct from the atomic CdS phase."
    },
    "phase": {
      "value": null,
      "status": "not_reported",
      "evidence": [
        {
          "source_id": "besson2002",
          "locator": "Complete supplied main PDF pp. 1–6"
        }
      ],
      "note": ""
    },
    "size": {
      "value": null,
      "minimum": null,
      "maximum": null,
      "unit": "nm",
      "status": "not_reported",
      "approximate": false,
      "qualifier": "",
      "basis": "",
      "raw_text": "",
      "evidence": [
        {
          "source_id": "besson2002",
          "locator": "Complete supplied main PDF pp. 1–6"
        }
      ],
      "derivation": null
    },
    "morphology": {
      "value": null,
      "status": "not_reported",
      "evidence": [
        {
          "source_id": "besson2002",
          "locator": "Complete supplied main PDF pp. 1–6"
        }
      ],
      "note": ""
    }
  },
  "materials": [
    {
      "id": "silicon",
      "name": "Silicon wafer; optical specimen substrate",
      "formula": "Si",
      "role": "substrate",
      "stage": "characterization",
      "identity": {
        "pubchem_cid": null,
        "smiles": null
      },
      "quantities": {},
      "notes": [],
      "evidence": [
        {
          "source_id": "besson2002",
          "locator": "Main PDF p. 4, printed p. 412, Luminescence acquisition"
        },
        {
          "source_id": "besson2002",
          "locator": "Main PDF p. 5, printed p. 413, Figure 4 and luminescence discussion"
        }
      ]
    },
    {
      "id": "mesoporous-film",
      "name": "Mesoporous silica film for silicon-wafer luminescence specimen; template not independently specified",
      "formula": "SiO2",
      "role": "porous_host",
      "stage": "characterization",
      "identity": {
        "pubchem_cid": null,
        "smiles": null
      },
      "quantities": {},
      "notes": [],
      "evidence": [
        {
          "source_id": "besson2002",
          "locator": "Main PDF p. 4, printed p. 412, Luminescence acquisition"
        },
        {
          "source_id": "besson2002",
          "locator": "Main PDF p. 5, printed p. 413, Figure 4 and luminescence discussion"
        }
      ]
    },
    {
      "id": "cadmium-stock",
      "name": "Basic aqueous cadmium–citrate–ammonia impregnation solution",
      "formula": null,
      "role": "precursor_stock",
      "stage": "characterization",
      "identity": {
        "pubchem_cid": null,
        "smiles": null
      },
      "quantities": {},
      "notes": [],
      "evidence": [
        {
          "source_id": "besson2002",
          "locator": "Main PDF p. 2, printed p. 410, Cadmium impregnation solution and impregnation–precipitation protocol"
        }
      ]
    },
    {
      "id": "water",
      "name": "Water; deionized for the rinse",
      "formula": "H2O",
      "role": "solvent",
      "stage": "characterization",
      "identity": {
        "pubchem_cid": null,
        "smiles": null
      },
      "quantities": {},
      "notes": [],
      "evidence": [
        {
          "source_id": "besson2002",
          "locator": "Main PDF p. 2, printed p. 410, Cadmium impregnation solution and impregnation–precipitation protocol"
        },
        {
          "source_id": "besson2002",
          "locator": "Main PDF p. 2, printed p. 410, Mesoporous matrix preparation, lower left to upper right"
        }
      ]
    },
    {
      "id": "h2s",
      "name": "Hydrogen sulfide gas",
      "formula": "H2S",
      "role": "chalcogen_precursor",
      "stage": "characterization",
      "identity": {
        "pubchem_cid": null,
        "smiles": null
      },
      "quantities": {},
      "notes": [],
      "evidence": [
        {
          "source_id": "besson2002",
          "locator": "Main PDF p. 2, printed p. 410, Cadmium impregnation solution and impregnation–precipitation protocol"
        }
      ]
    }
  ],
  "stocks": [],
  "material_states": [
    {
      "id": "silicon-film",
      "name": "Deposit a mesoporous film on a silicon wafer output",
      "kind": "reaction_batch",
      "parent_ids": [
        "mesoporous-film",
        "silicon"
      ]
    },
    {
      "id": "first-h2s-film",
      "name": "Obtain the first H2S-treated film output",
      "kind": "reaction_batch",
      "parent_ids": [
        "silicon-film",
        "cadmium-stock",
        "water",
        "h2s"
      ]
    },
    {
      "id": "first-pl-data",
      "name": "Record emission and excitation after the first H2S treatment output",
      "kind": "analysis_data",
      "parent_ids": [
        "first-h2s-film"
      ]
    },
    {
      "id": "next-cd-film",
      "name": "Perform the following cadmium impregnation output",
      "kind": "reaction_batch",
      "parent_ids": [
        "first-h2s-film",
        "cadmium-stock"
      ]
    },
    {
      "id": "cadmium-pl-data",
      "name": "Record emission and excitation after the cadmium impregnation output",
      "kind": "analysis_data",
      "parent_ids": [
        "next-cd-film"
      ]
    },
    {
      "id": "later-film",
      "name": "Continue to second H2S treatment and subsequent impregnation stages output",
      "kind": "reaction_batch",
      "parent_ids": [
        "next-cd-film",
        "h2s",
        "cadmium-stock",
        "water"
      ]
    },
    {
      "id": "later-pl-data",
      "name": "Assess later-stage luminescence output",
      "kind": "analysis_data",
      "parent_ids": [
        "later-film"
      ]
    }
  ],
  "operations": [
    {
      "id": "deposit",
      "action": "silicon_supported_film",
      "label": "Deposit a mesoporous film on a silicon wafer",
      "stage": "characterization",
      "branch": "main",
      "optional": false,
      "depends_on": [],
      "inputs": [
        "mesoporous-film",
        "silicon"
      ],
      "outputs": [
        "silicon-film"
      ],
      "parameters": {},
      "environment": {
        "value": null,
        "status": "not_reported",
        "evidence": [
          {
            "source_id": "besson2002",
            "locator": "Main PDF p. 4, printed p. 412, Luminescence acquisition"
          },
          {
            "source_id": "besson2002",
            "locator": "Main PDF p. 5, printed p. 413, Figure 4 and luminescence discussion"
          }
        ],
        "note": ""
      },
      "endpoint": {
        "value": null,
        "status": "not_reported",
        "evidence": [
          {
            "source_id": "besson2002",
            "locator": "Main PDF p. 4, printed p. 412, Luminescence acquisition"
          },
          {
            "source_id": "besson2002",
            "locator": "Main PDF p. 5, printed p. 413, Figure 4 and luminescence discussion"
          }
        ],
        "note": ""
      },
      "retained_fraction": null,
      "description": "Silicon replaces luminescent Pyrex to avoid substrate interference. This paragraph does not separately specify the template, spin speed, thickness or host processing; do not silently copy all Pyrex-film parameters.",
      "evidence": [
        {
          "source_id": "besson2002",
          "locator": "Main PDF p. 4, printed p. 412, Luminescence acquisition"
        },
        {
          "source_id": "besson2002",
          "locator": "Main PDF p. 5, printed p. 413, Figure 4 and luminescence discussion"
        }
      ]
    },
    {
      "id": "first-cycle",
      "action": "initial_loading_cycle",
      "label": "Obtain the first H2S-treated film",
      "stage": "characterization",
      "branch": "main",
      "optional": false,
      "depends_on": [
        "deposit"
      ],
      "inputs": [
        "silicon-film",
        "cadmium-stock",
        "water",
        "h2s"
      ],
      "outputs": [
        "first-h2s-film"
      ],
      "parameters": {},
      "environment": {
        "value": null,
        "status": "not_reported",
        "evidence": [
          {
            "source_id": "besson2002",
            "locator": "Main PDF p. 4, printed p. 412, Luminescence acquisition"
          },
          {
            "source_id": "besson2002",
            "locator": "Main PDF p. 5, printed p. 413, Figure 4 and luminescence discussion"
          },
          {
            "source_id": "besson2002",
            "locator": "Main PDF p. 2, printed p. 410, Cadmium impregnation solution and impregnation–precipitation protocol"
          }
        ],
        "note": ""
      },
      "endpoint": {
        "value": null,
        "status": "not_reported",
        "evidence": [
          {
            "source_id": "besson2002",
            "locator": "Main PDF p. 4, printed p. 412, Luminescence acquisition"
          },
          {
            "source_id": "besson2002",
            "locator": "Main PDF p. 5, printed p. 413, Figure 4 and luminescence discussion"
          },
          {
            "source_id": "besson2002",
            "locator": "Main PDF p. 2, printed p. 410, Cadmium impregnation solution and impregnation–precipitation protocol"
          }
        ],
        "note": ""
      },
      "retained_fraction": null,
      "description": "The common adsorption/rinse/evacuation/H2S sequence supplies context, but no separate silicon-specimen charges or exposure times are reported.",
      "evidence": [
        {
          "source_id": "besson2002",
          "locator": "Main PDF p. 4, printed p. 412, Luminescence acquisition"
        },
        {
          "source_id": "besson2002",
          "locator": "Main PDF p. 5, printed p. 413, Figure 4 and luminescence discussion"
        },
        {
          "source_id": "besson2002",
          "locator": "Main PDF p. 2, printed p. 410, Cadmium impregnation solution and impregnation–precipitation protocol"
        }
      ]
    },
    {
      "id": "measure-first",
      "action": "photoluminescence_acquisition",
      "label": "Record emission and excitation after the first H2S treatment",
      "stage": "characterization",
      "branch": "main",
      "optional": false,
      "depends_on": [
        "first-cycle"
      ],
      "inputs": [
        "first-h2s-film"
      ],
      "outputs": [
        "first-pl-data"
      ],
      "parameters": {},
      "environment": {
        "value": "Room temperature; numerical temperature unspecified",
        "status": "reported",
        "evidence": [
          {
            "source_id": "besson2002",
            "locator": "Main PDF p. 4, printed p. 412, Luminescence acquisition"
          },
          {
            "source_id": "besson2002",
            "locator": "Main PDF p. 5, printed p. 413, Figure 4 and luminescence discussion"
          }
        ],
        "note": ""
      },
      "endpoint": {
        "value": null,
        "status": "not_reported",
        "evidence": [
          {
            "source_id": "besson2002",
            "locator": "Main PDF p. 4, printed p. 412, Luminescence acquisition"
          },
          {
            "source_id": "besson2002",
            "locator": "Main PDF p. 5, printed p. 413, Figure 4 and luminescence discussion"
          }
        ],
        "note": ""
      },
      "retained_fraction": null,
      "description": "Hitachi F-4500 fluorescence spectrophotometer. Exact excitation wavelength, monitored emission wavelength, slits, corrections and absolute quantum yield are not supplied.",
      "evidence": [
        {
          "source_id": "besson2002",
          "locator": "Main PDF p. 4, printed p. 412, Luminescence acquisition"
        },
        {
          "source_id": "besson2002",
          "locator": "Main PDF p. 5, printed p. 413, Figure 4 and luminescence discussion"
        }
      ]
    },
    {
      "id": "reimpregnate",
      "action": "cadmium_readorption",
      "label": "Perform the following cadmium impregnation",
      "stage": "characterization",
      "branch": "main",
      "optional": false,
      "depends_on": [
        "first-cycle"
      ],
      "inputs": [
        "first-h2s-film",
        "cadmium-stock"
      ],
      "outputs": [
        "next-cd-film"
      ],
      "parameters": {},
      "environment": {
        "value": null,
        "status": "not_reported",
        "evidence": [
          {
            "source_id": "besson2002",
            "locator": "Main PDF p. 4, printed p. 412, Luminescence acquisition"
          },
          {
            "source_id": "besson2002",
            "locator": "Main PDF p. 5, printed p. 413, Figure 4 and luminescence discussion"
          }
        ],
        "note": ""
      },
      "endpoint": {
        "value": null,
        "status": "not_reported",
        "evidence": [
          {
            "source_id": "besson2002",
            "locator": "Main PDF p. 4, printed p. 412, Luminescence acquisition"
          },
          {
            "source_id": "besson2002",
            "locator": "Main PDF p. 5, printed p. 413, Figure 4 and luminescence discussion"
          }
        ],
        "note": ""
      },
      "retained_fraction": null,
      "description": "This state follows first H2S and precedes second H2S. It is not a completed second CdS-growth cycle; no added CdS size is assigned.",
      "evidence": [
        {
          "source_id": "besson2002",
          "locator": "Main PDF p. 4, printed p. 412, Luminescence acquisition"
        },
        {
          "source_id": "besson2002",
          "locator": "Main PDF p. 5, printed p. 413, Figure 4 and luminescence discussion"
        }
      ]
    },
    {
      "id": "measure-cd",
      "action": "photoluminescence_acquisition",
      "label": "Record emission and excitation after the cadmium impregnation",
      "stage": "characterization",
      "branch": "main",
      "optional": false,
      "depends_on": [
        "reimpregnate"
      ],
      "inputs": [
        "next-cd-film"
      ],
      "outputs": [
        "cadmium-pl-data"
      ],
      "parameters": {},
      "environment": {
        "value": "Room temperature; numerical temperature unspecified",
        "status": "reported",
        "evidence": [
          {
            "source_id": "besson2002",
            "locator": "Main PDF p. 4, printed p. 412, Luminescence acquisition"
          },
          {
            "source_id": "besson2002",
            "locator": "Main PDF p. 5, printed p. 413, Figure 4 and luminescence discussion"
          }
        ],
        "note": ""
      },
      "endpoint": {
        "value": null,
        "status": "not_reported",
        "evidence": [
          {
            "source_id": "besson2002",
            "locator": "Main PDF p. 4, printed p. 412, Luminescence acquisition"
          },
          {
            "source_id": "besson2002",
            "locator": "Main PDF p. 5, printed p. 413, Figure 4 and luminescence discussion"
          }
        ],
        "note": ""
      },
      "retained_fraction": null,
      "description": "Body text and Figure 4 caption disagree on upper/lower curve assignments; retain both source statements.",
      "evidence": [
        {
          "source_id": "besson2002",
          "locator": "Main PDF p. 4, printed p. 412, Luminescence acquisition"
        },
        {
          "source_id": "besson2002",
          "locator": "Main PDF p. 5, printed p. 413, Figure 4 and luminescence discussion"
        }
      ]
    },
    {
      "id": "later-cycle",
      "action": "further_loading_cycles",
      "label": "Continue to second H2S treatment and subsequent impregnation stages",
      "stage": "characterization",
      "branch": "main",
      "optional": false,
      "depends_on": [
        "reimpregnate"
      ],
      "inputs": [
        "next-cd-film",
        "h2s",
        "cadmium-stock",
        "water"
      ],
      "outputs": [
        "later-film"
      ],
      "parameters": {},
      "environment": {
        "value": null,
        "status": "not_reported",
        "evidence": [
          {
            "source_id": "besson2002",
            "locator": "Main PDF p. 4, printed p. 412, Luminescence acquisition"
          },
          {
            "source_id": "besson2002",
            "locator": "Main PDF p. 5, printed p. 413, Figure 4 and luminescence discussion"
          }
        ],
        "note": ""
      },
      "endpoint": {
        "value": null,
        "status": "not_reported",
        "evidence": [
          {
            "source_id": "besson2002",
            "locator": "Main PDF p. 4, printed p. 412, Luminescence acquisition"
          },
          {
            "source_id": "besson2002",
            "locator": "Main PDF p. 5, printed p. 413, Figure 4 and luminescence discussion"
          }
        ],
        "note": ""
      },
      "retained_fraction": null,
      "description": "Later stage count and individual spectra are not supplied. Do not impose the CTAB nine-cycle saturation endpoint on this optical specimen.",
      "evidence": [
        {
          "source_id": "besson2002",
          "locator": "Main PDF p. 4, printed p. 412, Luminescence acquisition"
        },
        {
          "source_id": "besson2002",
          "locator": "Main PDF p. 5, printed p. 413, Figure 4 and luminescence discussion"
        }
      ]
    },
    {
      "id": "measure-later",
      "action": "photoluminescence_observation",
      "label": "Assess later-stage luminescence",
      "stage": "characterization",
      "branch": "main",
      "optional": false,
      "depends_on": [
        "later-cycle"
      ],
      "inputs": [
        "later-film"
      ],
      "outputs": [
        "later-pl-data"
      ],
      "parameters": {},
      "environment": {
        "value": null,
        "status": "not_reported",
        "evidence": [
          {
            "source_id": "besson2002",
            "locator": "Main PDF p. 4, printed p. 412, Luminescence acquisition"
          },
          {
            "source_id": "besson2002",
            "locator": "Main PDF p. 5, printed p. 413, Figure 4 and luminescence discussion"
          }
        ],
        "note": ""
      },
      "endpoint": {
        "value": null,
        "status": "not_reported",
        "evidence": [
          {
            "source_id": "besson2002",
            "locator": "Main PDF p. 4, printed p. 412, Luminescence acquisition"
          },
          {
            "source_id": "besson2002",
            "locator": "Main PDF p. 5, printed p. 413, Figure 4 and luminescence discussion"
          }
        ],
        "note": ""
      },
      "retained_fraction": null,
      "description": "Later emission decrease and bound-exciton disappearance are described in prose; no separate later-stage graph or numerical intensity is reproduced.",
      "evidence": [
        {
          "source_id": "besson2002",
          "locator": "Main PDF p. 4, printed p. 412, Luminescence acquisition"
        },
        {
          "source_id": "besson2002",
          "locator": "Main PDF p. 5, printed p. 413, Figure 4 and luminescence discussion"
        }
      ]
    }
  ],
  "condition_options": [],
  "products": [
    {
      "sample_id": "first-h2s",
      "source_sample_label": "Silicon film after first H2S treatment",
      "batch_id": null,
      "material_state_id": null,
      "parent_sample_id": null,
      "composition": {
        "value": "CdS/SiO2",
        "status": "reported",
        "evidence": [
          {
            "source_id": "besson2002",
            "locator": "Main PDF p. 4, printed p. 412, Luminescence acquisition"
          },
          {
            "source_id": "besson2002",
            "locator": "Main PDF p. 5, printed p. 413, Figure 4 and luminescence discussion"
          }
        ],
        "note": ""
      },
      "phase": {
        "value": null,
        "status": "not_reported",
        "evidence": [
          {
            "source_id": "besson2002",
            "locator": "Main PDF p. 4, printed p. 412, Luminescence acquisition"
          },
          {
            "source_id": "besson2002",
            "locator": "Main PDF p. 5, printed p. 413, Figure 4 and luminescence discussion"
          }
        ],
        "note": ""
      },
      "morphology": {
        "value": null,
        "status": "not_reported",
        "evidence": [
          {
            "source_id": "besson2002",
            "locator": "Main PDF p. 4, printed p. 412, Luminescence acquisition"
          },
          {
            "source_id": "besson2002",
            "locator": "Main PDF p. 5, printed p. 413, Figure 4 and luminescence discussion"
          }
        ],
        "note": ""
      },
      "surface": {
        "value": null,
        "status": "not_reported",
        "evidence": [
          {
            "source_id": "besson2002",
            "locator": "Main PDF p. 4, printed p. 412, Luminescence acquisition"
          },
          {
            "source_id": "besson2002",
            "locator": "Main PDF p. 5, printed p. 413, Figure 4 and luminescence discussion"
          }
        ],
        "note": ""
      },
      "recipe_link": "general_context",
      "link_evidence": [],
      "notes": [
        "The paper does not give physical-batch identifiers or a verified join to the Pyrex absorption/TEM specimens."
      ]
    },
    {
      "sample_id": "next-cd",
      "source_sample_label": "Same process sequence after the next Cd impregnation",
      "batch_id": null,
      "material_state_id": null,
      "parent_sample_id": null,
      "composition": {
        "value": "CdS/SiO2",
        "status": "reported",
        "evidence": [
          {
            "source_id": "besson2002",
            "locator": "Main PDF p. 4, printed p. 412, Luminescence acquisition"
          },
          {
            "source_id": "besson2002",
            "locator": "Main PDF p. 5, printed p. 413, Figure 4 and luminescence discussion"
          }
        ],
        "note": ""
      },
      "phase": {
        "value": null,
        "status": "not_reported",
        "evidence": [
          {
            "source_id": "besson2002",
            "locator": "Main PDF p. 4, printed p. 412, Luminescence acquisition"
          },
          {
            "source_id": "besson2002",
            "locator": "Main PDF p. 5, printed p. 413, Figure 4 and luminescence discussion"
          }
        ],
        "note": ""
      },
      "morphology": {
        "value": null,
        "status": "not_reported",
        "evidence": [
          {
            "source_id": "besson2002",
            "locator": "Main PDF p. 4, printed p. 412, Luminescence acquisition"
          },
          {
            "source_id": "besson2002",
            "locator": "Main PDF p. 5, printed p. 413, Figure 4 and luminescence discussion"
          }
        ],
        "note": ""
      },
      "surface": {
        "value": null,
        "status": "not_reported",
        "evidence": [
          {
            "source_id": "besson2002",
            "locator": "Main PDF p. 4, printed p. 412, Luminescence acquisition"
          },
          {
            "source_id": "besson2002",
            "locator": "Main PDF p. 5, printed p. 413, Figure 4 and luminescence discussion"
          }
        ],
        "note": ""
      },
      "recipe_link": "general_context",
      "link_evidence": [],
      "notes": [
        "The paper does not give physical-batch identifiers or a verified join to the Pyrex absorption/TEM specimens."
      ]
    },
    {
      "sample_id": "later-cycles",
      "source_sample_label": "Second H2S treatment and later impregnations",
      "batch_id": null,
      "material_state_id": null,
      "parent_sample_id": null,
      "composition": {
        "value": "CdS/SiO2",
        "status": "reported",
        "evidence": [
          {
            "source_id": "besson2002",
            "locator": "Main PDF p. 4, printed p. 412, Luminescence acquisition"
          },
          {
            "source_id": "besson2002",
            "locator": "Main PDF p. 5, printed p. 413, Figure 4 and luminescence discussion"
          }
        ],
        "note": ""
      },
      "phase": {
        "value": null,
        "status": "not_reported",
        "evidence": [
          {
            "source_id": "besson2002",
            "locator": "Main PDF p. 4, printed p. 412, Luminescence acquisition"
          },
          {
            "source_id": "besson2002",
            "locator": "Main PDF p. 5, printed p. 413, Figure 4 and luminescence discussion"
          }
        ],
        "note": ""
      },
      "morphology": {
        "value": null,
        "status": "not_reported",
        "evidence": [
          {
            "source_id": "besson2002",
            "locator": "Main PDF p. 4, printed p. 412, Luminescence acquisition"
          },
          {
            "source_id": "besson2002",
            "locator": "Main PDF p. 5, printed p. 413, Figure 4 and luminescence discussion"
          }
        ],
        "note": ""
      },
      "surface": {
        "value": null,
        "status": "not_reported",
        "evidence": [
          {
            "source_id": "besson2002",
            "locator": "Main PDF p. 4, printed p. 412, Luminescence acquisition"
          },
          {
            "source_id": "besson2002",
            "locator": "Main PDF p. 5, printed p. 413, Figure 4 and luminescence discussion"
          }
        ],
        "note": ""
      },
      "recipe_link": "general_context",
      "link_evidence": [],
      "notes": [
        "The paper does not give physical-batch identifiers or a verified join to the Pyrex absorption/TEM specimens."
      ]
    },
    {
      "sample_id": "figure4",
      "source_sample_label": "Original Figure 4 display, stage-to-curve conflict unresolved",
      "batch_id": null,
      "material_state_id": null,
      "parent_sample_id": null,
      "composition": {
        "value": "CdS/SiO2",
        "status": "reported",
        "evidence": [
          {
            "source_id": "besson2002",
            "locator": "Main PDF p. 4, printed p. 412, Luminescence acquisition"
          },
          {
            "source_id": "besson2002",
            "locator": "Main PDF p. 5, printed p. 413, Figure 4 and luminescence discussion"
          }
        ],
        "note": ""
      },
      "phase": {
        "value": null,
        "status": "not_reported",
        "evidence": [
          {
            "source_id": "besson2002",
            "locator": "Main PDF p. 4, printed p. 412, Luminescence acquisition"
          },
          {
            "source_id": "besson2002",
            "locator": "Main PDF p. 5, printed p. 413, Figure 4 and luminescence discussion"
          }
        ],
        "note": ""
      },
      "morphology": {
        "value": null,
        "status": "not_reported",
        "evidence": [
          {
            "source_id": "besson2002",
            "locator": "Main PDF p. 4, printed p. 412, Luminescence acquisition"
          },
          {
            "source_id": "besson2002",
            "locator": "Main PDF p. 5, printed p. 413, Figure 4 and luminescence discussion"
          }
        ],
        "note": ""
      },
      "surface": {
        "value": null,
        "status": "not_reported",
        "evidence": [
          {
            "source_id": "besson2002",
            "locator": "Main PDF p. 4, printed p. 412, Luminescence acquisition"
          },
          {
            "source_id": "besson2002",
            "locator": "Main PDF p. 5, printed p. 413, Figure 4 and luminescence discussion"
          }
        ],
        "note": ""
      },
      "recipe_link": "general_context",
      "link_evidence": [],
      "notes": [
        "The paper does not give physical-batch identifiers or a verified join to the Pyrex absorption/TEM specimens."
      ]
    }
  ],
  "measurements": [
    {
      "id": "first-surface-emission",
      "sample_id": "first-h2s",
      "property": "surface_defect_emission_band_center",
      "technique": "Photoluminescence",
      "value": {
        "value": 640,
        "minimum": null,
        "maximum": null,
        "unit": "nm",
        "status": "reported",
        "approximate": true,
        "qualifier": "",
        "basis": "",
        "raw_text": "",
        "evidence": [
          {
            "source_id": "besson2002",
            "locator": "Main PDF p. 4, printed p. 412, Luminescence acquisition"
          },
          {
            "source_id": "besson2002",
            "locator": "Main PDF p. 5, printed p. 413, Figure 4 and luminescence discussion"
          }
        ],
        "derivation": null
      },
      "conditions": "Body text reports a weak broad band around 640 nm after first H2S. Caption instead assigns the upper curves to this stage.",
      "derives_from": [],
      "evidence": [
        {
          "source_id": "besson2002",
          "locator": "Main PDF p. 4, printed p. 412, Luminescence acquisition"
        },
        {
          "source_id": "besson2002",
          "locator": "Main PDF p. 5, printed p. 413, Figure 4 and luminescence discussion"
        }
      ]
    },
    {
      "id": "next-surface-emission",
      "sample_id": "next-cd",
      "property": "surface_defect_emission_band_center",
      "technique": "Photoluminescence",
      "value": {
        "value": 640,
        "minimum": null,
        "maximum": null,
        "unit": "nm",
        "status": "reported",
        "approximate": false,
        "qualifier": "",
        "basis": "",
        "raw_text": "",
        "evidence": [
          {
            "source_id": "besson2002",
            "locator": "Main PDF p. 4, printed p. 412, Luminescence acquisition"
          },
          {
            "source_id": "besson2002",
            "locator": "Main PDF p. 5, printed p. 413, Figure 4 and luminescence discussion"
          }
        ],
        "derivation": null
      },
      "conditions": "Body text reports enhancement after the following Cd impregnation; exact peak or calibrated intensity not tabulated.",
      "derives_from": [],
      "evidence": [
        {
          "source_id": "besson2002",
          "locator": "Main PDF p. 4, printed p. 412, Luminescence acquisition"
        },
        {
          "source_id": "besson2002",
          "locator": "Main PDF p. 5, printed p. 413, Figure 4 and luminescence discussion"
        }
      ]
    },
    {
      "id": "bound-exciton",
      "sample_id": "next-cd",
      "property": "bound_exciton_emission_band_wavelength",
      "technique": "Photoluminescence",
      "value": {
        "value": 450,
        "minimum": null,
        "maximum": null,
        "unit": "nm",
        "status": "reported",
        "approximate": false,
        "qualifier": "",
        "basis": "",
        "raw_text": "",
        "evidence": [
          {
            "source_id": "besson2002",
            "locator": "Main PDF p. 4, printed p. 412, Luminescence acquisition"
          },
          {
            "source_id": "besson2002",
            "locator": "Main PDF p. 5, printed p. 413, Figure 4 and luminescence discussion"
          }
        ],
        "derivation": null
      },
      "conditions": "Sharp band assigned in body text to direct bound-exciton recombination after the next Cd impregnation. Curve positioning in Figure 4 caption conflicts with this sequence.",
      "derives_from": [],
      "evidence": [
        {
          "source_id": "besson2002",
          "locator": "Main PDF p. 4, printed p. 412, Luminescence acquisition"
        },
        {
          "source_id": "besson2002",
          "locator": "Main PDF p. 5, printed p. 413, Figure 4 and luminescence discussion"
        }
      ]
    },
    {
      "id": "surface-band-mechanism",
      "sample_id": "next-cd",
      "property": "author_surface_emission_interpretation",
      "technique": "Source-reported observation",
      "value": {
        "value": "Enhancement is attributed to sulfur vacancies at the nanoparticle surface, citing reference 40.",
        "status": "author_derived",
        "evidence": [
          {
            "source_id": "besson2002",
            "locator": "Main PDF p. 4, printed p. 412, Luminescence acquisition"
          },
          {
            "source_id": "besson2002",
            "locator": "Main PDF p. 5, printed p. 413, Figure 4 and luminescence discussion"
          }
        ],
        "note": ""
      },
      "conditions": "",
      "derives_from": [],
      "evidence": [
        {
          "source_id": "besson2002",
          "locator": "Main PDF p. 4, printed p. 412, Luminescence acquisition"
        },
        {
          "source_id": "besson2002",
          "locator": "Main PDF p. 5, printed p. 413, Figure 4 and luminescence discussion"
        }
      ]
    },
    {
      "id": "passivation-mechanism",
      "sample_id": "next-cd",
      "property": "author_bound_exciton_interpretation",
      "technique": "Source-reported observation",
      "value": {
        "value": "Ammonia or hydroxyl complexation may passivate the surface, allowing bound-exciton emission; this is a proposed explanation, not a measured ligand structure.",
        "status": "author_derived",
        "evidence": [
          {
            "source_id": "besson2002",
            "locator": "Main PDF p. 4, printed p. 412, Luminescence acquisition"
          },
          {
            "source_id": "besson2002",
            "locator": "Main PDF p. 5, printed p. 413, Figure 4 and luminescence discussion"
          }
        ],
        "note": ""
      },
      "conditions": "",
      "derives_from": [],
      "evidence": [
        {
          "source_id": "besson2002",
          "locator": "Main PDF p. 4, printed p. 412, Luminescence acquisition"
        },
        {
          "source_id": "besson2002",
          "locator": "Main PDF p. 5, printed p. 413, Figure 4 and luminescence discussion"
        }
      ]
    },
    {
      "id": "later-emission",
      "sample_id": "later-cycles",
      "property": "reported_luminescence_evolution",
      "technique": "Source-reported observation",
      "value": {
        "value": "After second H2S and further impregnations, emission decreases and the bound-exciton signal disappears.",
        "status": "reported",
        "evidence": [
          {
            "source_id": "besson2002",
            "locator": "Main PDF p. 4, printed p. 412, Luminescence acquisition"
          },
          {
            "source_id": "besson2002",
            "locator": "Main PDF p. 5, printed p. 413, Figure 4 and luminescence discussion"
          }
        ],
        "note": ""
      },
      "conditions": "",
      "derives_from": [],
      "evidence": [
        {
          "source_id": "besson2002",
          "locator": "Main PDF p. 4, printed p. 412, Luminescence acquisition"
        },
        {
          "source_id": "besson2002",
          "locator": "Main PDF p. 5, printed p. 413, Figure 4 and luminescence discussion"
        }
      ]
    },
    {
      "id": "later-mechanism",
      "sample_id": "later-cycles",
      "property": "author_quenching_interpretation",
      "technique": "Source-reported observation",
      "value": {
        "value": "Growth may reduce surface accessibility and increase particle/silica-wall interactions unfavorable to direct exciton recombination; the discussion cites reference 42.",
        "status": "author_derived",
        "evidence": [
          {
            "source_id": "besson2002",
            "locator": "Main PDF p. 4, printed p. 412, Luminescence acquisition"
          },
          {
            "source_id": "besson2002",
            "locator": "Main PDF p. 5, printed p. 413, Figure 4 and luminescence discussion"
          }
        ],
        "note": ""
      },
      "conditions": "",
      "derives_from": [],
      "evidence": [
        {
          "source_id": "besson2002",
          "locator": "Main PDF p. 4, printed p. 412, Luminescence acquisition"
        },
        {
          "source_id": "besson2002",
          "locator": "Main PDF p. 5, printed p. 413, Figure 4 and luminescence discussion"
        }
      ]
    },
    {
      "id": "figure-curve-style",
      "sample_id": "figure4",
      "property": "figure4_curve_styles",
      "technique": "Source-reported observation",
      "value": {
        "value": "Dashed lines are excitation spectra and solid lines are luminescence spectra; arbitrary intensity units, no raw numerical data.",
        "status": "reported",
        "evidence": [
          {
            "source_id": "besson2002",
            "locator": "Main PDF p. 5, printed p. 413, Figure 4 caption"
          }
        ],
        "note": ""
      },
      "conditions": "",
      "derives_from": [],
      "evidence": [
        {
          "source_id": "besson2002",
          "locator": "Main PDF p. 5, printed p. 413, Figure 4 caption"
        }
      ]
    },
    {
      "id": "figure-stage-label",
      "sample_id": "figure4",
      "property": "figure4_caption_stage_assignment",
      "technique": "Source-reported observation",
      "value": {
        "value": "Caption: upper curves after first H2S; lower curves after the following Cd impregnation. This conflicts with the body’s described enhancement and appearance of the 450 nm peak after the Cd treatment.",
        "status": "reported",
        "evidence": [
          {
            "source_id": "besson2002",
            "locator": "Main PDF p. 5, printed p. 413, Figure 4 caption and body"
          }
        ],
        "note": ""
      },
      "conditions": "",
      "derives_from": [],
      "evidence": [
        {
          "source_id": "besson2002",
          "locator": "Main PDF p. 5, printed p. 413, Figure 4 caption and body"
        }
      ]
    },
    {
      "id": "figure-wavelength-range",
      "sample_id": "figure4",
      "property": "figure4_displayed_wavelength_range",
      "technique": "Source-reported observation",
      "value": {
        "value": null,
        "minimum": 300,
        "maximum": 700,
        "unit": "nm",
        "status": "reported",
        "approximate": false,
        "qualifier": "",
        "basis": "",
        "raw_text": "",
        "evidence": [
          {
            "source_id": "besson2002",
            "locator": "Main PDF p. 5, printed p. 413, Figure 4 axis"
          }
        ],
        "derivation": null
      },
      "conditions": "Displayed plot extent, not an instrument scan limit.",
      "derives_from": [],
      "evidence": [
        {
          "source_id": "besson2002",
          "locator": "Main PDF p. 5, printed p. 413, Figure 4 axis"
        }
      ]
    },
    {
      "id": "measurement-temperature",
      "sample_id": "figure4",
      "property": "acquisition_temperature",
      "technique": "Source-reported observation",
      "value": {
        "value": "Room temperature; no numerical value supplied.",
        "status": "reported",
        "evidence": [
          {
            "source_id": "besson2002",
            "locator": "Main PDF p. 5, printed p. 413, Figure 4 caption"
          }
        ],
        "note": ""
      },
      "conditions": "",
      "derives_from": [],
      "evidence": [
        {
          "source_id": "besson2002",
          "locator": "Main PDF p. 5, printed p. 413, Figure 4 caption"
        }
      ]
    }
  ],
  "structure_assets": [],
  "quality": {
    "review_status": "source_reviewed",
    "review_scope": "All six supplied main pages read and visually inspected, with independent source, canonical, molecular, apparatus and reader audits. Mesoporous silica preparation, repeated CdS pore loading, optical properties and microscopy retain separate host and nanoparticle structure scopes. Copolymer identity, several operation conditions and the Figure4 stage-assignment conflict remain unresolved. Matching SI not located or verified; cited upstream preparations and theory are not independently reviewed here.",
    "missing_fields": [
      "No SI, raw spectra, coordinate file, refined atomic lattice parameters or particle-by-particle size table is supplied.",
      "Absolute synthesis charges, film area, impregnation and H2S exposure times, gas flow, vacuum level, and most acquisition settings are absent.",
      "Mesoscopic 3D hexagonal order and atomic CdS blende fringes must remain separate structure descriptions.",
      "The silicon optical specimen’s host template, numerical measurement temperature, excitation wavelength, emission monitoring wavelength, exact intensities, quantum yield and batch link to the Pyrex specimens are unreported."
    ],
    "conflicts": [
      "Figure 4 caption assigns upper curves to first H2S and lower curves to next Cd impregnation, while body text describes weak first emission and stronger 640 nm plus new 450 nm emission after Cd. Preserve both; no silent curve relabeling."
    ],
    "requested_tasks": [],
    "experimental_outcome": "not_established"
  },
  "context_links": [
    {
      "label": "Complete paper review",
      "url": "../paper-review.html?id=besson2002",
      "relation": "Original figures, source facts and unresolved limitations."
    }
  ],
  "collection": "reviewed_literature"
}
