Repository: cuiyist/mattersyn

# MatterSyn website

[Open MatterSyn](https://cuiyist.github.io/mattersyn-site/) · [Review progress](https://cuiyist.github.io/mattersyn-site/progress.html) · [Public project, memory, skills and audit history](https://github.com/cuiyist/mattersyn)

This repository contains the published static materials atlas and machine-readable data. The separate public project repository contains development work and review history. Original papers and SI remain local. Progress snapshots update as review milestones are completed; scientific additions retain their individual audit and source-scope requirements.

File: recipe-atlas/dist/data/records/dantas-2002-sg3.json
{
  "schema_version": "1.3.0",
  "record_id": "dantas-2002-sg3",
  "revision": 1,
  "record_type": "literature_protocol",
  "title": "Dantas et al. (2002) · SG3 growth anneal at 600 °C for 6 h",
  "material": {
    "formula": "PbS/glass",
    "family": "Lead-sulfide quantum dots embedded in a multicomponent glass",
    "elements": [
      "Pb",
      "S",
      "Si",
      "O",
      "Na",
      "Zn",
      "Al",
      "B"
    ],
    "components": [
      "PbS"
    ],
    "architecture": "composite"
  },
  "method": "Thermally induced PbS precipitation and growth in precursor glass",
  "sources": [
    {
      "id": "dantas2002",
      "doi": "10.1021/jp0208743",
      "title": "Anti-Stokes Photoluminescence in Nanocrystal Quantum Dots",
      "authors": "Noelio Oliveira Dantas; Fanyao Qu; R. S. Silva; Paulo César Morais",
      "year": 2002,
      "url": "https://doi.org/10.1021/jp0208743",
      "main_status": "All five supplied main pages text and visually reviewed; independent source and canonical audits completed. Matching local SI not located or verified.",
      "si_status": "No matching SI supplied or independently verified. No SI declaration observed in the supplied five-page main article.",
      "reuse_status": "Bibliographic and factual extraction; original article/figure rights remain separate"
    }
  ],
  "lineage": {
    "source_group": "dantas2002",
    "recipe_family": "dantas2002-pbs-glass",
    "parent_record_id": "dantas-2002-glass-host",
    "batch_id": null,
    "duplicate_of": null
  },
  "intended_target": {
    "composition": {
      "value": "PbS/glass",
      "status": "reported",
      "evidence": [
        {
          "source_id": "dantas2002",
          "locator": "Main PDF p. 1, printed p. 7453, Abstract"
        }
      ],
      "note": "Composite-system descriptor, not a stoichiometric single crystal or pure silica host."
    },
    "phase": {
      "value": null,
      "status": "not_reported",
      "evidence": [
        {
          "source_id": "dantas2002",
          "locator": "Complete supplied main PDF pp. 1–5"
        }
      ],
      "note": ""
    },
    "size": {
      "value": null,
      "minimum": null,
      "maximum": null,
      "unit": "nm",
      "status": "not_reported",
      "approximate": false,
      "qualifier": "",
      "basis": "",
      "raw_text": "",
      "evidence": [
        {
          "source_id": "dantas2002",
          "locator": "Complete supplied main PDF pp. 1–5"
        }
      ],
      "derivation": null
    },
    "morphology": {
      "value": null,
      "status": "not_reported",
      "evidence": [
        {
          "source_id": "dantas2002",
          "locator": "Complete supplied main PDF pp. 1–5"
        }
      ],
      "note": ""
    },
    "host": {
      "value": "Sulfur-doped glass prepared from SiO2–Na2CO3–ZnO–Al2O3–PbO2–B2O3; proportions unreported",
      "status": "reported",
      "evidence": [
        {
          "source_id": "dantas2002",
          "locator": "Main PDF p. 1, printed p. 7453, Section 2, powder mixture and fusion"
        },
        {
          "source_id": "dantas2002",
          "locator": "Main PDF p. 2, printed p. 7454, Section 2, cooling and stress relief"
        }
      ],
      "note": "Input mixture identifies source precursors, not measured final glass speciation. PbO2 is retained literally."
    }
  },
  "materials": [
    {
      "id": "glass-host",
      "name": "Sulfur-doped multicomponent glass precursor containing lead; composition ratios unknown",
      "formula": null,
      "role": "host_matrix",
      "stage": "synthesis",
      "identity": {
        "pubchem_cid": null,
        "smiles": null
      },
      "quantities": {},
      "notes": [
        "Requires the linked shared 1400 °C fusion / fast cooling / 350 °C stress-relief preparation; not a generic off-the-shelf glass."
      ],
      "evidence": [
        {
          "source_id": "dantas2002",
          "locator": "Main PDF p. 1, printed p. 7453, Section 2, powder mixture and fusion"
        },
        {
          "source_id": "dantas2002",
          "locator": "Main PDF p. 2, printed p. 7454, Section 2, cooling and stress relief"
        },
        {
          "source_id": "dantas2002",
          "locator": "Main PDF p. 2, printed p. 7454, Section 2, six sample labels and annealing durations"
        }
      ]
    },
    {
      "id": "lead-dioxide",
      "name": "Lead dioxide; literal PbO2 printed in the source",
      "formula": "PbO2",
      "role": "metal_precursor",
      "stage": "synthesis",
      "identity": {
        "pubchem_cid": null,
        "smiles": null
      },
      "quantities": {},
      "notes": [
        "Lead precursor in the upstream glass formulation. No fresh PbO2 addition during this anneal is specified; oxidation/reduction pathway is not resolved."
      ],
      "evidence": [
        {
          "source_id": "dantas2002",
          "locator": "Main PDF p. 1, printed p. 7453, Section 2, powder mixture and fusion"
        },
        {
          "source_id": "dantas2002",
          "locator": "Main PDF p. 2, printed p. 7454, Section 2, cooling and stress relief"
        }
      ]
    },
    {
      "id": "sulfur-source",
      "name": "Sulfur dopant source; chemical form, amount and introduction stage unspecified",
      "formula": null,
      "role": "chalcogen_precursor",
      "stage": "synthesis",
      "identity": {
        "pubchem_cid": null,
        "smiles": null
      },
      "quantities": {},
      "notes": [
        "Source is chemically unidentified. This entry records missing sulfur input identity, not elemental S or sulfide salt."
      ],
      "evidence": [
        {
          "source_id": "dantas2002",
          "locator": "Main PDF p. 1, printed p. 7453, Section 2, powder mixture and fusion"
        },
        {
          "source_id": "dantas2002",
          "locator": "Main PDF p. 2, printed p. 7454, Section 2, cooling and stress relief"
        }
      ]
    },
    {
      "id": "silica",
      "name": "Silicon dioxide; source glass former",
      "formula": "SiO2",
      "role": "host_component",
      "stage": "precursor_preparation",
      "identity": {
        "pubchem_cid": null,
        "smiles": null
      },
      "quantities": {},
      "notes": [],
      "evidence": [
        {
          "source_id": "dantas2002",
          "locator": "Main PDF p. 1, printed p. 7453, Section 2, powder mixture and fusion"
        },
        {
          "source_id": "dantas2002",
          "locator": "Main PDF p. 2, printed p. 7454, Section 2, cooling and stress relief"
        }
      ]
    },
    {
      "id": "sodium-carbonate",
      "name": "Sodium carbonate; source melting-point modifier",
      "formula": "Na2CO3",
      "role": "host_component",
      "stage": "precursor_preparation",
      "identity": {
        "pubchem_cid": null,
        "smiles": null
      },
      "quantities": {},
      "notes": [],
      "evidence": [
        {
          "source_id": "dantas2002",
          "locator": "Main PDF p. 1, printed p. 7453, Section 2, powder mixture and fusion"
        },
        {
          "source_id": "dantas2002",
          "locator": "Main PDF p. 2, printed p. 7454, Section 2, cooling and stress relief"
        }
      ]
    },
    {
      "id": "zinc-oxide",
      "name": "Zinc oxide; source intermediate oxide",
      "formula": "ZnO",
      "role": "host_component",
      "stage": "precursor_preparation",
      "identity": {
        "pubchem_cid": null,
        "smiles": null
      },
      "quantities": {},
      "notes": [],
      "evidence": [
        {
          "source_id": "dantas2002",
          "locator": "Main PDF p. 1, printed p. 7453, Section 2, powder mixture and fusion"
        },
        {
          "source_id": "dantas2002",
          "locator": "Main PDF p. 2, printed p. 7454, Section 2, cooling and stress relief"
        }
      ]
    },
    {
      "id": "alumina",
      "name": "Aluminum oxide; listed glass-mixture component",
      "formula": "Al2O3",
      "role": "host_component",
      "stage": "precursor_preparation",
      "identity": {
        "pubchem_cid": null,
        "smiles": null
      },
      "quantities": {},
      "notes": [],
      "evidence": [
        {
          "source_id": "dantas2002",
          "locator": "Main PDF p. 1, printed p. 7453, Section 2, powder mixture and fusion"
        },
        {
          "source_id": "dantas2002",
          "locator": "Main PDF p. 2, printed p. 7454, Section 2, cooling and stress relief"
        }
      ]
    },
    {
      "id": "boron-oxide",
      "name": "Boron oxide; listed glass-mixture component",
      "formula": "B2O3",
      "role": "host_component",
      "stage": "precursor_preparation",
      "identity": {
        "pubchem_cid": null,
        "smiles": null
      },
      "quantities": {},
      "notes": [],
      "evidence": [
        {
          "source_id": "dantas2002",
          "locator": "Main PDF p. 1, printed p. 7453, Section 2, powder mixture and fusion"
        },
        {
          "source_id": "dantas2002",
          "locator": "Main PDF p. 2, printed p. 7454, Section 2, cooling and stress relief"
        }
      ]
    },
    {
      "id": "aluminum-crucible",
      "name": "Aluminum crucible, literal source wording; vessel identity unresolved",
      "formula": "Al",
      "role": "vessel",
      "stage": "precursor_preparation",
      "identity": {
        "pubchem_cid": null,
        "smiles": null
      },
      "quantities": {},
      "notes": [],
      "evidence": [
        {
          "source_id": "dantas2002",
          "locator": "Main PDF p. 1, printed p. 7453, Section 2, powder mixture and fusion"
        },
        {
          "source_id": "dantas2002",
          "locator": "Main PDF p. 2, printed p. 7454, Section 2, cooling and stress relief"
        }
      ]
    }
  ],
  "stocks": [
    {
      "id": "precursor-matrix",
      "name": "Shared precursor glass for the six growth anneals",
      "components": [
        {
          "material_id": "silica",
          "quantities": {}
        },
        {
          "material_id": "sodium-carbonate",
          "quantities": {}
        },
        {
          "material_id": "zinc-oxide",
          "quantities": {}
        },
        {
          "material_id": "alumina",
          "quantities": {}
        },
        {
          "material_id": "lead-dioxide",
          "quantities": {}
        },
        {
          "material_id": "boron-oxide",
          "quantities": {}
        },
        {
          "material_id": "sulfur-source",
          "quantities": {}
        }
      ],
      "concentrations": {
        "sulfur_loading": {
          "value": null,
          "minimum": null,
          "maximum": null,
          "unit": "",
          "status": "not_reported",
          "approximate": false,
          "qualifier": "Dopant form and composition basis are not reported.",
          "basis": "",
          "raw_text": "",
          "evidence": [
            {
              "source_id": "dantas2002",
              "locator": "Main PDF p. 1, printed p. 7453, Section 2, powder mixture and fusion"
            },
            {
              "source_id": "dantas2002",
              "locator": "Main PDF p. 2, printed p. 7454, Section 2, cooling and stress relief"
            }
          ],
          "derivation": null
        }
      },
      "preparation_operation_ids": [
        "mix",
        "melt",
        "quench",
        "stress-relief"
      ],
      "scope": "This is a multicomponent solid matrix, not a solution concentration. The sulfur introduction stage is absent; component identities do not establish final oxide speciation.",
      "evidence": [
        {
          "source_id": "dantas2002",
          "locator": "Main PDF p. 1, printed p. 7453, Section 2, powder mixture and fusion"
        },
        {
          "source_id": "dantas2002",
          "locator": "Main PDF p. 2, printed p. 7454, Section 2, cooling and stress relief"
        }
      ]
    }
  ],
  "material_states": [
    {
      "id": "powder-mixture",
      "name": "Prepare the reported high-purity precursor-powder mixture output",
      "kind": "reaction_batch",
      "parent_ids": [
        "silica",
        "sodium-carbonate",
        "zinc-oxide",
        "alumina",
        "lead-dioxide",
        "boron-oxide"
      ]
    },
    {
      "id": "fused-matrix",
      "name": "Melt the mixture in the source-described crucible output",
      "kind": "reaction_batch",
      "parent_ids": [
        "powder-mixture"
      ]
    },
    {
      "id": "cooled-glass",
      "name": "Cool the melt rapidly to room temperature output",
      "kind": "reaction_batch",
      "parent_ids": [
        "fused-matrix"
      ]
    },
    {
      "id": "stress-relieved-glass",
      "name": "Anneal the glass to relieve thermal stresses output",
      "kind": "reaction_batch",
      "parent_ids": [
        "cooled-glass"
      ]
    },
    {
      "id": "annealed-sg3",
      "name": "Anneal SG3 at 600 °C output",
      "kind": "reaction_batch",
      "parent_ids": [
        "stress-relieved-glass"
      ]
    }
  ],
  "operations": [
    {
      "id": "mix",
      "action": "powder_mixture_preparation",
      "label": "Prepare the reported high-purity precursor-powder mixture",
      "stage": "precursor_preparation",
      "branch": "main",
      "optional": false,
      "depends_on": [],
      "inputs": [
        "silica",
        "sodium-carbonate",
        "zinc-oxide",
        "alumina",
        "lead-dioxide",
        "boron-oxide"
      ],
      "outputs": [
        "powder-mixture"
      ],
      "parameters": {
        "batch_mass": {
          "value": null,
          "minimum": null,
          "maximum": null,
          "unit": "g",
          "status": "not_reported",
          "approximate": false,
          "qualifier": "",
          "basis": "",
          "raw_text": "",
          "evidence": [
            {
              "source_id": "dantas2002",
              "locator": "Main PDF p. 1, printed p. 7453, Section 2, powder mixture and fusion"
            },
            {
              "source_id": "dantas2002",
              "locator": "Main PDF p. 2, printed p. 7454, Section 2, cooling and stress relief"
            }
          ],
          "derivation": null
        }
      },
      "environment": {
        "value": null,
        "status": "not_reported",
        "evidence": [
          {
            "source_id": "dantas2002",
            "locator": "Main PDF p. 1, printed p. 7453, Section 2, powder mixture and fusion"
          },
          {
            "source_id": "dantas2002",
            "locator": "Main PDF p. 2, printed p. 7454, Section 2, cooling and stress relief"
          }
        ],
        "note": ""
      },
      "endpoint": {
        "value": null,
        "status": "not_reported",
        "evidence": [
          {
            "source_id": "dantas2002",
            "locator": "Main PDF p. 1, printed p. 7453, Section 2, powder mixture and fusion"
          },
          {
            "source_id": "dantas2002",
            "locator": "Main PDF p. 2, printed p. 7454, Section 2, cooling and stress relief"
          }
        ],
        "note": ""
      },
      "retained_fraction": null,
      "description": "Shared upstream preparation applied to this annealing variant; not evidence of six independently counted fusion batches. SiO2, Na2CO3, ZnO, Al2O3, PbO2 and B2O3 are listed. Sulfur doping is reported, but its source and addition timing are unknown; no discrete elemental-sulfur addition is invented.",
      "evidence": [
        {
          "source_id": "dantas2002",
          "locator": "Main PDF p. 1, printed p. 7453, Section 2, powder mixture and fusion"
        },
        {
          "source_id": "dantas2002",
          "locator": "Main PDF p. 2, printed p. 7454, Section 2, cooling and stress relief"
        }
      ]
    },
    {
      "id": "melt",
      "action": "glass_fusion",
      "label": "Melt the mixture in the source-described crucible",
      "stage": "precursor_preparation",
      "branch": "main",
      "optional": false,
      "depends_on": [
        "mix"
      ],
      "inputs": [
        "powder-mixture",
        "aluminum-crucible"
      ],
      "outputs": [
        "fused-matrix"
      ],
      "parameters": {
        "temperature": {
          "value": 1400,
          "minimum": null,
          "maximum": null,
          "unit": "°C",
          "status": "inherited",
          "approximate": false,
          "qualifier": "",
          "basis": "Shared glass preparation, inherited by this annealing variant.",
          "raw_text": "",
          "evidence": [
            {
              "source_id": "dantas2002",
              "locator": "Main PDF p. 1, printed p. 7453, Section 2, powder mixture and fusion"
            },
            {
              "source_id": "dantas2002",
              "locator": "Main PDF p. 2, printed p. 7454, Section 2, cooling and stress relief"
            }
          ],
          "derivation": null
        },
        "duration": {
          "value": 2,
          "minimum": null,
          "maximum": null,
          "unit": "h",
          "status": "inherited",
          "approximate": false,
          "qualifier": "",
          "basis": "Shared glass preparation, inherited by this annealing variant.",
          "raw_text": "",
          "evidence": [
            {
              "source_id": "dantas2002",
              "locator": "Main PDF p. 1, printed p. 7453, Section 2, powder mixture and fusion"
            },
            {
              "source_id": "dantas2002",
              "locator": "Main PDF p. 2, printed p. 7454, Section 2, cooling and stress relief"
            }
          ],
          "derivation": null
        }
      },
      "environment": {
        "value": null,
        "status": "not_reported",
        "evidence": [
          {
            "source_id": "dantas2002",
            "locator": "Main PDF p. 1, printed p. 7453, Section 2, powder mixture and fusion"
          },
          {
            "source_id": "dantas2002",
            "locator": "Main PDF p. 2, printed p. 7454, Section 2, cooling and stress relief"
          }
        ],
        "note": ""
      },
      "endpoint": {
        "value": null,
        "status": "not_reported",
        "evidence": [
          {
            "source_id": "dantas2002",
            "locator": "Main PDF p. 1, printed p. 7453, Section 2, powder mixture and fusion"
          },
          {
            "source_id": "dantas2002",
            "locator": "Main PDF p. 2, printed p. 7454, Section 2, cooling and stress relief"
          }
        ],
        "note": ""
      },
      "retained_fraction": null,
      "description": "Shared upstream preparation applied to this annealing variant; not evidence of six independently counted fusion batches. The paper literally says aluminum crucible at 1400 °C. Vessel identity is unresolved; do not silently replace it with alumina. Furnace design and atmosphere are unspecified.",
      "evidence": [
        {
          "source_id": "dantas2002",
          "locator": "Main PDF p. 1, printed p. 7453, Section 2, powder mixture and fusion"
        },
        {
          "source_id": "dantas2002",
          "locator": "Main PDF p. 2, printed p. 7454, Section 2, cooling and stress relief"
        }
      ]
    },
    {
      "id": "quench",
      "action": "rapid_cooling",
      "label": "Cool the melt rapidly to room temperature",
      "stage": "precursor_preparation",
      "branch": "main",
      "optional": false,
      "depends_on": [
        "melt"
      ],
      "inputs": [
        "fused-matrix"
      ],
      "outputs": [
        "cooled-glass"
      ],
      "parameters": {
        "cooling_rate": {
          "value": null,
          "minimum": null,
          "maximum": null,
          "unit": "°C/min",
          "status": "not_reported",
          "approximate": false,
          "qualifier": "",
          "basis": "",
          "raw_text": "",
          "evidence": [
            {
              "source_id": "dantas2002",
              "locator": "Main PDF p. 1, printed p. 7453, Section 2, powder mixture and fusion"
            },
            {
              "source_id": "dantas2002",
              "locator": "Main PDF p. 2, printed p. 7454, Section 2, cooling and stress relief"
            }
          ],
          "derivation": null
        }
      },
      "environment": {
        "value": null,
        "status": "not_reported",
        "evidence": [
          {
            "source_id": "dantas2002",
            "locator": "Main PDF p. 1, printed p. 7453, Section 2, powder mixture and fusion"
          },
          {
            "source_id": "dantas2002",
            "locator": "Main PDF p. 2, printed p. 7454, Section 2, cooling and stress relief"
          }
        ],
        "note": ""
      },
      "endpoint": {
        "value": "Room temperature; numeric value not supplied",
        "status": "reported",
        "evidence": [
          {
            "source_id": "dantas2002",
            "locator": "Main PDF p. 1, printed p. 7453, Section 2, powder mixture and fusion"
          },
          {
            "source_id": "dantas2002",
            "locator": "Main PDF p. 2, printed p. 7454, Section 2, cooling and stress relief"
          }
        ],
        "note": ""
      },
      "retained_fraction": null,
      "description": "Shared upstream preparation applied to this annealing variant; not evidence of six independently counted fusion batches. Cooling is described as fast; the cooling medium, mold, rate, duration and numerical terminal temperature are not reported.",
      "evidence": [
        {
          "source_id": "dantas2002",
          "locator": "Main PDF p. 1, printed p. 7453, Section 2, powder mixture and fusion"
        },
        {
          "source_id": "dantas2002",
          "locator": "Main PDF p. 2, printed p. 7454, Section 2, cooling and stress relief"
        }
      ]
    },
    {
      "id": "stress-relief",
      "action": "stress_relief_annealing",
      "label": "Anneal the glass to relieve thermal stresses",
      "stage": "precursor_preparation",
      "branch": "main",
      "optional": false,
      "depends_on": [
        "quench"
      ],
      "inputs": [
        "cooled-glass"
      ],
      "outputs": [
        "stress-relieved-glass"
      ],
      "parameters": {
        "temperature": {
          "value": 350,
          "minimum": null,
          "maximum": null,
          "unit": "°C",
          "status": "inherited",
          "approximate": false,
          "qualifier": "",
          "basis": "Shared glass preparation, inherited by this annealing variant.",
          "raw_text": "",
          "evidence": [
            {
              "source_id": "dantas2002",
              "locator": "Main PDF p. 1, printed p. 7453, Section 2, powder mixture and fusion"
            },
            {
              "source_id": "dantas2002",
              "locator": "Main PDF p. 2, printed p. 7454, Section 2, cooling and stress relief"
            }
          ],
          "derivation": null
        },
        "duration": {
          "value": 3,
          "minimum": null,
          "maximum": null,
          "unit": "h",
          "status": "inherited",
          "approximate": false,
          "qualifier": "",
          "basis": "Shared glass preparation, inherited by this annealing variant.",
          "raw_text": "",
          "evidence": [
            {
              "source_id": "dantas2002",
              "locator": "Main PDF p. 1, printed p. 7453, Section 2, powder mixture and fusion"
            },
            {
              "source_id": "dantas2002",
              "locator": "Main PDF p. 2, printed p. 7454, Section 2, cooling and stress relief"
            }
          ],
          "derivation": null
        }
      },
      "environment": {
        "value": null,
        "status": "not_reported",
        "evidence": [
          {
            "source_id": "dantas2002",
            "locator": "Main PDF p. 1, printed p. 7453, Section 2, powder mixture and fusion"
          },
          {
            "source_id": "dantas2002",
            "locator": "Main PDF p. 2, printed p. 7454, Section 2, cooling and stress relief"
          }
        ],
        "note": ""
      },
      "endpoint": {
        "value": null,
        "status": "not_reported",
        "evidence": [
          {
            "source_id": "dantas2002",
            "locator": "Main PDF p. 1, printed p. 7453, Section 2, powder mixture and fusion"
          },
          {
            "source_id": "dantas2002",
            "locator": "Main PDF p. 2, printed p. 7454, Section 2, cooling and stress relief"
          }
        ],
        "note": ""
      },
      "retained_fraction": null,
      "description": "Shared upstream preparation applied to this annealing variant; not evidence of six independently counted fusion batches. Common preparation before the separate 600 °C growth anneals. No intermediate cooling sequence, ramp or atmosphere is specified.",
      "evidence": [
        {
          "source_id": "dantas2002",
          "locator": "Main PDF p. 1, printed p. 7453, Section 2, powder mixture and fusion"
        },
        {
          "source_id": "dantas2002",
          "locator": "Main PDF p. 2, printed p. 7454, Section 2, cooling and stress relief"
        }
      ]
    },
    {
      "id": "anneal",
      "action": "diffusion_induced_nanocrystal_growth",
      "label": "Anneal SG3 at 600 °C",
      "stage": "synthesis",
      "branch": "main",
      "optional": false,
      "depends_on": [
        "stress-relief"
      ],
      "inputs": [
        "stress-relieved-glass"
      ],
      "outputs": [
        "annealed-sg3"
      ],
      "parameters": {
        "temperature": {
          "value": 600,
          "minimum": null,
          "maximum": null,
          "unit": "°C",
          "status": "reported",
          "approximate": false,
          "qualifier": "",
          "basis": "",
          "raw_text": "",
          "evidence": [
            {
              "source_id": "dantas2002",
              "locator": "Main PDF p. 2, printed p. 7454, Section 2, six sample labels and annealing durations"
            }
          ],
          "derivation": null
        },
        "duration": {
          "value": 6,
          "minimum": null,
          "maximum": null,
          "unit": "h",
          "status": "reported",
          "approximate": false,
          "qualifier": "",
          "basis": "",
          "raw_text": "",
          "evidence": [
            {
              "source_id": "dantas2002",
              "locator": "Main PDF p. 2, printed p. 7454, Section 2, six sample labels and annealing durations"
            }
          ],
          "derivation": null
        },
        "heating_rate": {
          "value": null,
          "minimum": null,
          "maximum": null,
          "unit": "°C/min",
          "status": "not_reported",
          "approximate": false,
          "qualifier": "",
          "basis": "",
          "raw_text": "",
          "evidence": [
            {
              "source_id": "dantas2002",
              "locator": "Main PDF p. 2, printed p. 7454, Section 2, six sample labels and annealing durations"
            }
          ],
          "derivation": null
        }
      },
      "environment": {
        "value": null,
        "status": "not_reported",
        "evidence": [
          {
            "source_id": "dantas2002",
            "locator": "Main PDF p. 2, printed p. 7454, Section 2, six sample labels and annealing durations"
          }
        ],
        "note": ""
      },
      "endpoint": {
        "value": null,
        "status": "not_reported",
        "evidence": [
          {
            "source_id": "dantas2002",
            "locator": "Main PDF p. 2, printed p. 7454, Section 2, six sample labels and annealing durations"
          }
        ],
        "note": ""
      },
      "retained_fraction": null,
      "description": "The second thermal treatment enhances diffusion of Pb2+ and S2− and forms PbS dots in the glass. The named ions describe the authors’ growth mechanism, not newly identified starting salts. Atmosphere, cooling after annealing and absolute batch charge are unreported.",
      "evidence": [
        {
          "source_id": "dantas2002",
          "locator": "Main PDF p. 2, printed p. 7454, Section 2, six sample labels and annealing durations"
        }
      ]
    }
  ],
  "condition_options": [],
  "products": [
    {
      "sample_id": "final",
      "source_sample_label": "SG3 annealed glass containing PbS quantum dots",
      "batch_id": null,
      "material_state_id": "annealed-sg3",
      "parent_sample_id": null,
      "composition": {
        "value": "PbS/glass",
        "status": "reported",
        "evidence": [
          {
            "source_id": "dantas2002",
            "locator": "Main PDF p. 2, printed p. 7454, Section 2, six sample labels and annealing durations"
          }
        ],
        "note": ""
      },
      "phase": {
        "value": null,
        "status": "not_reported",
        "evidence": [
          {
            "source_id": "dantas2002",
            "locator": "Main PDF p. 2, printed p. 7454, Section 2, six sample labels and annealing durations"
          }
        ],
        "note": ""
      },
      "morphology": {
        "value": "Quantum dots embedded in multicomponent glass",
        "status": "reported",
        "evidence": [
          {
            "source_id": "dantas2002",
            "locator": "Main PDF p. 2, printed p. 7454, Section 2, six sample labels and annealing durations"
          }
        ],
        "note": "No atomic-coordinate model or current diffraction phase identification is supplied."
      },
      "surface": {
        "value": null,
        "status": "not_reported",
        "evidence": [
          {
            "source_id": "dantas2002",
            "locator": "Main PDF p. 2, printed p. 7454, Section 2, six sample labels and annealing durations"
          }
        ],
        "note": ""
      },
      "recipe_link": "explicit",
      "link_evidence": [
        {
          "source_id": "dantas2002",
          "locator": "Main PDF p. 2, printed p. 7454, Section 2, six sample labels and annealing durations"
        }
      ],
      "notes": []
    }
  ],
  "measurements": [
    {
      "id": "growth-duration",
      "sample_id": "final",
      "property": "growth_annealing_duration",
      "technique": "Source-reported observation",
      "value": {
        "value": 6,
        "minimum": null,
        "maximum": null,
        "unit": "h",
        "status": "reported",
        "approximate": false,
        "qualifier": "",
        "basis": "",
        "raw_text": "",
        "evidence": [
          {
            "source_id": "dantas2002",
            "locator": "Main PDF p. 2, printed p. 7454, Section 2, six sample labels and annealing durations"
          }
        ],
        "derivation": null
      },
      "conditions": "",
      "derives_from": [],
      "evidence": [
        {
          "source_id": "dantas2002",
          "locator": "Main PDF p. 2, printed p. 7454, Section 2, six sample labels and annealing durations"
        }
      ]
    },
    {
      "id": "sample-cohort",
      "sample_id": "final",
      "property": "source_sample_cohort",
      "technique": "Source-reported observation",
      "value": {
        "value": "Optical cohort SG1–SG4, cut and polished for measurements.",
        "status": "reported",
        "evidence": [
          {
            "source_id": "dantas2002",
            "locator": "Main PDF p. 2, printed p. 7454, Section 2, six sample labels and annealing durations"
          }
        ],
        "note": ""
      },
      "conditions": "",
      "derives_from": [],
      "evidence": [
        {
          "source_id": "dantas2002",
          "locator": "Main PDF p. 2, printed p. 7454, Section 2, six sample labels and annealing durations"
        }
      ]
    },
    {
      "id": "optical-size",
      "sample_id": "final",
      "property": "source_reported_optically_inferred_qd_size",
      "technique": "Comparison of numerical levels with absorption",
      "value": {
        "value": 40,
        "minimum": null,
        "maximum": null,
        "unit": "Å",
        "status": "author_derived",
        "approximate": false,
        "qualifier": "",
        "basis": "",
        "raw_text": "",
        "evidence": [
          {
            "source_id": "dantas2002",
            "locator": "Main PDF p. 2, printed p. 7454, Numerical energy-level calculations and optical sizes"
          },
          {
            "source_id": "dantas2002",
            "locator": "Main PDF p. 3, printed p. 7455, Figure 3 and comparison"
          }
        ],
        "derivation": null
      },
      "conditions": "Prose calls this size, whereas Figure 3 horizontal axes specify dot radius. Metric ambiguity retained; neither diameter nor radius is imposed and no factor-of-two conversion is made.",
      "derives_from": [],
      "evidence": [
        {
          "source_id": "dantas2002",
          "locator": "Main PDF p. 2, printed p. 7454, Numerical energy-level calculations and optical sizes"
        },
        {
          "source_id": "dantas2002",
          "locator": "Main PDF p. 3, printed p. 7455, Figure 3 and comparison"
        }
      ]
    },
    {
      "id": "series-color",
      "sample_id": "final",
      "property": "source_optical_cohort_color_scope",
      "technique": "Source-reported observation",
      "value": {
        "value": "The SG-series color varies from brown to black with annealing time; exact per-sample colors are not tabulated.",
        "status": "reported",
        "evidence": [
          {
            "source_id": "dantas2002",
            "locator": "Main PDF p. 2, printed p. 7454, Section 2, six sample labels and annealing durations"
          }
        ],
        "note": ""
      },
      "conditions": "",
      "derives_from": [],
      "evidence": [
        {
          "source_id": "dantas2002",
          "locator": "Main PDF p. 2, printed p. 7454, Section 2, six sample labels and annealing durations"
        }
      ]
    }
  ],
  "structure_assets": [],
  "quality": {
    "review_status": "source_reviewed",
    "review_scope": "All five supplied main pages text-read and visually inspected, with independent source, canonical, molecular, apparatus and reader audits. Six annealing variants, common glass preparation, optical and AFM specimens, and author calculations retain their own evidence scopes. Glass proportions, sulfur reagent, literal vessel identity and size/radius ambiguity remain unresolved. Matching SI not located or verified; cited external works not independently inspected.",
    "missing_fields": [
      "Mixture proportions, absolute charges, sulfur chemical source/loading and addition timing, quantitative purity grades, annealing atmosphere and temperature ramps are not reported.",
      "No current TEM, XRD, SAED, refined atomic lattice, crystal coordinate file, yield, error bars or raw numerical spectra are supplied.",
      "The source alternates between generic QD size, calculated radius and AFM grain height. No universal diameter conversion is justified.",
      "Precursor-selection supervision is partial: printed PbO2 is known but the sulfur precursor identity is absent. No complete precursor set or executable weighed recipe is claimed."
    ],
    "conflicts": [
      "Prose calls the optical estimate QD size, while the theoretical axis is radius; a diameter interpretation is not established."
    ],
    "requested_tasks": [
      "precursor_selection",
      "partial_protocol"
    ],
    "experimental_outcome": "reported_product"
  },
  "context_links": [
    {
      "label": "Complete source review",
      "url": "../paper-review.html?id=dantas2002",
      "relation": "Original figures, all methods, theory and source limitations."
    },
    {
      "label": "Required shared precursor preparation",
      "url": "../records/dantas-2002-glass-host.html",
      "relation": "Full upstream fusion, cooling and stress relief; unknown source identities and quantities remain explicit."
    },
    {
      "label": "Sample-specific characterization context",
      "url": "../records/dantas-2002-optical-preparation.html",
      "relation": "SG optical and AFM cohorts remain distinct."
    }
  ],
  "collection": "reviewed_literature"
}
