Repository: cuiyist/mattersyn

# MatterSyn website

[Open MatterSyn](https://cuiyist.github.io/mattersyn-site/) · [Review progress](https://cuiyist.github.io/mattersyn-site/progress.html) · [Public project, memory, skills and audit history](https://github.com/cuiyist/mattersyn)

This repository contains the published static materials atlas and machine-readable data. The separate public project repository contains development work and review history. Original papers and SI remain local. Progress snapshots update as review milestones are completed; scientific additions retain their individual audit and source-scope requirements.

File: recipe-atlas/dist/data/records/evans-2010-pbse-msc-family.json (part 1 of 2)
{
  "schema_version": "1.3.0",
  "record_id": "evans-2010-pbse-msc-family",
  "revision": 1,
  "record_type": "literature_protocol",
  "title": "Evans et al. (2010) · PbSe magic-size-cluster composition comparison",
  "material": {
    "formula": "PbSe",
    "family": "Phosphine-selenide precursor chemistry and CdSe/PbSe nanocrystals"
  },
  "method": "synthesis variant family",
  "sources": [
    {
      "id": "evans2010",
      "doi": "10.1021/ja103805s",
      "title": "Mysteries of TOPSe Revealed: Insights into Quantum Dot Nucleation",
      "authors": "Christopher M. Evans; Meagan E. Evans; Todd D. Krauss",
      "year": 2010,
      "url": "https://doi.org/10.1021/ja103805s",
      "main_status": "Complete supplied three-page main article read, visually inspected and independently audited with canonical/source checks.",
      "si_status": "Matched21-page SI and species9 molecular CIF fully read and independently audited; source conflicts retained.",
      "reuse_status": "Source-linked factual extraction and selected scientific crops; original article, SI files, complete text and page scans remain local."
    }
  ],
  "lineage": {
    "source_group": "evans2010",
    "recipe_family": "evans2010-phosphine-selenide-study",
    "parent_record_id": null,
    "batch_id": null,
    "duplicate_of": null
  },
  "intended_target": {
    "composition": {
      "value": "PbSe",
      "status": "reported",
      "evidence": [
        {
          "source_id": "evans2010",
          "locator": "MAIN PDF p. 1 (printed 10973), Title, byline, received date and DOI/footer"
        }
      ],
      "note": "Only the named synthesis route supplies an intended product; supporting procedures and observations do not imply a new QD synthesis."
    },
    "phase": {
      "value": null,
      "status": "not_reported",
      "evidence": [
        {
          "source_id": "evans2010",
          "locator": "Main pp. 10973–10975; SI pp. S1–S21 and molecular CIF"
        }
      ],
      "note": ""
    },
    "size": {
      "value": null,
      "minimum": null,
      "maximum": null,
      "unit": "nm",
      "status": "not_reported",
      "approximate": false,
      "qualifier": "",
      "basis": "",
      "raw_text": "",
      "evidence": [
        {
          "source_id": "evans2010",
          "locator": "Main pp. 10973–10975; SI pp. S1–S21 and molecular CIF"
        }
      ],
      "derivation": null
    },
    "morphology": {
      "value": null,
      "status": "not_reported",
      "evidence": [
        {
          "source_id": "evans2010",
          "locator": "Main pp. 10973–10975; SI pp. S1–S21 and molecular CIF"
        }
      ],
      "note": ""
    }
  },
  "materials": [
    {
      "id": "pbo",
      "name": "PbO",
      "formula": "PbO",
      "role": "metal_precursor",
      "stage": "precursor_preparation",
      "identity": {
        "pubchem_cid": null,
        "smiles": null
      },
      "quantities": {
        "purity": {
          "value": null,
          "minimum": 99.9,
          "maximum": null,
          "unit": "%",
          "status": "reported",
          "approximate": false,
          "qualifier": "Lower-bound-plus notation retained; not exactly99.9.",
          "basis": "Source status: reported. Source unit: evans2010-reagent-pbo. Source scope: reagent inventory.",
          "raw_text": "99.9+% as printed",
          "evidence": [
            {
              "source_id": "evans2010",
              "locator": "SI PDF p. 1 (printed S1), Materials and Methods: supplier list"
            }
          ],
          "derivation": null,
          "minimum_exclusive": false,
          "maximum_exclusive": false
        }
      },
      "notes": [
        "Supplier: Sigma-Aldrich.",
        "Grade: 99.9+% as printed.",
        "Identity follows the named source reagent; no molecular coordinates supplied."
      ],
      "evidence": [
        {
          "source_id": "evans2010",
          "locator": "SI PDF p. 1 (printed S1), Materials and Methods: supplier list"
        }
      ]
    },
    {
      "id": "oa",
      "name": "Oleic acid",
      "formula": "C18H34O2",
      "role": "ligand",
      "stage": "precursor_preparation",
      "identity": {
        "pubchem_cid": null,
        "smiles": null
      },
      "quantities": {
        "purity": {
          "value": 90,
          "minimum": null,
          "maximum": null,
          "unit": "%",
          "status": "reported",
          "approximate": false,
          "qualifier": "Commercial label, not this study’s analytical purity.",
          "basis": "Source status: reported. Source unit: evans2010-reagent-oa. Source scope: reagent inventory.",
          "raw_text": "90%",
          "evidence": [
            {
              "source_id": "evans2010",
              "locator": "SI PDF p. 1 (printed S1), Materials and Methods: supplier list"
            }
          ],
          "derivation": null,
          "minimum_exclusive": false,
          "maximum_exclusive": false
        }
      },
      "notes": [
        "Supplier: Sigma-Aldrich.",
        "Grade: technical grade.",
        "Identity follows the named source reagent; no molecular coordinates supplied."
      ],
      "evidence": [
        {
          "source_id": "evans2010",
          "locator": "SI PDF p. 1 (printed S1), Materials and Methods: supplier list"
        }
      ]
    },
    {
      "id": "ode",
      "name": "1-Octadecene",
      "formula": "C18H36",
      "role": "solvent",
      "stage": "precursor_preparation",
      "identity": {
        "pubchem_cid": null,
        "smiles": null
      },
      "quantities": {
        "purity": {
          "value": 90,
          "minimum": null,
          "maximum": null,
          "unit": "%",
          "status": "reported",
          "approximate": false,
          "qualifier": "Commercial label, not this study’s analytical purity.",
          "basis": "Source status: reported. Source unit: evans2010-reagent-ode. Source scope: reagent inventory.",
          "raw_text": "90%",
          "evidence": [
            {
              "source_id": "evans2010",
              "locator": "SI PDF p. 1 (printed S1), Materials and Methods: supplier list"
            }
          ],
          "derivation": null,
          "minimum_exclusive": false,
          "maximum_exclusive": false
        }
      },
      "notes": [
        "Supplier: Sigma-Aldrich.",
        "Grade: technical grade.",
        "Identity follows the named source reagent; no molecular coordinates supplied."
      ],
      "evidence": [
        {
          "source_id": "evans2010",
          "locator": "SI PDF p. 1 (printed S1), Materials and Methods: supplier list"
        }
      ]
    },
    {
      "id": "n2",
      "name": "Nitrogen",
      "formula": "N2",
      "role": "atmosphere",
      "stage": "precursor_preparation",
      "identity": {
        "pubchem_cid": null,
        "smiles": null
      },
      "quantities": {},
      "notes": [
        "Supplier: not reported.",
        "Grade: not reported.",
        "No supplier/grade inferred from an unrelated listed reagent."
      ],
      "evidence": [
        {
          "source_id": "evans2010",
          "locator": "SI PDF p. 1 (printed S1), Methods and starting-material preparation"
        }
      ]
    },
    {
      "id": "topse",
      "name": "Trioctylphosphine selenide",
      "formula": "SeP(C8H17)3",
      "role": "chalcogen_precursor",
      "stage": "precursor_preparation",
      "identity": {
        "pubchem_cid": null,
        "smiles": null
      },
      "quantities": {},
      "notes": [],
      "evidence": [
        {
          "source_id": "evans2010",
          "locator": "SI PDF p. 1 (printed S1), Trioctylphosphine selenide preparation"
        }
      ]
    },
    {
      "id": "top-unspecified",
      "name": "Trioctylphosphine; source does not identify the lot for this use",
      "formula": "P(C8H17)3",
      "role": "source_material",
      "stage": "precursor_preparation",
      "identity": {
        "pubchem_cid": null,
        "smiles": null
      },
      "quantities": {},
      "notes": [
        "Identity/grade is not silently selected from a different source context."
      ],
      "evidence": [
        {
          "source_id": "evans2010",
          "locator": "SI PDF p. 7 (printed S7), PbSe magic-size-cluster composition comparison"
        }
      ]
    },
    {
      "id": "dop",
      "name": "Dioctylphosphine",
      "formula": "HP(C8H17)2",
      "role": "source_material",
      "stage": "precursor_preparation",
      "identity": {
        "pubchem_cid": null,
        "smiles": null
      },
      "quantities": {},
      "notes": [],
      "evidence": [
        {
          "source_id": "evans2010",
          "locator": "SI PDF p. 3 (printed S3), figure-S1"
        }
      ]
    },
    {
      "id": "unknown-p-impurities",
      "name": "Unidentified phosphorus impurities",
      "formula": null,
      "role": "source_material",
      "stage": "precursor_preparation",
      "identity": {
        "pubchem_cid": null,
        "smiles": null
      },
      "quantities": {},
      "notes": [
        "Identity/grade is not silently selected from a different source context."
      ],
      "evidence": [
        {
          "source_id": "evans2010",
          "locator": "SI PDF p. 7 (printed S7), PbSe magic-size-cluster composition comparison"
        }
      ]
    }
  ],
  "stocks": [
    {
      "id": "topse-A",
      "name": "topse A",
      "components": [
        {
          "material_id": "topse",
          "quantities": {}
        },
        {
          "material_id": "top-unspecified",
          "quantities": {}
        },
        {
          "material_id": "dop",
          "quantities": {}
        },
        {
          "material_id": "unknown-p-impurities",
          "quantities": {}
        }
      ],
      "concentrations": {},
      "preparation_operation_ids": [],
      "scope": "{\"id\":\"topse-A\",\"source_unit_id\":\"evans2010-topse-distillation\",\"components\":[\"TOPSe\",\"TOP\",\"DOP\",\"unidentified P impurities\"],\"volume_mL\":2,\"collection_start_degC\":185,\"composition_table\":\"table-S7-composition A\"} Stock IDs distinguish formulations, not independently identified physical batches.",
      "evidence": [
        {
          "source_id": "evans2010",
          "locator": "SI PDF p. 6 (printed S6), Fractional distillation of neat TOPSe"
        }
      ]
    },
    {
      "id": "topse-B",
      "name": "topse B",
      "components": [
        {
          "material_id": "topse",
          "quantities": {}
        },
        {
          "material_id": "top-unspecified",
          "quantities": {}
        },
        {
          "material_id": "dop",
          "quantities": {}
        },
        {
          "material_id": "unknown-p-impurities",
          "quantities": {}
        }
      ],
      "concentrations": {
        "solute_concentration": {
          "value": 1.0,
          "minimum": null,
          "maximum": null,
          "unit": "mol/L",
          "status": "reported",
          "approximate": false,
          "qualifier": "",
          "basis": "Source stock concentration; not final mixture concentration.",
          "raw_text": "",
          "evidence": [
            {
              "source_id": "evans2010",
              "locator": "SI PDF p. 6 (printed S6), Independent sample B stock"
            }
          ],
          "derivation": null
        }
      },
      "preparation_operation_ids": [],
      "scope": "{\"id\":\"topse-B\",\"source_unit_id\":\"evans2010-topse-B-stock\",\"components\":[\"TOPSe\",\"TOP\",\"DOP\",\"unidentified P impurities\"],\"concentration_mol_L\":1.0,\"solvent\":\"TOP\",\"total_volume\":null,\"composition_table\":\"table-S7-composition B\",\"conflicts\":[\"C4\"]} Stock IDs distinguish formulations, not independently identified physical batches.",
      "evidence": [
        {
          "source_id": "evans2010",
          "locator": "SI PDF p. 6 (printed S6), Independent sample B stock"
        }
      ]
    },
    {
      "id": "topse-C",
      "name": "topse C",
      "components": [
        {
          "material_id": "topse",
          "quantities": {}
        },
        {
          "material_id": "top-unspecified",
          "quantities": {}
        },
        {
          "material_id": "dop",
          "quantities": {}
        },
        {
          "material_id": "unknown-p-impurities",
          "quantities": {}
        }
      ],
      "concentrations": {},
      "preparation_operation_ids": [],
      "scope": "{\"id\":\"topse-C\",\"source_unit_id\":\"evans2010-topse-distillation\",\"components\":[\"TOPSe\",\"TOP\",\"DOP\",\"unidentified P impurities\"],\"volume_mL\":4,\"volume_approximate\":true,\"origin\":\"residue\",\"composition_table\":\"table-S7-composition C\"} Stock IDs distinguish formulations, not independently identified physical batches.",
      "evidence": [
        {
          "source_id": "evans2010",
          "locator": "SI PDF p. 6 (printed S6), Fractional distillation of neat TOPSe"
        }
      ]
    }
  ],
  "material_states": [
    {
      "id": "evans-2010-pbse-msc-family-op-1-state",
      "name": "Generate lead oleate in situ — resulting state",
      "kind": "mixture",
      "parent_ids": [
        "pbo",
        "oa",
        "ode",
        "n2"
      ]
    },
    {
      "id": "evans-2010-pbse-msc-family-op-2-state",
      "name": "Cool and inject the assigned TOPSe source — resulting state",
      "kind": "mixture",
      "parent_ids": [
        "evans-2010-pbse-msc-family-op-1-state"
      ]
    },
    {
      "id": "evans-2010-pbse-msc-family-op-3-state",
      "name": "Follow the separate A, B and C absorption series — resulting state",
      "kind": "analysis_data",
      "parent_ids": [
        "evans-2010-pbse-msc-family-op-2-state"
      ]
    },
    {
      "id": "evans-2010-pbse-msc-family-op-4-state",
      "name": "Retain the A/C qualitative MSC comparison — resulting state",
      "kind": "analysis_data",
      "parent_ids": []
    }
  ],
  "operations": [
    {
      "id": "evans-2010-pbse-msc-family-op-1",
      "action": "heat",
      "label": "Generate lead oleate in situ",
      "stage": "precursor_preparation",
      "branch": "main",
      "optional": false,
      "depends_on": [],
      "inputs": [
        "pbo",
        "oa",
        "ode",
        "n2"
      ],
      "outputs": [
        "evans-2010-pbse-msc-family-op-1-state"
      ],
      "parameters": {
        "pbo_mass": {
          "value": 104,
          "minimum": null,
          "maximum": null,
          "unit": "mg",
          "status": "reported",
          "approximate": false,
          "qualifier": "",
          "basis": "Source status: reported. Source unit: evans2010-pbse-msc-family. Source scope: PbSe MSC A/B/C family.",
          "raw_text": "104 mg",
          "evidence": [
            {
              "source_id": "evans2010",
              "locator": "SI PDF p. 7 (printed S7), PbSe magic-size-cluster composition comparison"
            }
          ],
          "derivation": null,
          "minimum_exclusive": false,
          "maximum_exclusive": false
        },
        "pbo_amount": {
          "value": 0.47,
          "minimum": null,
          "maximum": null,
          "unit": "mmol",
          "status": "reported",
          "approximate": false,
          "qualifier": "",
          "basis": "Source status: reported. Source unit: evans2010-pbse-msc-family. Source scope: PbSe MSC A/B/C family.",
          "raw_text": "0.47 mmol",
          "evidence": [
            {
              "source_id": "evans2010",
              "locator": "SI PDF p. 7 (printed S7), PbSe magic-size-cluster composition comparison"
            }
          ],
          "derivation": null,
          "minimum_exclusive": false,
          "maximum_exclusive": false
        },
        "oleic_acid_volume": {
          "value": 0.59,
          "minimum": null,
          "maximum": null,
          "unit": "mL",
          "status": "reported",
          "approximate": false,
          "qualifier": "",
          "basis": "Source status: reported. Source unit: evans2010-pbse-msc-family. Source scope: PbSe MSC A/B/C family.",
          "raw_text": "0.59 mL",
          "evidence": [
            {
              "source_id": "evans2010",
              "locator": "SI PDF p. 7 (printed S7), PbSe magic-size-cluster composition comparison"
            }
          ],
          "derivation": null,
          "minimum_exclusive": false,
          "maximum_exclusive": false
        },
        "oleic_acid_amount": {
          "value": 1.9,
          "minimum": null,
          "maximum": null,
          "unit": "mmol",
          "status": "reported",
          "approximate": false,
          "qualifier": "",
          "basis": "Source status: reported. Source unit: evans2010-pbse-msc-family. Source scope: PbSe MSC A/B/C family.",
          "raw_text": "1.9 mmol",
          "evidence": [
            {
              "source_id": "evans2010",
              "locator": "SI PDF p. 7 (printed S7), PbSe magic-size-cluster composition comparison"
            }
          ],
          "derivation": null,
          "minimum_exclusive": false,
          "maximum_exclusive": false
        },
        "octadecene_volume": {
          "value": 1.4,
          "minimum": null,
          "maximum": null,
          "unit": "mL",
          "status": "reported",
          "approximate": false,
          "qualifier": "",
          "basis": "Source status: reported. Source unit: evans2010-pbse-msc-family. Source scope: PbSe MSC A/B/C family.",
          "raw_text": "1.4 mL",
          "evidence": [
            {
              "source_id": "evans2010",
              "locator": "SI PDF p. 7 (printed S7), PbSe magic-size-cluster composition comparison"
            }
          ],
          "derivation": null,
          "minimum_exclusive": false,
          "maximum_exclusive": false
        },
        "precursor_dissolution_temperature": {
          "value": 150,
          "minimum": null,
          "maximum": null,
          "unit": "degC",
          "status": "reported",
          "approximate": false,
          "qualifier": "",
          "basis": "Source status: reported. Source unit: evans2010-pbse-msc-family. Source scope: PbSe MSC A/B/C family.",
          "raw_text": "150 degC",
          "evidence": [
            {
              "source_id": "evans2010",
              "locator": "SI PDF p. 7 (printed S7), PbSe magic-size-cluster composition comparison"
            }
          ],
          "derivation": null,
          "minimum_exclusive": false,
          "maximum_exclusive": false
        }
      },
      "environment": {
        "value": "Nitrogen atmosphere; three-neck flask",
        "status": "reported",
        "evidence": [
          {
            "source_id": "evans2010",
            "locator": "SI PDF p. 7 (printed S7), PbSe magic-size-cluster composition comparison"
          }
        ],
        "note": ""
      },
      "endpoint": {
        "value": null,
        "status": "not_reported",
        "evidence": [
          {
            "source_id": "evans2010",
            "locator": "SI PDF p. 7 (printed S7), PbSe magic-size-cluster composition comparison"
          }
        ],
        "note": ""
      },
      "retained_fraction": null,
      "description": "Combine PbO, oleic acid and octadecene in a three-neck flask; heat under nitrogen150°C until yellow solid fully dissolves to form Pb oleate.",
      "evidence": [
        {
          "source_id": "evans2010",
          "locator": "SI PDF p. 7 (printed S7), PbSe magic-size-cluster composition comparison"
        }
      ]
    },
    {
      "id": "evans-2010-pbse-msc-family-op-2",
      "action": "cool_inject",
      "label": "Cool and inject the assigned TOPSe source",
      "stage": "synthesis",
      "branch": "main",
      "optional": false,
      "depends_on": [
        "evans-2010-pbse-msc-family-op-1"
      ],
      "inputs": [
        "evans-2010-pbse-msc-family-op-1-state"
      ],
      "outputs": [
        "evans-2010-pbse-msc-family-op-2-state"
      ],
      "parameters": {
        "injection_growth_temperature": {
          "value": 40,
          "minimum": null,
          "maximum": null,
          "unit": "degC",
          "status": "reported",
          "approximate": false,
          "qualifier": "",
          "basis": "Source status: reported. Source unit: evans2010-pbse-msc-family. Source scope: PbSe MSC A/B/C family.",
          "raw_text": "40 degC",
          "evidence": [
            {
              "source_id": "evans2010",
              "locator": "SI PDF p. 7 (printed S7), PbSe magic-size-cluster composition comparison"
            }
          ],
          "derivation": null,
          "minimum_exclusive": false,
          "maximum_exclusive": false
        },
        "topse_amount": {
          "value": 1,
          "minimum": null,
          "maximum": null,
          "unit": "mmol",
          "status": "reported",
          "approximate": false,
          "qualifier": "",
          "basis": "Source status: reported. Source unit: evans2010-pbse-msc-family. Source scope: PbSe MSC A/B/C family.",
          "raw_text": "1 mmol",
          "evidence": [
            {
              "source_id": "evans2010",
              "locator": "SI PDF p. 7 (printed S7), PbSe magic-size-cluster composition comparison"
            }
          ],
          "derivation": null,
          "minimum_exclusive": false,
          "maximum_exclusive": false
        }
      },
      "environment": {
        "value": "A, B and C are separate alternatives, not co-injected",
        "status": "reported",
        "evidence": [
          {
            "source_id": "evans2010",
            "locator": "SI PDF p. 7 (printed S7), PbSe magic-size-cluster composition comparison"
          }
        ],
        "note": ""
      },
      "endpoint": {
        "value": null,
        "status": "not_reported",
        "evidence": [
          {
            "source_id": "evans2010",
            "locator": "SI PDF p. 7 (printed S7), PbSe magic-size-cluster composition comparison"
          }
        ],
        "note": ""
      },
      "retained_fraction": null,
      "description": "Cool40°C; inject1mmol TOPSe. Correct source concentration for analytical purity using octadecene dilution; injection volume not reported. Choose one stock per variant. optional_inputs here denotes mutually exclusive alternatives; never combine all three.",
      "evidence": [
        {
          "source_id": "evans2010",
          "locator": "SI PDF p. 7 (printed S7), PbSe magic-size-cluster composition comparison"
        }
      ],
      "optional_inputs": [
        "topse-A",
        "topse-B",
        "topse-C"
      ]
    },
    {
      "id": "evans-2010-pbse-msc-family-op-3",
      "action": "monitor",
      "label": "Follow the separate A, B and C absorption series",
      "stage": "characterization",
      "branch": "main",
      "optional": false,
      "depends_on": [
        "evans-2010-pbse-msc-family-op-2"
      ],
      "inputs": [
        "evans-2010-pbse-msc-family-op-2-state"
      ],
      "outputs": [
        "evans-2010-pbse-msc-family-op-3-state"
      ],
      "parameters": {
        "comparison_time": {
          "value": 40,
          "minimum": null,
          "maximum": null,
          "unit": "min",
          "status": "reported",
          "approximate": false,
          "qualifier": "",
          "basis": "Source status: reported. Source unit: evans2010-pbse-msc-family. Source scope: PbSe MSC A/B/C family.",
          "raw_text": "40 min",
          "evidence": [
            {
              "source_id": "evans2010",
              "locator": "SI PDF p. 7 (printed S7), PbSe magic-size-cluster composition comparison"
            }
          ],
          "derivation": null,
          "minimum_exclusive": false,
          "maximum_exclusive": false
        }
      },
      "environment": {
        "value": null,
        "status": "not_reported",
        "evidence": [
          {
            "source_id": "evans2010",
            "locator": "SI PDF p. 7 (printed S7), PbSe magic-size-cluster composition comparison"
          }
        ],
        "note": ""
      },
      "endpoint": {
        "value": null,
        "status": "not_reported",
        "evidence": [
          {
            "source_id": "evans2010",
            "locator": "SI PDF p. 7 (printed S7), PbSe magic-size-cluster composition comparison"
          }
        ],
        "note": ""
      },
      "retained_fraction": null,
      "description": "Monitor absorption at regular intervals. A/B/C denote TOPSe sources with different31P-integrated compositions; main Figure1 compares40min. Individual FigureS5 curve times are not reported.",
      "evidence": [
        {
          "source_id": "evans2010",
          "locator": "SI PDF p. 7 (printed S7), PbSe magic-size-cluster composition comparison"
        }
      ]
    },
    {
      "id": "evans-2010-pbse-msc-family-op-4",
      "action": "context",
      "label": "Retain the A/C qualitative MSC comparison",
      "stage": "characterization",
      "branch": "main",
      "optional": false,
      "depends_on": [
        "evans-2010-pbse-msc-family-op-3"
      ],
      "inputs": [],
      "outputs": [
        "evans-2010-pbse-msc-family-op-4-state"
      ],
      "parameters": {},
      "environment": {
        "value": null,
        "status": "not_reported",
        "evidence": [
          {
            "source_id": "evans2010",
            "locator": "SI PDF p. 7 (printed S7), PbSe magic-size-cluster composition comparison"
          }
        ],
        "note": ""
      },
      "endpoint": {
        "value": null,
        "status": "not_reported",
        "evidence": [
          {
            "source_id": "evans2010",
            "locator": "SI PDF p. 7 (printed S7), PbSe magic-size-cluster composition comparison"
          }
        ],
        "note": ""
      },
      "retained_fraction": null,
      "description": "A produces substantial MSCs and absorption saturates near600nm; C has negligible growth under these conditions.",
      "evidence": [
        {
          "source_id": "evans2010",
          "locator": "SI PDF p. 7 (printed S7), PbSe magic-size-cluster composition comparison"
        }
      ]
    }
  ],
  "condition_options": [],
  "products": [
    {
      "sample_id": "pbse-msc-family",
      "source_sample_label": "PbSe MSC A/B/C family",
      "batch_id": null,
      "material_state_id": null,
      "parent_sample_id": null,
      "composition": {
        "value": "PbSe",
        "status": "reported",
        "evidence": [
          {
            "source_id": "evans2010",
            "locator": "SI PDF p. 7 (printed S7), PbSe magic-size-cluster composition comparison"
          }
        ],
        "note": ""
      },
      "phase": {
        "value": null,
        "status": "not_reported",
        "evidence": [
          {
            "source_id": "evans2010",
            "locator": "SI PDF p. 7 (printed S7), PbSe magic-size-cluster composition comparison"
          }
        ],
        "note": ""
      },
      "morphology": {
        "value": null,
        "status": "not_reported",
        "evidence": [
          {
            "source_id": "evans2010",
            "locator": "SI PDF p. 7 (printed S7), PbSe magic-size-cluster composition comparison"
          }
        ],
        "note": ""
      },
      "surface": {
        "value": null,
        "status": "not_reported",
        "evidence": [
          {
            "source_id": "evans2010",
            "locator": "SI PDF p. 7 (printed S7), PbSe magic-size-cluster composition comparison"
          }
        ],
        "note": ""
      },
      "recipe_link": "general_context",
      "link_evidence": [],
      "notes": [
        "Curated source context; no physical batch or replicate identity inferred."
      ]
    },
    {
      "sample_id": "pbse-msc-family-source-context",
      "source_sample_label": "PbSe MSC A/B/C family",
      "batch_id": null,
      "material_state_id": null,
      "parent_sample_id": null,
      "composition": {
        "value": "PbSe",
        "status": "reported",
        "evidence": [
          {
            "source_id": "evans2010",
            "locator": "SI PDF p. 7 (printed S7), PbSe magic-size-cluster composition comparison"
          }
        ],
        "note": ""
      },
      "phase": {
        "value": null,
        "status": "not_reported",
        "evidence": [
          {
            "source_id": "evans2010",
            "locator": "SI PDF p. 7 (printed S7), PbSe magic-size-cluster composition comparison"
          }
        ],
        "note": ""
      },
      "morphology": {
        "value": null,
        "status": "not_reported",
        "evidence": [
          {
            "source_id": "evans2010",
            "locator": "SI PDF p. 7 (printed S7), PbSe magic-size-cluster composition comparison"
          }
        ],
        "note": ""
      },
      "surface": {
        "value": null,
        "status": "not_reported",
        "evidence": [
          {
            "source_id": "evans2010",
            "locator": "SI PDF p. 7 (printed S7), PbSe magic-size-cluster composition comparison"
          }
        ],
        "note": ""
      },
      "recipe_link": "general_context",
      "link_evidence": [],
      "notes": [
        "Curated source context; no physical batch or replicate identity inferred."
      ]
    },
    {
      "sample_id": "pbse-msc-a-b-c-family",
      "source_sample_label": "PbSe MSC A/B/C family",
      "batch_id": null,
      "material_state_id": null,
      "parent_sample_id": null,
      "composition": {
        "value": null,
        "status": "not_reported",
        "evidence": [
          {
            "source_id": "evans2010",
            "locator": "SI PDF p. 7 (printed S7), PbSe magic-size-cluster composition comparison"
          }
        ],
        "note": ""
      },
      "phase": {
        "value": null,
        "status": "not_reported",
        "evidence": [
          {
            "source_id": "evans2010",
            "locator": "SI PDF p. 7 (printed S7), PbSe magic-size-cluster composition comparison"
          }
        ],
        "note": ""
      },
      "morphology": {
        "value": null,
        "status": "not_reported",
        "evidence": [
          {
            "source_id": "evans2010",
            "locator": "SI PDF p. 7 (printed S7), PbSe magic-size-cluster composition comparison"
          }
        ],
        "note": ""
      },
      "surface": {
        "value": null,
        "status": "not_reported",
        "evidence": [
          {
            "source_id": "evans2010",
            "locator": "SI PDF p. 7 (printed S7), PbSe magic-size-cluster composition comparison"
          }
        ],
        "note": ""
      },
      "recipe_link": "general_context",
      "link_evidence": [],
      "notes": [
        "Curated source context; no physical batch or replicate identity inferred."
      ]
    },
    {
      "sample_id": "pbse-msc-composition-controlled-a-b-c-at40min40-c",
      "source_sample_label": "PbSe MSC composition-controlled A/B/C at40min40°C",
      "batch_id": null,
      "material_state_id": null,
      "parent_sample_id": null,
      "composition": {
        "value": null,
        "status": "not_reported",
        "evidence": [
          {
            "source_id": "evans2010",
            "locator": "MAIN PDF p. 1 (printed 10973), figure-1"
          }
        ],
        "note": ""
      },
      "phase": {
        "value": null,
        "status": "not_reported",
        "evidence": [
          {
            "source_id": "evans2010",
            "locator": "MAIN PDF p. 1 (printed 10973), figure-1"
          }
        ],
        "note": ""
      },
      "morphology": {
        "value": null,
        "status": "not_reported",
        "evidence": [
          {
            "source_id": "evans2010",
            "locator": "MAIN PDF p. 1 (printed 10973), figure-1"
          }
        ],
        "note": ""
      },
      "surface": {
        "value": null,
        "status": "not_reported",
        "evidence": [
          {
            "source_id": "evans2010",
            "locator": "MAIN PDF p. 1 (printed 10973), figure-1"
          }
        ],
        "note": ""
      },
      "recipe_link": "general_context",
      "link_evidence": [],
      "notes": [
        "Curated source context; no physical batch or replicate identity inferred."
      ]
    },
    {
      "sample_id": "msc-a",
      "source_sample_label": "PbSe MSC from TOPSe sourceA",
      "batch_id": null,
      "material_state_id": null,
      "parent_sample_id": null,
      "composition": {
        "value": null,
        "status": "not_reported",
        "evidence": [
          {
            "source_id": "evans2010",
            "locator": "SI PDF p. 7 (printed S7), table-S7-composition"
          }
        ],
        "note": ""
      },
      "phase": {
        "value": null,
        "status": "not_reported",
        "evidence": [
          {
            "source_id": "evans2010",
            "locator": "SI PDF p. 7 (printed S7), table-S7-composition"
          }
        ],
        "note": ""
      },
      "morphology": {
        "value": null,
        "status": "not_reported",
        "evidence": [
          {
            "source_id": "evans2010",
            "locator": "SI PDF p. 7 (printed S7), table-S7-composition"
          }
        ],
        "note": ""
      },
      "surface": {
        "value": null,
        "status": "not_reported",
        "evidence": [
          {
            "source_id": "evans2010",
            "locator": "SI PDF p. 7 (printed S7), table-S7-composition"
          }
        ],
        "note": ""
      },
      "recipe_link": "general_context",
      "link_evidence": [],
      "notes": [
        "Curated source context; no physical batch or replicate identity inferred.",
        "A/C from distillation, B independently prepared; no paper-assigned replicate count."
      ]
    },
    {
      "sample_id": "msc-b",
      "source_sample_label": "PbSe MSC from TOPSe sourceB",
      "batch_id": null,
      "material_state_id": null,
      "parent_sample_id": null,
      "composition": {
        "value": null,
        "status": "not_reported",
        "evidence": [
          {
            "source_id": "evans2010",
            "locator": "SI PDF p. 7 (printed S7), table-S7-composition"
          }
        ],
        "note": ""
      },
      "phase": {
        "value": null,
        "status": "not_reported",
        "evidence": [
          {
            "source_id": "evans2010",
            "locator": "SI PDF p. 7 (printed S7), table-S7-composition"
          }
        ],
        "note": ""
      },
      "morphology": {
        "value": null,
        "status": "not_reported",
        "evidence": [
          {
            "source_id": "evans2010",
            "locator": "SI PDF p. 7 (printed S7), table-S7-composition"
          }
        ],
        "note": ""
      },
      "surface": {
        "value": null,
        "status": "not_reported",
        "evidence": [
          {
            "source_id": "evans2010",
            "locator": "SI PDF p. 7 (printed S7), table-S7-composition"
          }
        ],
        "note": ""
      },
      "recipe_link": "general_context",
      "link_evidence": [],
      "notes": [
        "Curated source context; no physical batch or replicate identity inferred.",
        "A/C from distillation, B independently prepared; no paper-assigned replicate count."
      ]
    },
    {
      "sample_id": "msc-c",
      "source_sample_label": "PbSe MSC from TOPSe sourceC",
      "batch_id": null,
      "material_state_id": null,
      "parent_sample_id": null,
      "composition": {
        "value": null,
        "status": "not_reported",
        "evidence": [
          {
            "source_id": "evans2010",
            "locator": "SI PDF p. 7 (printed S7), table-S7-composition"
          }
        ],
        "note": ""
      },
      "phase": {
        "value": null,
        "status": "not_reported",
        "evidence": [
          {
            "source_id": "evans2010",
            "locator": "SI PDF p. 7 (printed S7), table-S7-composition"
          }
        ],
        "note": ""
      },
      "morphology": {
        "value": null,
        "status": "not_reported",
        "evidence": [
          {
            "source_id": "evans2010",
            "locator": "SI PDF p. 7 (printed S7), table-S7-composition"
          }
        ],
        "note": ""
      },
      "surface": {
        "value": null,
        "status": "not_reported",
        "evidence": [
          {
            "source_id": "evans2010",
            "locator": "SI PDF p. 7 (printed S7), table-S7-composition"
          }
        ],
        "note": ""
      },
      "recipe_link": "general_context",
      "link_evidence": [],
      "notes": [
        "Curated source context; no physical batch or replicate identity inferred.",
        "A/C from distillation, B independently prepared; no paper-assigned replicate count."
      ]
    }
  ],
  "measurements": [
    {
      "id": "evans2010-pbse-msc-family-context",
      "sample_id": "pbse-msc-family-source-context",
      "property": "source_context",
      "technique": "Source text / original object",
      "value": {
        "value": "PbSe magic-size-cluster composition comparison",
        "status": "reported",
        "evidence": [
          {
            "source_id": "evans2010",
            "locator": "SI PDF p. 7 (printed S7), PbSe magic-size-cluster composition comparison"
          }
        ],
        "note": "Original classification: procedure; original status: reported. Source scope: PbSe MSC A/B/C family."
      },
      "conditions": "",
      "derives_from": [],
      "evidence": [
        {
          "source_id": "evans2010",
          "locator": "SI PDF p. 7 (printed S7), PbSe magic-size-cluster composition comparison"
        }
      ]
    },
    {
      "id": "evans2010-object-figure-1-context",
      "sample_id": "pbse-msc-family-source-context",
      "property": "source_context",
      "technique": "Source text / original object",
      "value": {
        "value": "Observed PbSe MSC absorption after40min at40°C for TOPSe sources A/B/C. Composition percentages are31P-integration results, not mass percentages; impurity sums are not normalized to100.",
        "status": "reported",
        "evidence": [
          {
            "source_id": "evans2010",
            "locator": "MAIN PDF p. 1 (printed 10973), figure-1"
          }
        ],
        "note": "Original classification: observation; original status: reported. Source scope: PbSe MSC composition-controlled A/B/C at40min40°C."
      },
      "conditions": "",
      "derives_from": [],
      "evidence": [
        {
          "source_id": "evans2010",
          "locator": "MAIN PDF p. 1 (printed 10973), figure-1"
        }
      ]
    },
    {
      "id": "evans2010-object-figure-s5-context",
      "sample_id": "pbse-msc-family-source-context",
      "property": "source_context",
      "technique": "Source text / original object",
      "value": {
        "value": "Absorption at regular unreported sampling intervals for A/B/C. A saturates near600nm; C nearly unreactive. Curve numbers are not individual synthesis replicates.",
        "status": "reported",
        "evidence": [
          {
            "source_id": "evans2010",
            "locator": "SI PDF p. 7 (printed S7), figure-S5"
          }
        ],
