Repository: cuiyist/mattersyn

# MatterSyn website

[Open MatterSyn](https://cuiyist.github.io/mattersyn-site/) · [Review progress](https://cuiyist.github.io/mattersyn-site/progress.html) · [Public project, memory, skills and audit history](https://github.com/cuiyist/mattersyn)

This repository contains the published static materials atlas and machine-readable data. The separate public project repository contains development work and review history. Original papers and SI remain local. Progress snapshots update as review milestones are completed; scientific additions retain their individual audit and source-scope requirements.

File: recipe-atlas/dist/data/records/yi-2002-tem.json
{
  "schema_version": "1.3.0",
  "record_id": "yi-2002-tem",
  "revision": 1,
  "record_type": "procedure",
  "title": "Yi et al. (2002) · Before/after annealing electron microscopy",
  "material": {
    "formula": "La2(MoO4)3:Yb,Er",
    "family": "Ytterbium- and erbium-codoped lanthanum molybdate phosphors",
    "elements": [
      "La",
      "Mo",
      "O",
      "Yb",
      "Er"
    ],
    "architecture": "single_material"
  },
  "method": "Transmission electron microscopy",
  "sources": [
    {
      "id": "yi2002",
      "doi": "10.1021/cm0115416",
      "title": "Synthesis and Characterization of High-Efficiency Nanocrystal Up-Conversion Phosphors: Ytterbium and Erbium Codoped Lanthanum Molybdate",
      "authors": "Guangshun Yi; Baoquan Sun; Fengzhen Yang; Depu Chen; Yuxiang Zhou; Jing Cheng",
      "year": 2002,
      "url": "https://doi.org/10.1021/cm0115416",
      "main_status": "All five supplied main pages text and visually reviewed; independent source and canonical audits completed. Matching local SI not located or verified.",
      "si_status": "No matching SI supplied or independently verified. No SI declaration observed in the supplied five-page main article.",
      "reuse_status": "Bibliographic and factual extraction; original article/figure rights remain separate"
    }
  ],
  "lineage": {
    "source_group": "yi2002",
    "recipe_family": "yi2002-lanthanum-molybdate",
    "parent_record_id": null,
    "batch_id": null,
    "duplicate_of": null
  },
  "intended_target": {
    "composition": {
      "value": "La2(MoO4)3:Yb,Er",
      "status": "reported",
      "evidence": [
        {
          "source_id": "yi2002",
          "locator": "Main PDF p. 1, printed p. 2910, Abstract"
        }
      ],
      "note": "Source host/dopant notation; not refined atomic occupancies or a measured exact dopant composition."
    },
    "phase": {
      "value": null,
      "status": "not_reported",
      "evidence": [
        {
          "source_id": "yi2002",
          "locator": "Complete supplied main PDF pp. 1–5"
        }
      ],
      "note": ""
    },
    "size": {
      "value": null,
      "minimum": null,
      "maximum": null,
      "unit": "nm",
      "status": "not_reported",
      "approximate": false,
      "qualifier": "",
      "basis": "",
      "raw_text": "",
      "evidence": [
        {
          "source_id": "yi2002",
          "locator": "Complete supplied main PDF pp. 1–5"
        }
      ],
      "derivation": null
    },
    "morphology": {
      "value": null,
      "status": "not_reported",
      "evidence": [
        {
          "source_id": "yi2002",
          "locator": "Complete supplied main PDF pp. 1–5"
        }
      ],
      "note": ""
    }
  },
  "materials": [
    {
      "id": "unannealed-specimen",
      "name": "Washed and air-dried hydrothermal phosphor before annealing",
      "formula": "La2(MoO4)3:Yb,Er",
      "role": "specimen",
      "stage": "characterization",
      "identity": {
        "pubchem_cid": null,
        "smiles": null
      },
      "quantities": {},
      "notes": [],
      "evidence": [
        {
          "source_id": "yi2002",
          "locator": "Main PDF p. 2, printed p. 2911, Section 2.1, hydrothermal preparation"
        },
        {
          "source_id": "yi2002",
          "locator": "Main PDF p. 2, printed p. 2911, Figure 2 and morphology discussion"
        }
      ]
    },
    {
      "id": "anneal-800-specimen",
      "name": "Phosphor after 800 °C annealing for 5 h",
      "formula": "La2(MoO4)3:Yb,Er",
      "role": "specimen",
      "stage": "characterization",
      "identity": {
        "pubchem_cid": null,
        "smiles": null
      },
      "quantities": {},
      "notes": [],
      "evidence": [
        {
          "source_id": "yi2002",
          "locator": "Main PDF p. 2, printed p. 2911, Section 2.1, hydrothermal preparation"
        },
        {
          "source_id": "yi2002",
          "locator": "Main PDF p. 3, printed p. 2912, Annealing-temperature comparison"
        },
        {
          "source_id": "yi2002",
          "locator": "Main PDF p. 4, printed p. 2913, Figure 6"
        }
      ]
    }
  ],
  "stocks": [],
  "material_states": [
    {
      "id": "tem-images",
      "name": "Image the unannealed and 800 °C specimens separately output",
      "kind": "analysis_data",
      "parent_ids": [
        "unannealed-specimen",
        "anneal-800-specimen"
      ]
    },
    {
      "id": "tem-comparison",
      "name": "Compare particle morphology before and after annealing output",
      "kind": "analysis_data",
      "parent_ids": [
        "tem-images"
      ]
    }
  ],
  "operations": [
    {
      "id": "acquire",
      "action": "tem_acquisition",
      "label": "Image the unannealed and 800 °C specimens separately",
      "stage": "characterization",
      "branch": "main",
      "optional": false,
      "depends_on": [],
      "inputs": [
        "unannealed-specimen",
        "anneal-800-specimen"
      ],
      "outputs": [
        "tem-images"
      ],
      "parameters": {},
      "environment": {
        "value": null,
        "status": "not_reported",
        "evidence": [
          {
            "source_id": "yi2002",
            "locator": "Main PDF p. 2, printed p. 2911, Figure 2 and morphology discussion"
          },
          {
            "source_id": "yi2002",
            "locator": "Main PDF p. 2, printed p. 2911, Section 2.2, characterization techniques"
          }
        ],
        "note": ""
      },
      "endpoint": {
        "value": null,
        "status": "not_reported",
        "evidence": [
          {
            "source_id": "yi2002",
            "locator": "Main PDF p. 2, printed p. 2911, Figure 2 and morphology discussion"
          },
          {
            "source_id": "yi2002",
            "locator": "Main PDF p. 2, printed p. 2911, Section 2.2, characterization techniques"
          }
        ],
        "note": ""
      },
      "retained_fraction": null,
      "description": "Hitachi TEM (Tokyo, Japan); instrument model, accelerating voltage, grid, dispersion medium and deposition method are not reported.",
      "evidence": [
        {
          "source_id": "yi2002",
          "locator": "Main PDF p. 2, printed p. 2911, Figure 2 and morphology discussion"
        },
        {
          "source_id": "yi2002",
          "locator": "Main PDF p. 2, printed p. 2911, Section 2.2, characterization techniques"
        }
      ]
    },
    {
      "id": "compare",
      "action": "tem_morphology_comparison",
      "label": "Compare particle morphology before and after annealing",
      "stage": "characterization",
      "branch": "main",
      "optional": false,
      "depends_on": [
        "acquire"
      ],
      "inputs": [
        "tem-images"
      ],
      "outputs": [
        "tem-comparison"
      ],
      "parameters": {},
      "environment": {
        "value": null,
        "status": "not_reported",
        "evidence": [
          {
            "source_id": "yi2002",
            "locator": "Main PDF p. 2, printed p. 2911, Figure 2 and morphology discussion"
          },
          {
            "source_id": "yi2002",
            "locator": "Main PDF p. 3, printed p. 2912, Annealing-temperature comparison"
          },
          {
            "source_id": "yi2002",
            "locator": "Main PDF p. 4, printed p. 2913, Figure 6"
          }
        ],
        "note": ""
      },
      "endpoint": {
        "value": null,
        "status": "not_reported",
        "evidence": [
          {
            "source_id": "yi2002",
            "locator": "Main PDF p. 2, printed p. 2911, Figure 2 and morphology discussion"
          },
          {
            "source_id": "yi2002",
            "locator": "Main PDF p. 3, printed p. 2912, Annealing-temperature comparison"
          },
          {
            "source_id": "yi2002",
            "locator": "Main PDF p. 4, printed p. 2913, Figure 6"
          }
        ],
        "note": ""
      },
      "retained_fraction": null,
      "description": "Figure 2a is before annealing; Figure 2b is after 800 °C for 5 h. Different scale bars prevent interpreting raw apparent image size as a change in diameter.",
      "evidence": [
        {
          "source_id": "yi2002",
          "locator": "Main PDF p. 2, printed p. 2911, Figure 2 and morphology discussion"
        },
        {
          "source_id": "yi2002",
          "locator": "Main PDF p. 3, printed p. 2912, Annealing-temperature comparison"
        },
        {
          "source_id": "yi2002",
          "locator": "Main PDF p. 4, printed p. 2913, Figure 6"
        }
      ]
    }
  ],
  "condition_options": [],
  "products": [
    {
      "sample_id": "before",
      "source_sample_label": "Figure 2a: before annealing",
      "batch_id": null,
      "material_state_id": null,
      "parent_sample_id": null,
      "composition": {
        "value": "La2(MoO4)3:Yb,Er",
        "status": "reported",
        "evidence": [
          {
            "source_id": "yi2002",
            "locator": "Main PDF p. 2, printed p. 2911, Figure 2 and morphology discussion"
          }
        ],
        "note": ""
      },
      "phase": {
        "value": null,
        "status": "not_reported",
        "evidence": [
          {
            "source_id": "yi2002",
            "locator": "Main PDF p. 2, printed p. 2911, Figure 2 and morphology discussion"
          }
        ],
        "note": ""
      },
      "morphology": {
        "value": null,
        "status": "not_reported",
        "evidence": [
          {
            "source_id": "yi2002",
            "locator": "Main PDF p. 2, printed p. 2911, Figure 2 and morphology discussion"
          }
        ],
        "note": ""
      },
      "surface": {
        "value": null,
        "status": "not_reported",
        "evidence": [
          {
            "source_id": "yi2002",
            "locator": "Main PDF p. 2, printed p. 2911, Figure 2 and morphology discussion"
          }
        ],
        "note": ""
      },
      "recipe_link": "explicit",
      "link_evidence": [
        {
          "source_id": "yi2002",
          "locator": "Main PDF p. 2, printed p. 2911, Figure 2 and morphology discussion"
        }
      ],
      "notes": []
    },
    {
      "sample_id": "after",
      "source_sample_label": "Figure 2b: 800 °C for 5 h",
      "batch_id": null,
      "material_state_id": null,
      "parent_sample_id": null,
      "composition": {
        "value": "La2(MoO4)3:Yb,Er",
        "status": "reported",
        "evidence": [
          {
            "source_id": "yi2002",
            "locator": "Main PDF p. 2, printed p. 2911, Figure 2 and morphology discussion"
          }
        ],
        "note": ""
      },
      "phase": {
        "value": null,
        "status": "not_reported",
        "evidence": [
          {
            "source_id": "yi2002",
            "locator": "Main PDF p. 2, printed p. 2911, Figure 2 and morphology discussion"
          }
        ],
        "note": ""
      },
      "morphology": {
        "value": null,
        "status": "not_reported",
        "evidence": [
          {
            "source_id": "yi2002",
            "locator": "Main PDF p. 2, printed p. 2911, Figure 2 and morphology discussion"
          }
        ],
        "note": ""
      },
      "surface": {
        "value": null,
        "status": "not_reported",
        "evidence": [
          {
            "source_id": "yi2002",
            "locator": "Main PDF p. 2, printed p. 2911, Figure 2 and morphology discussion"
          }
        ],
        "note": ""
      },
      "recipe_link": "explicit",
      "link_evidence": [
        {
          "source_id": "yi2002",
          "locator": "Main PDF p. 2, printed p. 2911, Figure 2 and morphology discussion"
        }
      ],
      "notes": []
    },
    {
      "sample_id": "comparison",
      "source_sample_label": "Study TEM morphology comparison",
      "batch_id": null,
      "material_state_id": null,
      "parent_sample_id": null,
      "composition": {
        "value": "La2(MoO4)3:Yb,Er",
        "status": "reported",
        "evidence": [
          {
            "source_id": "yi2002",
            "locator": "Main PDF p. 2, printed p. 2911, Figure 2 and morphology discussion"
          }
        ],
        "note": ""
      },
      "phase": {
        "value": null,
        "status": "not_reported",
        "evidence": [
          {
            "source_id": "yi2002",
            "locator": "Main PDF p. 2, printed p. 2911, Figure 2 and morphology discussion"
          }
        ],
        "note": ""
      },
      "morphology": {
        "value": null,
        "status": "not_reported",
        "evidence": [
          {
            "source_id": "yi2002",
            "locator": "Main PDF p. 2, printed p. 2911, Figure 2 and morphology discussion"
          }
        ],
        "note": ""
      },
      "surface": {
        "value": null,
        "status": "not_reported",
        "evidence": [
          {
            "source_id": "yi2002",
            "locator": "Main PDF p. 2, printed p. 2911, Figure 2 and morphology discussion"
          }
        ],
        "note": ""
      },
      "recipe_link": "general_context",
      "link_evidence": [],
      "notes": []
    }
  ],
  "measurements": [
    {
      "id": "scale-before",
      "sample_id": "before",
      "property": "tem_scale_bar",
      "technique": "Printed TEM scale",
      "value": {
        "value": 300,
        "minimum": null,
        "maximum": null,
        "unit": "nm",
        "status": "reported",
        "approximate": false,
        "qualifier": "",
        "basis": "",
        "raw_text": "",
        "evidence": [
          {
            "source_id": "yi2002",
            "locator": "Main PDF p. 2, printed p. 2911, Figure 2a scale bar"
          }
        ],
        "derivation": null
      },
      "conditions": "",
      "derives_from": [],
      "evidence": [
        {
          "source_id": "yi2002",
          "locator": "Main PDF p. 2, printed p. 2911, Figure 2a scale bar"
        }
      ]
    },
    {
      "id": "scale-after",
      "sample_id": "after",
      "property": "tem_scale_bar",
      "technique": "Printed TEM scale",
      "value": {
        "value": 100,
        "minimum": null,
        "maximum": null,
        "unit": "nm",
        "status": "reported",
        "approximate": false,
        "qualifier": "",
        "basis": "",
        "raw_text": "",
        "evidence": [
          {
            "source_id": "yi2002",
            "locator": "Main PDF p. 2, printed p. 2911, Figure 2b scale bar"
          }
        ],
        "derivation": null
      },
      "conditions": "",
      "derives_from": [],
      "evidence": [
        {
          "source_id": "yi2002",
          "locator": "Main PDF p. 2, printed p. 2911, Figure 2b scale bar"
        }
      ]
    },
    {
      "id": "diameter-range",
      "sample_id": "comparison",
      "property": "tem_majority_particle_diameter_range",
      "technique": "TEM",
      "value": {
        "value": null,
        "minimum": 40,
        "maximum": 60,
        "unit": "nm",
        "status": "reported",
        "approximate": false,
        "qualifier": "",
        "basis": "",
        "raw_text": "",
        "evidence": [
          {
            "source_id": "yi2002",
            "locator": "Main PDF p. 2, printed p. 2911, Figure 2 and morphology discussion"
          }
        ],
        "derivation": null
      },
      "conditions": "Prose describes most particles across the paired microscopy discussion; no per-panel histogram, count or uncertainty is supplied.",
      "derives_from": [],
      "evidence": [
        {
          "source_id": "yi2002",
          "locator": "Main PDF p. 2, printed p. 2911, Figure 2 and morphology discussion"
        }
      ]
    },
    {
      "id": "shape",
      "sample_id": "comparison",
      "property": "tem_morphology",
      "technique": "Source-reported observation",
      "value": {
        "value": "Nearly spherical, well-separated particles are described; the figure is not an atomic-resolution lattice image or selected-area diffraction pattern.",
        "status": "reported",
        "evidence": [
          {
            "source_id": "yi2002",
            "locator": "Main PDF p. 2, printed p. 2911, Figure 2 and morphology discussion"
          }
        ],
        "note": ""
      },
      "conditions": "",
      "derives_from": [],
      "evidence": [
        {
          "source_id": "yi2002",
          "locator": "Main PDF p. 2, printed p. 2911, Figure 2 and morphology discussion"
        }
      ]
    },
    {
      "id": "unchanged",
      "sample_id": "after",
      "property": "annealing_size_comparison",
      "technique": "Source-reported observation",
      "value": {
        "value": "Particle size reportedly remains unchanged at 800 °C; numerical before/after paired distributions are absent.",
        "status": "reported",
        "evidence": [
          {
            "source_id": "yi2002",
            "locator": "Main PDF p. 3, printed p. 2912, Annealing-temperature comparison"
          },
          {
            "source_id": "yi2002",
            "locator": "Main PDF p. 4, printed p. 2913, Figure 6"
          }
        ],
        "note": ""
      },
      "conditions": "",
      "derives_from": [],
      "evidence": [
        {
          "source_id": "yi2002",
          "locator": "Main PDF p. 3, printed p. 2912, Annealing-temperature comparison"
        },
        {
          "source_id": "yi2002",
          "locator": "Main PDF p. 4, printed p. 2913, Figure 6"
        }
      ]
    }
  ],
  "structure_assets": [],
  "quality": {
    "review_status": "source_reviewed",
    "review_scope": "All five supplied main pages text-read and visually inspected, with independent source, canonical, molecular, apparatus and reader audits. Five hydrothermal annealing comparisons, independent solid-state bulk preparation, stock preparation, structural/optical analyses and author mechanisms retain their own evidence scopes. Printed mass/mole and nominal feed/formula conflicts, individual comparison charges and unassigned analysis specimens remain explicit. Matching SI not located or verified; cited external works not independently inspected.",
    "missing_fields": [
      "No verified SI, raw spectral arrays, atomic coordinates, refined dopant occupancies or absolute quantum yield is supplied.",
      "Physical batch identifiers and most characterization specimen preparation/settings are absent; general figure context is not a per-run sample join."
    ],
    "conflicts": [],
    "requested_tasks": [],
    "experimental_outcome": "not_established"
  },
  "context_links": [
    {
      "label": "Complete source review",
      "url": "../paper-review.html?id=yi2002",
      "relation": "Full methods, original figures, source conflicts and interpretation."
    }
  ],
  "collection": "reviewed_literature"
}

File: recipe-atlas/dist/data/records/yi-2002-xrd.json
{
  "schema_version": "1.3.0",
  "record_id": "yi-2002-xrd",
  "revision": 1,
  "record_type": "procedure",
  "title": "Yi et al. (2002) · Diffraction phase assignment and Scherrer crystallite estimate",
  "material": {
    "formula": "La2(MoO4)3:Yb,Er",
    "family": "Ytterbium- and erbium-codoped lanthanum molybdate phosphors",
    "elements": [
      "La",
      "Mo",
      "O",
      "Yb",
      "Er"
    ],
    "architecture": "single_material"
  },
  "method": "Powder X-ray diffraction",
  "sources": [
    {
      "id": "yi2002",
      "doi": "10.1021/cm0115416",
      "title": "Synthesis and Characterization of High-Efficiency Nanocrystal Up-Conversion Phosphors: Ytterbium and Erbium Codoped Lanthanum Molybdate",
      "authors": "Guangshun Yi; Baoquan Sun; Fengzhen Yang; Depu Chen; Yuxiang Zhou; Jing Cheng",
      "year": 2002,
      "url": "https://doi.org/10.1021/cm0115416",
      "main_status": "All five supplied main pages text and visually reviewed; independent source and canonical audits completed. Matching local SI not located or verified.",
      "si_status": "No matching SI supplied or independently verified. No SI declaration observed in the supplied five-page main article.",
      "reuse_status": "Bibliographic and factual extraction; original article/figure rights remain separate"
    }
  ],
  "lineage": {
    "source_group": "yi2002",
    "recipe_family": "yi2002-lanthanum-molybdate",
    "parent_record_id": null,
    "batch_id": null,
    "duplicate_of": null
  },
  "intended_target": {
    "composition": {
      "value": "La2(MoO4)3:Yb,Er",
      "status": "reported",
      "evidence": [
        {
          "source_id": "yi2002",
          "locator": "Main PDF p. 1, printed p. 2910, Abstract"
        }
      ],
      "note": "Source host/dopant notation; not refined atomic occupancies or a measured exact dopant composition."
    },
    "phase": {
      "value": null,
      "status": "not_reported",
      "evidence": [
        {
          "source_id": "yi2002",
          "locator": "Complete supplied main PDF pp. 1–5"
        }
      ],
      "note": ""
    },
    "size": {
      "value": null,
      "minimum": null,
      "maximum": null,
      "unit": "nm",
      "status": "not_reported",
      "approximate": false,
      "qualifier": "",
      "basis": "",
      "raw_text": "",
      "evidence": [
        {
          "source_id": "yi2002",
          "locator": "Complete supplied main PDF pp. 1–5"
        }
      ],
      "derivation": null
    },
    "morphology": {
      "value": null,
      "status": "not_reported",
      "evidence": [
        {
          "source_id": "yi2002",
          "locator": "Complete supplied main PDF pp. 1–5"
        }
      ],
      "note": ""
    }
  },
  "materials": [
    {
      "id": "anneal-800-specimen",
      "name": "Phosphor after 800 °C annealing for 5 h",
      "formula": "La2(MoO4)3:Yb,Er",
      "role": "specimen",
      "stage": "characterization",
      "identity": {
        "pubchem_cid": null,
        "smiles": null
      },
      "quantities": {},
      "notes": [],
      "evidence": [
        {
          "source_id": "yi2002",
          "locator": "Main PDF p. 2, printed p. 2911, Section 2.1, hydrothermal preparation"
        },
        {
          "source_id": "yi2002",
          "locator": "Main PDF p. 3, printed p. 2912, Annealing-temperature comparison"
        },
        {
          "source_id": "yi2002",
          "locator": "Main PDF p. 4, printed p. 2913, Figure 6"
        }
      ]
    }
  ],
  "stocks": [],
  "material_states": [
    {
      "id": "xrd-data",
      "name": "Acquire the annealed powder diffraction pattern output",
      "kind": "analysis_data",
      "parent_ids": [
        "anneal-800-specimen"
      ]
    },
    {
      "id": "scherrer-data",
      "name": "Estimate coherent crystallite size from line broadening output",
      "kind": "analysis_data",
      "parent_ids": [
        "xrd-data"
      ]
    }
  ],
  "operations": [
    {
      "id": "acquire",
      "action": "powder_xrd_acquisition",
      "label": "Acquire the annealed powder diffraction pattern",
      "stage": "characterization",
      "branch": "main",
      "optional": false,
      "depends_on": [],
      "inputs": [
        "anneal-800-specimen"
      ],
      "outputs": [
        "xrd-data"
      ],
      "parameters": {},
      "environment": {
        "value": null,
        "status": "not_reported",
        "evidence": [
          {
            "source_id": "yi2002",
            "locator": "Main PDF p. 2, printed p. 2911, Figure 1 and X-ray diffraction discussion"
          },
          {
            "source_id": "yi2002",
            "locator": "Main PDF p. 2, printed p. 2911, Section 2.2, characterization techniques"
          }
        ],
        "note": ""
      },
      "endpoint": {
        "value": null,
        "status": "not_reported",
        "evidence": [
          {
            "source_id": "yi2002",
            "locator": "Main PDF p. 2, printed p. 2911, Figure 1 and X-ray diffraction discussion"
          },
          {
            "source_id": "yi2002",
            "locator": "Main PDF p. 2, printed p. 2911, Section 2.2, characterization techniques"
          }
        ],
        "note": ""
      },
      "retained_fraction": null,
      "description": "Bruker D8 advance. Radiation wavelength, voltage/current, scan step/rate, sample holder, refinement and phase fractions are not given.",
      "evidence": [
        {
          "source_id": "yi2002",
          "locator": "Main PDF p. 2, printed p. 2911, Figure 1 and X-ray diffraction discussion"
        },
        {
          "source_id": "yi2002",
          "locator": "Main PDF p. 2, printed p. 2911, Section 2.2, characterization techniques"
        }
      ]
    },
    {
      "id": "scherrer",
      "action": "scherrer_analysis",
      "label": "Estimate coherent crystallite size from line broadening",
      "stage": "characterization",
      "branch": "main",
      "optional": false,
      "depends_on": [
        "acquire"
      ],
      "inputs": [
        "xrd-data"
      ],
      "outputs": [
        "scherrer-data"
      ],
      "parameters": {
        "peak_two_theta": {
          "value": 28.053,
          "minimum": null,
          "maximum": null,
          "unit": "°",
          "status": "reported",
          "approximate": false,
          "qualifier": "",
          "basis": "",
          "raw_text": "",
          "evidence": [
            {
              "source_id": "yi2002",
              "locator": "Main PDF p. 2, printed p. 2911, Figure 1 and X-ray diffraction discussion"
            }
          ],
          "derivation": null
        },
        "measured_fwhm_b1": {
          "value": 0.186,
          "minimum": null,
          "maximum": null,
          "unit": "°",
          "status": "reported",
          "approximate": false,
          "qualifier": "",
          "basis": "",
          "raw_text": "",
          "evidence": [
            {
              "source_id": "yi2002",
              "locator": "Main PDF p. 2, printed p. 2911, Figure 1 and X-ray diffraction discussion"
            }
          ],
          "derivation": null
        },
        "instrument_broadening_b0": {
          "value": 0.104,
          "minimum": null,
          "maximum": null,
          "unit": "°",
          "status": "reported",
          "approximate": false,
          "qualifier": "",
          "basis": "",
          "raw_text": "",
          "evidence": [
            {
              "source_id": "yi2002",
              "locator": "Main PDF p. 2, printed p. 2911, Figure 1 and X-ray diffraction discussion"
            }
          ],
          "derivation": null
        }
      },
      "environment": {
        "value": null,
        "status": "not_reported",
        "evidence": [
          {
            "source_id": "yi2002",
            "locator": "Main PDF p. 2, printed p. 2911, Figure 1 and X-ray diffraction discussion"
          }
        ],
        "note": ""
      },
      "endpoint": {
        "value": null,
        "status": "not_reported",
        "evidence": [
          {
            "source_id": "yi2002",
            "locator": "Main PDF p. 2, printed p. 2911, Figure 1 and X-ray diffraction discussion"
          }
        ],
        "note": ""
      },
      "retained_fraction": null,
      "description": "Source invokes Scherrer’s equation and reports B1/B0. No explicit equation, shape factor, wavelength or correction convention is printed; no new calculation replaces its 52.5 nm result.",
      "evidence": [
        {
          "source_id": "yi2002",
          "locator": "Main PDF p. 2, printed p. 2911, Figure 1 and X-ray diffraction discussion"
        }
      ]
    }
  ],
  "condition_options": [],
  "products": [
    {
      "sample_id": "annealed-800",
      "source_sample_label": "800 °C / 5 h XRD specimen",
      "batch_id": null,
      "material_state_id": null,
      "parent_sample_id": null,
      "composition": {
        "value": "La2(MoO4)3:Yb,Er",
        "status": "reported",
        "evidence": [
          {
            "source_id": "yi2002",
            "locator": "Main PDF p. 2, printed p. 2911, Figure 1 and X-ray diffraction discussion"
          }
        ],
        "note": ""
      },
      "phase": {
        "value": "Tetragonal La2(MoO4)3 with a little unidentified second phase",
        "status": "reported",
        "evidence": [
          {
            "source_id": "yi2002",
            "locator": "Main PDF p. 2, printed p. 2911, Figure 1 and X-ray diffraction discussion"
          }
        ],
        "note": ""
      },
      "morphology": {
        "value": null,
        "status": "not_reported",
        "evidence": [
          {
            "source_id": "yi2002",
            "locator": "Main PDF p. 2, printed p. 2911, Figure 1 and X-ray diffraction discussion"
          }
        ],
        "note": ""
      },
      "surface": {
        "value": null,
        "status": "not_reported",
        "evidence": [
          {
            "source_id": "yi2002",
            "locator": "Main PDF p. 2, printed p. 2911, Figure 1 and X-ray diffraction discussion"
          }
        ],
        "note": ""
      },
      "recipe_link": "explicit",
      "link_evidence": [
        {
          "source_id": "yi2002",
          "locator": "Main PDF p. 2, printed p. 2911, Figure 1 and X-ray diffraction discussion"
        }
      ],
      "notes": []
    }
  ],
  "measurements": [
    {
      "id": "scherrer-size",
      "sample_id": "annealed-800",
      "property": "scherrer_crystallite_size",
      "technique": "XRD / Scherrer equation",
      "value": {
        "value": 52.5,
        "minimum": null,
        "maximum": null,
        "unit": "nm",
        "status": "author_derived",
        "approximate": false,
        "qualifier": "",
        "basis": "",
        "raw_text": "",
        "evidence": [
          {
            "source_id": "yi2002",
            "locator": "Main PDF p. 2, printed p. 2911, Figure 1 and X-ray diffraction discussion"
          }
        ],
        "derivation": null
      },
      "conditions": "",
      "derives_from": [],
      "evidence": [
        {
          "source_id": "yi2002",
          "locator": "Main PDF p. 2, printed p. 2911, Figure 1 and X-ray diffraction discussion"
        }
      ]
    },
    {
      "id": "reference",
      "sample_id": "annealed-800",
      "property": "diffraction_reference",
      "technique": "Source-reported observation",
      "value": {
        "value": "ICDD No. 45-0407; peak positions agree with literature tetragonal La2(MoO4)3 and compare well with bulk phosphors.",
        "status": "reported",
        "evidence": [
          {
            "source_id": "yi2002",
            "locator": "Main PDF p. 2, printed p. 2911, Figure 1 and X-ray diffraction discussion"
          }
        ],
        "note": ""
      },
      "conditions": "",
      "derives_from": [],
      "evidence": [
        {
          "source_id": "yi2002",
          "locator": "Main PDF p. 2, printed p. 2911, Figure 1 and X-ray diffraction discussion"
        }
      ]
    },
    {
      "id": "minor-phase",
      "sample_id": "annealed-800",
      "property": "phase_purity_limit",
      "technique": "Source-reported observation",
      "value": {
        "value": "A little second phase is explicitly reported; its identity, concentration and indexed peaks are not supplied. Do not label this sample phase-pure.",
        "status": "reported",
        "evidence": [
          {
            "source_id": "yi2002",
            "locator": "Main PDF p. 2, printed p. 2911, Figure 1 and X-ray diffraction discussion"
          }
        ],
        "note": ""
      },
      "conditions": "",
      "derives_from": [],
      "evidence": [
        {
          "source_id": "yi2002",
          "locator": "Main PDF p. 2, printed p. 2911, Figure 1 and X-ray diffraction discussion"
        }
      ]
    },
    {
      "id": "figure-scope",
      "sample_id": "annealed-800",
      "property": "figure1_display_scope",
      "technique": "Source-reported observation",
      "value": {
        "value": "Figure 1 plots linear counts versus 2-theta, with ticks from 10° through 70° and a displayed count scale up to 500. No tabulated peak list, Rietveld refinement, unit-cell constants or atom coordinates are supplied.",
        "status": "reported",
        "evidence": [
          {
            "source_id": "yi2002",
            "locator": "Main PDF p. 2, printed p. 2911, Figure 1 axes"
          }
        ],
        "note": ""
      },
      "conditions": "",
      "derives_from": [],
      "evidence": [
        {
          "source_id": "yi2002",
          "locator": "Main PDF p. 2, printed p. 2911, Figure 1 axes"
        }
      ]
    },
    {
      "id": "single-crystal-inference",
      "sample_id": "annealed-800",
      "property": "author_particle_crystallinity_inference",
      "technique": "Source-reported observation",
      "value": {
        "value": "Agreement of Scherrer size with particle-size measurements is used to infer individual single crystals rather than aggregates of much smaller crystallites. This is an author inference, not lattice-resolved TEM or SAED evidence.",
        "status": "author_derived",
        "evidence": [
          {
            "source_id": "yi2002",
            "locator": "Main PDF p. 2, printed p. 2911, Figure 1 and X-ray diffraction discussion"
          },
          {
            "source_id": "yi2002",
            "locator": "Main PDF p. 2, printed p. 2911, Particle-size discussion"
          },
          {
            "source_id": "yi2002",
            "locator": "Main PDF p. 3, printed p. 2912, Figure 3"
          }
        ],
        "note": ""
      },
      "conditions": "",
      "derives_from": [],
      "evidence": [
        {
          "source_id": "yi2002",
          "locator": "Main PDF p. 2, printed p. 2911, Figure 1 and X-ray diffraction discussion"
        },
        {
          "source_id": "yi2002",
          "locator": "Main PDF p. 2, printed p. 2911, Particle-size discussion"
        },
        {
          "source_id": "yi2002",
          "locator": "Main PDF p. 3, printed p. 2912, Figure 3"
        }
      ]
    }
  ],
  "structure_assets": [],
  "quality": {
    "review_status": "source_reviewed",
    "review_scope": "All five supplied main pages text-read and visually inspected, with independent source, canonical, molecular, apparatus and reader audits. Five hydrothermal annealing comparisons, independent solid-state bulk preparation, stock preparation, structural/optical analyses and author mechanisms retain their own evidence scopes. Printed mass/mole and nominal feed/formula conflicts, individual comparison charges and unassigned analysis specimens remain explicit. Matching SI not located or verified; cited external works not independently inspected.",
    "missing_fields": [
      "No verified SI, raw spectral arrays, atomic coordinates, refined dopant occupancies or absolute quantum yield is supplied.",
      "Physical batch identifiers and most characterization specimen preparation/settings are absent; general figure context is not a per-run sample join."
    ],
    "conflicts": [],
    "requested_tasks": [],
    "experimental_outcome": "not_established"
  },
  "context_links": [
    {
      "label": "Complete source review",
      "url": "../paper-review.html?id=yi2002",
      "relation": "Full methods, original figures, source conflicts and interpretation."
    }
  ],
  "collection": "reviewed_literature"
}

File: recipe-atlas/dist/data/records/heo-2003-xps-acquisition.json (part 2 of 2)
{
      "technique": "Source reported",
      "value": {
        "value": 454.7,
        "minimum": null,
        "maximum": null,
        "unit": "eV",
        "status": "reported",
        "approximate": true,
        "qualifier": "Cation oxidation states inferred between1+ and3+ using cited reference ranges, not uniquely measured per-site oxidation numbers. Source status: reported. Source scope: In66-X B and In87-X C.",
        "basis": "higher-binding-energy doublet; source value path /0",
        "raw_text": "454.7",
        "evidence": [
          {
            "source_id": "heo2003",
            "locator": "Main PDF p. 5 (printed p. 1124), XPS Analyses"
          }
        ],
        "derivation": null
      },
      "conditions": "In66-X B and In87-X C",
      "derives_from": [],
      "evidence": [
        {
          "source_id": "heo2003",
          "locator": "Main PDF p. 5 (printed p. 1124), XPS Analyses"
        }
      ]
    },
    {
      "id": "heo2003-xps-cation-pair-1",
      "sample_id": "comparison-context",
      "property": "higher-binding-energy-doublet-1",
      "technique": "Source reported",
      "value": {
        "value": 447.2,
        "minimum": null,
        "maximum": null,
        "unit": "eV",
        "status": "reported",
        "approximate": true,
        "qualifier": "Cation oxidation states inferred between1+ and3+ using cited reference ranges, not uniquely measured per-site oxidation numbers. Source status: reported. Source scope: In66-X B and In87-X C.",
        "basis": "higher-binding-energy doublet; source value path /1",
        "raw_text": "447.2",
        "evidence": [
          {
            "source_id": "heo2003",
            "locator": "Main PDF p. 5 (printed p. 1124), XPS Analyses"
          }
        ],
        "derivation": null
      },
      "conditions": "In66-X B and In87-X C",
      "derives_from": [],
      "evidence": [
        {
          "source_id": "heo2003",
          "locator": "Main PDF p. 5 (printed p. 1124), XPS Analyses"
        }
      ]
    },
    {
      "id": "heo2003-xps-reference-ranges-incl-0",
      "sample_id": "cited-reference-incl",
      "property": "in3d5-2-binding-energy-ranges-incl-0",
      "technique": "Source cited reference",
      "value": {
        "value": 444.6,
        "minimum": null,
        "maximum": null,
        "unit": "eV",
        "status": "reported",
        "approximate": true,
        "qualifier": "These are literature ranges, not experimental products of this protocol. Source status: cited_reference. Source scope: cited comparison compounds. This value is the lower boundary of the cited range, not an additional spectral peak.",
        "basis": "In3d5/2 binding energy ranges; source value path /InCl/0",
        "raw_text": "444.6",
        "evidence": [
          {
            "source_id": "heo2003",
            "locator": "Main PDF p. 5 (printed p. 1124), XPS Analyses citing53"
          }
        ],
        "derivation": null
      },
      "conditions": "cited comparison compounds",
      "derives_from": [],
      "evidence": [
        {
          "source_id": "heo2003",
          "locator": "Main PDF p. 5 (printed p. 1124), XPS Analyses citing53"
        }
      ]
    },
    {
      "id": "heo2003-xps-reference-ranges-incl-1",
      "sample_id": "cited-reference-incl",
      "property": "in3d5-2-binding-energy-ranges-incl-1",
      "technique": "Source cited reference",
      "value": {
        "value": 445.2,
        "minimum": null,
        "maximum": null,
        "unit": "eV",
        "status": "reported",
        "approximate": true,
        "qualifier": "These are literature ranges, not experimental products of this protocol. Source status: cited_reference. Source scope: cited comparison compounds. This value is the upper boundary of the cited range, not an additional spectral peak.",
        "basis": "In3d5/2 binding energy ranges; source value path /InCl/1",
        "raw_text": "445.2",
        "evidence": [
          {
            "source_id": "heo2003",
            "locator": "Main PDF p. 5 (printed p. 1124), XPS Analyses citing53"
          }
        ],
        "derivation": null
      },
      "conditions": "cited comparison compounds",
      "derives_from": [],
      "evidence": [
        {
          "source_id": "heo2003",
          "locator": "Main PDF p. 5 (printed p. 1124), XPS Analyses citing53"
        }
      ]
    },
    {
      "id": "heo2003-xps-reference-ranges-incl3-0",
      "sample_id": "cited-reference-incl3",
      "property": "in3d5-2-binding-energy-ranges-incl3-0",
      "technique": "Source cited reference",
      "value": {
        "value": 446.0,
        "minimum": null,
        "maximum": null,
        "unit": "eV",
        "status": "reported",
        "approximate": true,
        "qualifier": "These are literature ranges, not experimental products of this protocol. Source status: cited_reference. Source scope: cited comparison compounds. This value is the lower boundary of the cited range, not an additional spectral peak.",
        "basis": "In3d5/2 binding energy ranges; source value path /InCl3/0",
        "raw_text": "446.0",
        "evidence": [
          {
            "source_id": "heo2003",
            "locator": "Main PDF p. 5 (printed p. 1124), XPS Analyses citing53"
          }
        ],
        "derivation": null
      },
      "conditions": "cited comparison compounds",
      "derives_from": [],
      "evidence": [
        {
          "source_id": "heo2003",
          "locator": "Main PDF p. 5 (printed p. 1124), XPS Analyses citing53"
        }
      ]
    },
    {
      "id": "heo2003-xps-reference-ranges-incl3-1",
      "sample_id": "cited-reference-incl3",
      "property": "in3d5-2-binding-energy-ranges-incl3-1",
      "technique": "Source cited reference",
      "value": {
        "value": 446.9,
        "minimum": null,
        "maximum": null,
        "unit": "eV",
        "status": "reported",
        "approximate": true,
        "qualifier": "These are literature ranges, not experimental products of this protocol. Source status: cited_reference. Source scope: cited comparison compounds. This value is the upper boundary of the cited range, not an additional spectral peak.",
        "basis": "In3d5/2 binding energy ranges; source value path /InCl3/1",
        "raw_text": "446.9",
        "evidence": [
          {
            "source_id": "heo2003",
            "locator": "Main PDF p. 5 (printed p. 1124), XPS Analyses citing53"
          }
        ],
        "derivation": null
      },
      "conditions": "cited comparison compounds",
      "derives_from": [],
      "evidence": [
        {
          "source_id": "heo2003",
          "locator": "Main PDF p. 5 (printed p. 1124), XPS Analyses citing53"
        }
      ]
    },
    {
      "id": "heo2003-xps-reference-ranges-other-iniii-0",
      "sample_id": "cited-reference-other-iniii",
      "property": "in3d5-2-binding-energy-ranges-other-iniii-0",
      "technique": "Source cited reference",
      "value": {
        "value": 444.1,
        "minimum": null,
        "maximum": null,
        "unit": "eV",
        "status": "reported",
        "approximate": true,
        "qualifier": "These are literature ranges, not experimental products of this protocol. Source status: cited_reference. Source scope: cited comparison compounds. This value is the lower boundary of the cited range, not an additional spectral peak.",
        "basis": "In3d5/2 binding energy ranges; source value path /other_InIII/0",
        "raw_text": "444.1",
        "evidence": [
          {
            "source_id": "heo2003",
            "locator": "Main PDF p. 5 (printed p. 1124), XPS Analyses citing53"
          }
        ],
        "derivation": null
      },
      "conditions": "cited comparison compounds",
      "derives_from": [],
      "evidence": [
        {
          "source_id": "heo2003",
          "locator": "Main PDF p. 5 (printed p. 1124), XPS Analyses citing53"
        }
      ]
    },
    {
      "id": "heo2003-xps-reference-ranges-other-iniii-1",
      "sample_id": "cited-reference-other-iniii",
      "property": "in3d5-2-binding-energy-ranges-other-iniii-1",
      "technique": "Source cited reference",
      "value": {
        "value": 446.3,
        "minimum": null,
        "maximum": null,
        "unit": "eV",
        "status": "reported",
        "approximate": true,
        "qualifier": "These are literature ranges, not experimental products of this protocol. Source status: cited_reference. Source scope: cited comparison compounds. This value is the upper boundary of the cited range, not an additional spectral peak.",
        "basis": "In3d5/2 binding energy ranges; source value path /other_InIII/1",
        "raw_text": "446.3",
        "evidence": [
          {
            "source_id": "heo2003",
            "locator": "Main PDF p. 5 (printed p. 1124), XPS Analyses citing53"
          }
        ],
        "derivation": null
      },
      "conditions": "cited comparison compounds",
      "derives_from": [],
      "evidence": [
        {
          "source_id": "heo2003",
          "locator": "Main PDF p. 5 (printed p. 1124), XPS Analyses citing53"
        }
      ]
    },
    {
      "id": "heo2003-xps-parent-difference",
      "sample_id": "comparison-context",
      "property": "relative-atomic-like-intensity",
      "technique": "Source reported qualitative",
      "value": {
        "value": "lower-energy doublet stronger in product although total In per cell lower",
        "status": "reported",
        "evidence": [
          {
            "source_id": "heo2003",
            "locator": "Main PDF p. 5 (printed p. 1124), XPS Analyses"
          }
        ],
        "note": "No fitted per-specimen fraction table is supplied. Source status: reported_qualitative. Source scope: product versus parent XPS."
      },
      "conditions": "product versus parent XPS",
      "derives_from": [],
      "evidence": [
        {
          "source_id": "heo2003",
          "locator": "Main PDF p. 5 (printed p. 1124), XPS Analyses"
        }
      ]
    }
  ],
  "structure_assets": [],
  "quality": {
    "review_status": "source_reviewed",
    "review_scope": "Complete supplied 9-page main article and matched 14-page SI reviewed. Separate independent source, canonical/reader, reflection-table and molecular-binding audits passed. One synthesis route, three acquisition procedures and six analytical/model contexts retain their own sample identities. Average position/occupancy reconstruction is qualified separately; condition conflicts, two uncertain SI signs and unresolved physical sample links remain explicit. No exact ordered structure or training task is admitted.",
    "missing_fields": [
      "The prose and Table 1 disagree on dehydration temperatures/durations and indium-contact duration. Neither version is selected as a resolved recipe.",
      "Absolute host and indium amounts, capillary dimensions, feed-flow rate, indium/crystal temperature difference, redox vacuum, gas amount/flow, final vacuum and cooling rate are unreported.",
      "Nominal Si100Al92 differs from the averaged Table 2 model containing 96 Si and 96 Al; fixed and varied occupancies are refinement parameters.",
      "Average disorder, fractional site populations and charge-compensation hypotheses do not specify a unique atomistic specimen or a DFT-ready structure.",
      "A curator reconstruction of the reported average positions and occupancies is qualified for source interpretation. It omits unresolved ADPs, preserves mixed and alternative sites, and is not a full refinement, ordered DFT model or exact-structure training label. Two SI signs remain unresolved.",
      "The approximately 4300 Å XPS depth statement cannot be reconstructed from the displayed approximately 10 s sputter cycles and reported rate.",
      "The input Na-X synthesis and cited control preparations are external references, not complete procedures supplied here."
    ],
    "conflicts": [
      "Experimental prose: initial/redehydration623K48h1e-6Torr; In contact623K96 h. Table 1: dehydrations673K3 days; In contact623K5 days. Unresolved same-study conflicts, not approved alternative protocols.",
      "Table 2 footnotec models96Si+96Al, while nominal In66Si100Al92O384 framework and text use100Si92Al. Preserve refinement representation and nominal composition separately.",
      "Cluster charge7+ and local In1.75+/ca2+ are proposed; total83+versusframework92- motivates unverified oxygen-loss4.5/unitcell or9H+/unitcell alternatives. Never add those atoms/defects to measured coordinate model.",
      "Figure 1B In87-X spectrum copied fromreference 34. Figure 2A Inmetal intensity scaled percaption1/20. ProductXPS versus reactant/reference must remain separate.",
      "Figure 3 caption says0.6Å/s and~10 s sputtering after each measurement, while prose says depth~4300Å. Printed depth not derivable from shown20-ishcycles; do not invent total sputtering schedule.",
      "Table 1 data/parameter ratios17.1/18.3 correspond observed reflections754/44 and1207/66, although heading labelsm/s withm=allunique1209/2032. Preserve printed table and flag definition mismatch.",
      "Heo subsectionc heading sayssitesIprimeandIIprime but body/finaltable placesInIIa atsiteII; use exactatomlabels and preserve heading discrepancy."
    ],
    "requested_tasks": [],
    "experimental_outcome": "not_established"
  },
  "context_links": [
    {
      "label": "Source paper",
      "url": "https://doi.org/10.1021/jp0219348",
      "relation": "Primary source; current proposal is private and not promoted."
    }
  ],
  "collection": "reviewed_literature"
}
