Repository: cuiyist/mattersyn

# MatterSyn website

[Open MatterSyn](https://cuiyist.github.io/mattersyn-site/) · [Review progress](https://cuiyist.github.io/mattersyn-site/progress.html) · [Public project, memory, skills and audit history](https://github.com/cuiyist/mattersyn)

This repository contains the published static materials atlas and machine-readable data. The separate public project repository contains development work and review history. Original papers and SI remain local. Progress snapshots update as review milestones are completed; scientific additions retain their individual audit and source-scope requirements.

File: recipe-atlas/dist/records/dabbousi-1997-air-exposure.html
Dabbousi et al. (1997) · Air-exposure XPS comparison · MatterSyn
MMatterSynPeriodic tableSource librarySynthesis datasetReview progressSynthesis records / CdSe/ZnS / Post-synthesis oxidation comparison
POST-SYNTHESIS OXIDATION COMPARISON · CdSe/ZnS
Dabbousi et al. (1997) · Air-exposure XPS comparison
(CdSe)ZnS Core–Shell Quantum Dots: Synthesis and Characterization of a Size Series of Highly Luminescent Nanocrystallites
B. O. Dabbousi; J. Rodriguez-Viejo; F. V. Mikulec; J. R. Heine; H. Mattoussi; R. Ober; K. F. Jensen; M. G. Bawendi · 1997 · 10.1021/jp971091y ↗

Recorddabbousi-1997-air-exposure
Evidence typeprocedure
Reviewsource reviewed
Download record JSON ↓
All thirteen supplied main pages read in full and visually inspected, with independent source and canonical scientific audits. SI not located or verified. General synthesis routes, analytical procedures, source model parameters and observation cohorts remain separate; records do not assert independent physical batches.
PrecursorsSynthesis protocolFinal structuresPropertiesChemical intuitionEvidence & training01PrecursorsChemical identities, quantities and separately defined stocks

analytical specimencharacterization
Bare or ZnS-coated particle XPS films
CdSe or CdSe/ZnS
No separate quantity entered here; consult stocks, operations and source notes below.
Molecular identity & structure ↗dabbousi1997 · Main PDF p. 5, printed p. 9467, XPS atmospheric exposure; dabbousi1997 · Main PDF p. 6, printed p. 9468, XPS oxidation discussion and Figure7exposure atmospherecharacterization
Air
Mixture / formula unresolved
No separate quantity entered here; consult stocks, operations and source notes below.
Molecular identity & structure ↗dabbousi1997 · Main PDF p. 5, printed p. 9467, XPS atmospheric exposure; dabbousi1997 · Main PDF p. 6, printed p. 9468, XPS oxidation discussion and Figure7

02Synthesis protocolOrdered operations, material dependencies and stage-specific conditions

Reported condition setsEach set retains its source-defined scope: an alternative, observation window, trajectory point or scale-up claim. Read its label before interpreting it; these entries do not establish independent batches.

Typical brief exposure
exposure duration≈15 minreported
BareCdSe16h comparison
exposure duration16 hreported
Extended exposure comparison
exposure duration80 hreported

01
characterizationExpose XPS specimens to air
Brief ordinary exposure typically15min is separate from16h and80h oxidation comparisons. Do not turn measured time points into a compulsory sequential synthesis. Temperature and humidity not supplied.
temperatureNot reportednot reported
humidityNot reportednot reported
durationNot reported · Distinct exposure states; see condition setsnot reported
Environment: AirEndpoint: Not reported
Material flow & sourceInputs: xps-films, air
Outputs: exposed-film
Depends on: Independent preparation / input state
dabbousi1997 · Main PDF p. 5, printed p. 9467, XPS atmospheric exposure; dabbousi1997 · Main PDF p. 6, printed p. 9468, XPS oxidation discussion and Figure7

03Final structuresSource-linked product identity, phase and size measurements

Product IDs identify source observations. Physical batch identity is unknown unless the authors explicitly provide it.

No measurements in this category are assigned to the specific record. Contextual figures are not automatically used as product labels.
No sample-resolved atomic coordinates are supplied for this record. A reported phase or size does not establish an exact product CIF.

04PropertiesMeasurements retain their sample, technique and source

No measurements in this category are assigned to the specific record. Contextual figures are not automatically used as product labels.
Original characterization and property figures

05Chemical intuitionReferenced context and interpretation

Mechanistic interpretations and related literature remain separate from the experimental training labels.
Complete source review ↗Supplied main only; matching SI unverified.XPS specimen and acquisition ↗Companion methodological procedure.Oxidation measurements ↗Preserves specimen and exposure state.06Evidence and trainingTask eligibility follows source review and sample linkage

precursor selectionExcludedNo identified synthesis precursor set.
partial protocolExcludedPreserve missing fields; this is literature protocol supervision, not a complete SOP.
size conditioned recipeExcludedRequires an explicitly linked quantitative diameter; author-derived size remains labeled.
success predictionExcludedLiterature and heterogeneous historical failure markers do not establish a calibrated success model.
optical outcomeExcludedPublished numeric optical benchmark with explicit row linkage. Failure placeholders are excluded from continuous targets.
exact structure recipeExcludedExact structure–recipe training has not been requested for this record. No canonical measured-sample coordinate asset is recorded; phase/size observations and reference viewers are separate. No independently audited completeness profile defines this task’s required recipe fields. Completeness is unassessed, not established.

Unresolved information
Matching supporting information not located or verified.
No sample-resolved atomic coordinates or fully refined core/shell interface structure supplied.
Provenance and record integrityRevision 1 · Schema 1.0.0
Evaluation group: group-4b2a44f3872f · train
Record SHA-256: 6113d511497500f087440081ff9579852e0ff4f7dbbb3f943f73e659cd0e394c
All records in the same source, recipe, parent/batch or duplicate group stay together in data splits.
(CdSe)ZnS Core–Shell Quantum Dots: Synthesis and Characterization of a Size Series of Highly Luminescent Nanocrystallites
Main: All thirteen supplied main pages read and visually checked; independent source and canonical audits completed
SI: Not located or verified
Molecular identity
Close ×

Reference ↗

File: recipe-atlas/dist/records/dabbousi-1997-cds-optical-comparison.html
Dabbousi et al. (1997) · CdS-shell absorption-shift comparison · MatterSyn
MMatterSynPeriodic tableSource librarySynthesis datasetSynthesis records / CdSe/CdS / Optical absorption and effective-mass comparison
OPTICAL ABSORPTION AND EFFECTIVE-MASS COMPARISON · CdSe/CdS
Dabbousi et al. (1997) · CdS-shell absorption-shift comparison
(CdSe)ZnS Core–Shell Quantum Dots: Synthesis and Characterization of a Size Series of Highly Luminescent Nanocrystallites
B. O. Dabbousi; J. Rodriguez-Viejo; F. V. Mikulec; J. R. Heine; H. Mattoussi; R. Ober; K. F. Jensen; M. G. Bawendi · 1997 · 10.1021/jp971091y ↗

Recorddabbousi-1997-cds-optical-comparison
Evidence typeobservation
Reviewsource reviewed
Download record JSON ↓
All thirteen supplied main pages read in full and visually inspected, with independent source and canonical scientific audits. SI not located or verified. General synthesis routes, analytical procedures, source model parameters and observation cohorts remain separate; records do not assert independent physical batches.
PrecursorsSynthesis protocolFinal structuresPropertiesChemical intuitionEvidence & training01PrecursorsChemical identities, quantities and separately defined stocks

02Synthesis protocolOrdered operations, material dependencies and stage-specific conditions

03Final structuresSource-linked product identity, phase and size measurements

Product IDs identify source observations. Physical batch identity is unknown unless the authors explicitly provide it.
Recipe link: general contextFigure16 CdSe/CdS absorption-shift series
CompositionCdSe/CdS
PhaseNot reported
MorphologyNot reported
SurfaceNot reported
Do not join to a single exact seed diameter: methods33.5–35angstrom diameter, p11~30angstrom radius, Figure16/p12~16angstrom radius. No complete run table supplied.

Property	Value	Technique / conditions	Sample & source	
source reported core radius	≈16 angstromreported	Source caption sample designation	cds-seriesdabbousi1997 · Main PDF p. 12, printed p. 9474, Figure16	
source reported core radius	≈30 angstromreported	Source prose sample designation	cds-seriesdabbousi1997 · Main PDF p. 11, printed p. 9473, Figure16 discussion	
shell thickness at reported shift	15 angstromauthor derived	Source structural estimate	cds-seriesdabbousi1997 · Main PDF p. 12, printed p. 9474, Optical comparison	

No sample-resolved atomic coordinates are supplied for this record. A reported phase or size does not establish an exact product CIF.

04PropertiesMeasurements retain their sample, technique and source

Property	Value	Technique / conditions	Sample & source	
first absorption red shift magnitude	≈210 meVreported	Optical absorptionMagnitude at15angstromCdS shell and~16angstromcore radius inthisparagraph; graph plotsnegativeenergychange. No rawpointdigitization.	cds-seriesdabbousi1997 · Main PDF p. 12, printed p. 9474, Optical comparison	

Original characterization and property figures

05Chemical intuitionReferenced context and interpretation

Mechanistic interpretations and related literature remain separate from the experimental training labels.
Complete source review ↗Supplied main only; matching SI unverified.CdS overgrowth procedure ↗General method; source dimensional conflict prevents exact recipe/outcome pairing.06Evidence and trainingTask eligibility follows source review and sample linkage

precursor selectionExcludedNo identified synthesis precursor set.
partial protocolExcludedPreserve missing fields; this is literature protocol supervision, not a complete SOP.
size conditioned recipeExcludedRequires an explicitly linked quantitative diameter; author-derived size remains labeled.
exact structure recipeExcludedRequires measured sample coordinates, explicit recipe linkage and no unresolved required fields.
success predictionExcludedLiterature and heterogeneous historical failure markers do not establish a calibrated success model.
optical outcomeExcludedPublished numeric optical benchmark with explicit row linkage. Failure placeholders are excluded from continuous targets.

Unresolved information
Matching supporting information not located or verified.
No sample-resolved atomic coordinates or fully refined core/shell interface structure supplied.
Source distinctions and conflicts
Core dimensions differ between experimental method and Figure16 discussion/caption; retain distinct source reports.
Figure16caption calls4eV/10eV barriers the surroundingCdS matrix, whereas model discussion assigns these toorganicmatrix andCdS offsets0.2/0.55eV. These are fittedmodel parameters, not measured band offsets.
Provenance and record integrityRevision 1 · Schema 1.0.0
Evaluation group: group-4b2a44f3872f · train
Record SHA-256: 8761a3e1f8d94dfb58eb0c5d8fd9e8baf56c31f287fa364449aa16ffee0aa472
All records in the same source, recipe, parent/batch or duplicate group stay together in data splits.
(CdSe)ZnS Core–Shell Quantum Dots: Synthesis and Characterization of a Size Series of Highly Luminescent Nanocrystallites
Main: All thirteen supplied main pages read and visually checked; independent source and canonical audits completed
SI: Not located or verified
Molecular identity
Close ×

Reference ↗

File: recipe-atlas/dist/records/dabbousi-1997-cds-overgrowth.html
Dabbousi et al. (1997) · CdS overgrowth on CdSe seeds · MatterSyn
MMatterSynPeriodic tableSource librarySynthesis datasetSynthesis records / CdSe/CdS / Seeded CdS overgrowth in TOPO/TOP
SEEDED CDS OVERGROWTH IN TOPO/TOP · CdSe/CdS
Dabbousi et al. (1997) · CdS overgrowth on CdSe seeds
(CdSe)ZnS Core–Shell Quantum Dots: Synthesis and Characterization of a Size Series of Highly Luminescent Nanocrystallites
B. O. Dabbousi; J. Rodriguez-Viejo; F. V. Mikulec; J. R. Heine; H. Mattoussi; R. Ober; K. F. Jensen; M. G. Bawendi · 1997 · 10.1021/jp971091y ↗

Recorddabbousi-1997-cds-overgrowth
Evidence typeliterature protocol
Reviewsource reviewed
Download record JSON ↓
All thirteen supplied main pages read in full and visually inspected, with independent source and canonical scientific audits. SI not located or verified. General synthesis routes, analytical procedures, source model parameters and observation cohorts remain separate; records do not assert independent physical batches.
PrecursorsSynthesis protocolFinal structuresPropertiesChemical intuitionEvidence & training01PrecursorsChemical identities, quantities and separately defined stocks

seedsynthesis
TOPO/TOP-capped CdSe seeds dispersed in hexane
CdSe
particle amount≈0.1–0.4 umolreported · Amount of CdSe quantum dots, not CdSe formula units; general ZnS procedure inherited only through same-basic-procedure statement
Molecular identity & structure ↗Seed core size is a source-specific input, not final composite size.
dabbousi1997 · Main PDF p. 2, printed p. 9464, Synthesis of Composite Quantum Dots: (CdSe)CdS; dabbousi1997 · Main PDF p. 2, printed p. 9464, Synthesis of Composite Quantum Dots: (CdSe)ZnSsolventsynthesis
Trioctylphosphine oxide
C24H51OP
mass5 greported
Molecular identity & structure ↗Strem, 90% pure.
dabbousi1997 · Main PDF p. 2, printed p. 9464, Materialssolventsynthesis
Trioctylphosphine
C24H51P
No separate quantity entered here; consult stocks, operations and source notes below.
Molecular identity & structure ↗Fluka, 95% pure; vessel and precursor-stock portions remain separate.
dabbousi1997 · Main PDF p. 2, printed p. 9464, Materialsmetal precursorsynthesis
Dimethylcadmium
C2H6Cd
No separate quantity entered here; consult stocks, operations and source notes below.
Molecular identity & structure ↗Alfa; filtered separately through 0.2 um filter in inert-atmosphere box; filter material unspecified.
dabbousi1997 · Main PDF p. 2, printed p. 9464, Materialschalcogen precursorsynthesis
Hexamethyldisilathiane / bis(trimethylsilyl) sulfide
C6H18SSi2
No separate quantity entered here; consult stocks, operations and source notes below.
Molecular identity & structure ↗Aldrich; used as purchased.
dabbousi1997 · Main PDF p. 2, printed p. 9464, Materialssolventworkup
n-Hexane
C6H14
No separate quantity entered here; consult stocks, operations and source notes below.
Molecular identity & structure ↗HPLC grade, EM Sciences.
dabbousi1997 · Main PDF p. 2, printed p. 9464, Materialsstorage cosolventstorage
1-Butanol
C4H10O
No separate quantity entered here; consult stocks, operations and source notes below.
Molecular identity & structure ↗HPLC grade, EM Sciences. Added to prevent TOPO solidifying; not stated as an alcoholysis quench.
dabbousi1997 · Main PDF p. 2, printed p. 9464, Materialsantisolventworkup
Methanol
CH4O
No separate quantity entered here; consult stocks, operations and source notes below.
Molecular identity & structure ↗HPLC grade, EM Sciences.
dabbousi1997 · Main PDF p. 2, printed p. 9464, Materialsinert atmospheresynthesis
Nitrogen
N2
No separate quantity entered here; consult stocks, operations and source notes below.
Molecular identity & structure ↗dabbousi1997 · Main PDF p. 2, printed p. 9464, Synthesis of Composite Quantum Dots: (CdSe)CdS; dabbousi1997 · Main PDF p. 2, printed p. 9464, Synthesis of Composite Quantum Dots: (CdSe)ZnSsolventworkup
Chloroform
CHCl3
No separate quantity entered here; consult stocks, operations and source notes below.
Molecular identity & structure ↗Named later redispersion solvent; no source-specific charge provided.
dabbousi1997 · Main PDF p. 2, printed p. 9464, Synthesis of Composite Quantum Dots: (CdSe)ZnSsolventworkup
Toluene
C7H8
No separate quantity entered here; consult stocks, operations and source notes below.
Molecular identity & structure ↗Named later redispersion solvent; no source-specific charge provided.
dabbousi1997 · Main PDF p. 2, printed p. 9464, Synthesis of Composite Quantum Dots: (CdSe)ZnSsolventworkup
Tetrahydrofuran
C4H8O
No separate quantity entered here; consult stocks, operations and source notes below.
Molecular identity & structure ↗Named later redispersion solvent; no source-specific charge provided.
dabbousi1997 · Main PDF p. 2, printed p. 9464, Synthesis of Composite Quantum Dots: (CdSe)ZnSsolventworkup
Pyridine
C5H5N
No separate quantity entered here; consult stocks, operations and source notes below.
Molecular identity & structure ↗Named later redispersion solvent; no source-specific charge provided.
dabbousi1997 · Main PDF p. 2, printed p. 9464, Synthesis of Composite Quantum Dots: (CdSe)ZnS
Stocks and solutions
CdSe seed charge in hexane
Seed dispersion volume and concentration unreported; particle amount is approximately 0.1–0.4 umol in the general ZnS procedure.
TOPO/TOP-capped CdSe seeds dispersed in hexane
No separate quantity entered here; consult stocks, operations and source notes below.
n-Hexane
No separate quantity entered here; consult stocks, operations and source notes below.
No separate quantity entered here; consult stocks, operations and source notes below.
dabbousi1997 · Main PDF p. 2, printed p. 9464, Synthesis of Composite Quantum Dots: (CdSe)CdS; dabbousi1997 · Main PDF p. 2, printed p. 9464, Synthesis of Composite Quantum Dots: (CdSe)ZnSCdS precursor solution in TOP
Absolute precursor amounts calculated for desired shell geometry but not enumerated. Source stock TOP volume is 2–4 mL; do not equate it with total delivered solution volume.
Dimethylcadmium
No separate quantity entered here; consult stocks, operations and source notes below.
Hexamethyldisilathiane / bis(trimethylsilyl) sulfide
No separate quantity entered here; consult stocks, operations and source notes below.
Trioctylphosphine
volume2–4 mLreported
metal to sulfur precursor molar ratio1 reported · Equimolar precursors; CdS inherits common procedure explicitly, with replacement metal precursor
dabbousi1997 · Main PDF p. 2, printed p. 9464, Synthesis of Composite Quantum Dots: (CdSe)CdS; dabbousi1997 · Main PDF p. 2, printed p. 9464, Synthesis of Composite Quantum Dots: (CdSe)ZnS

02Synthesis protocolOrdered operations, material dependencies and stage-specific conditions

01
precursor preparationFilter the organometallic precursor
Filter separately; membrane material is not stated. Do not inherit PTFE from another paper.
filter pore size0.2 umreported
Environment: Inert-atmosphere box; gas unspecifiedEndpoint: Not reportedRetain: filtered-metal
Material flow & sourceInputs: cdme2
Outputs: filtered-metal
Depends on: Independent preparation / input state
dabbousi1997 · Main PDF p. 2, printed p. 9464, Materials
02
synthesisDegas the TOPO charge
Heat 5 g TOPO at 190 degrees C under vacuum for several hours. This preparation is inherited through the source same-basic-procedure statement.
temperature190 degCreported
durationNot reported · several hoursnot reported
pressureNot reported · vacuum; numerical pressure not reportednot reported
Environment: VacuumEndpoint: Not reported
Material flow & sourceInputs: topo
Outputs: degassed-topo
Depends on: Independent preparation / input state
dabbousi1997 · Main PDF p. 2, printed p. 9464, Synthesis of Composite Quantum Dots: (CdSe)CdS; dabbousi1997 · Main PDF p. 2, printed p. 9464, Synthesis of Composite Quantum Dots: (CdSe)ZnS
03
synthesisCool TOPO and add TOP
Cool to 60 degrees C, then add 0.5 mL TOP. This is separate from the 2–4 mL feed-stock TOP.
temperature60 degCreported
top volume0.5 mLreported
Environment: Not reportedEndpoint: Not reported
Material flow & sourceInputs: degassed-topo, top
Outputs: topo-top
Depends on: degas
dabbousi1997 · Main PDF p. 2, printed p. 9464, Synthesis of Composite Quantum Dots: (CdSe)CdS; dabbousi1997 · Main PDF p. 2, printed p. 9464, Synthesis of Composite Quantum Dots: (CdSe)ZnS
04
synthesisTransfer the CdSe seed dispersion
Transfer hexane seed dispersion by syringe; approximate particle amount 0.1–0.4 umol. Hexane volume unreported.
input core diameter33.5–35 angstromreported · Input CdSe seed diameter explicitly stated in the CdS comparison; not final composite size
Environment: Not reportedEndpoint: Not reported
Material flow & sourceInputs: topo-top, seed-charge
Outputs: seed-mixture
Depends on: cool-top
dabbousi1997 · Main PDF p. 2, printed p. 9464, Synthesis of Composite Quantum Dots: (CdSe)CdS; dabbousi1997 · Main PDF p. 2, printed p. 9464, Synthesis of Composite Quantum Dots: (CdSe)ZnS
05
synthesisRemove hexane from the seed mixture
Pump off hexane. Removal duration and temperature are not repeated; do not carry over 60 degrees C as an independently reported setpoint.
No separate quantity entered here; consult stocks, operations and source notes below.
Environment: Under pumping; pressure not quantifiedEndpoint: Not reported
Material flow & sourceInputs: seed-mixture
Outputs: seed-host
Depends on: seed-charge
dabbousi1997 · Main PDF p. 2, printed p. 9464, Synthesis of Composite Quantum Dots: (CdSe)CdS; dabbousi1997 · Main PDF p. 2, printed p. 9464, Synthesis of Composite Quantum Dots: (CdSe)ZnS
06
precursor preparationPrepare the shell precursor stock
Dissolve equimolar metal and sulfur precursors in 2–4 mL TOP; transfer via syringe into an addition funnel. Absolute charges depend on desired shell geometry and are unreported.
No separate quantity entered here; consult stocks, operations and source notes below.
Environment: Inert-atmosphere gloveboxEndpoint: Not reported
Material flow & sourceInputs: filtered-metal, tms2s, top
Outputs: feed-ready
Depends on: filter-metal
dabbousi1997 · Main PDF p. 2, printed p. 9464, Synthesis of Composite Quantum Dots: (CdSe)CdS; dabbousi1997 · Main PDF p. 2, printed p. 9464, Synthesis of Composite Quantum Dots: (CdSe)ZnS
07
synthesisHeat the seed dispersion under nitrogen
CdS comparison explicitly uses 180 degrees C, overriding the ZnS size-dependent settings.
temperature180 degCreported
durationNot reportednot reported
pressureNot reportednot reported
Environment: NitrogenEndpoint: Not reported
Material flow & sourceInputs: seed-host, n2
Outputs: hot-seeds
Depends on: pump-solvent
dabbousi1997 · Main PDF p. 2, printed p. 9464, Synthesis of Composite Quantum Dots: (CdSe)CdS; dabbousi1997 · Main PDF p. 2, printed p. 9464, Synthesis of Composite Quantum Dots: (CdSe)ZnS; dabbousi1997 · Main PDF p. 3, printed p. 9465, III.A temperature and crystallinity discussion
08
synthesisAdd shell precursors while stirring
CdMe2/(TMS)2S solution dripped at approximately 1 mL/min at 180 degrees C. Source reports darkening and an immediate red shift; total delivered volume remains unknown.
temperature180 degCreported
feed rate≈1 mL/minreported
durationNot reported · CdS duration not independently stated; general ZnS addition takes 5–10 minnot reported
Environment: NitrogenEndpoint: Not reported
Material flow & sourceInputs: hot-seeds, shell-feed
Outputs: overcoated-mixture
Depends on: heat-seeds, prepare-feed
dabbousi1997 · Main PDF p. 2, printed p. 9464, Synthesis of Composite Quantum Dots: (CdSe)CdS; dabbousi1997 · Main PDF p. 2, printed p. 9464, Synthesis of Composite Quantum Dots: (CdSe)ZnS
09
synthesisCool and stir after addition
Cool to 90 degrees C and stir for several hours. Inherited common procedure; the CdS paragraph does not independently repeat time or temperature.
temperature90 degCreported
durationNot reported · several hoursnot reported
Environment: Not reportedEndpoint: Not reported
Material flow & sourceInputs: overcoated-mixture
Outputs: cooled-stirred
Depends on: dose
dabbousi1997 · Main PDF p. 2, printed p. 9464, Synthesis of Composite Quantum Dots: (CdSe)CdS; dabbousi1997 · Main PDF p. 2, printed p. 9464, Synthesis of Composite Quantum Dots: (CdSe)ZnS
10
storageAdd storage cosolvent
Add equal amounts of hexane and butanol because butanol alone appeared to flocculate CdSe/CdS dots. Do not inherit a 5 mL charge for each liquid.
hexane to butanol1 reported · Equal amounts as printed; mass/volume basis and absolute amounts not stated
Environment: Not reportedEndpoint: Not reported
Material flow & sourceInputs: cooled-stirred, butanol, hexane
Outputs: storage-mixture
Depends on: anneal
dabbousi1997 · Main PDF p. 2, printed p. 9464, Synthesis of Composite Quantum Dots: (CdSe)CdS; dabbousi1997 · Main PDF p. 2, printed p. 9464, Synthesis of Composite Quantum Dots: (CdSe)ZnS
11
storageStore the passivated dots in growth solution
Keep dots in their growth solution to maintain TOPO passivation; storage duration and atmosphere not specified.
temperatureNot reported · room temperature discussed; no numerical setpointnot reported
durationNot reportednot reported
Environment: Not reportedEndpoint: Not reported
Material flow & sourceInputs: storage-mixture
Outputs: stored
Depends on: storage-solvent
dabbousi1997 · Main PDF p. 2, printed p. 9464, Synthesis of Composite Quantum Dots: (CdSe)CdS; dabbousi1997 · Main PDF p. 2, printed p. 9464, Synthesis of Composite Quantum Dots: (CdSe)ZnS
12
workup · OPTIONAL BRANCHRecover powders when required
Methanol recovery is inherited through the same-basic-procedure statement; CdS-specific workup is not independently detailed. The rationale of reducing separate ZnS nuclei belongs only to the ZnS route and is not assigned to this CdS product.
No separate quantity entered here; consult stocks, operations and source notes below.
Environment: Not reportedEndpoint: Not reportedRetain: powder
Material flow & sourceInputs: stored, methanol
Outputs: powder
Depends on: store
dabbousi1997 · Main PDF p. 2, printed p. 9464, Synthesis of Composite Quantum Dots: (CdSe)CdS; dabbousi1997 · Main PDF p. 2, printed p. 9464, Synthesis of Composite Quantum Dots: (CdSe)ZnS; dabbousi1997 · Main PDF p. 3, printed p. 9465, Synthesis: final purification
13
workup · OPTIONAL BRANCHRedisperse recovered particles
Choose a reported compatible solvent: hexane, chloroform, toluene, THF or pyridine. These are alternatives, not a required mixed-solvent recipe. Actual chosen volume and final concentration are unknown.
No separate quantity entered here; consult stocks, operations and source notes below.
Environment: Not reportedEndpoint: Not reported
Material flow & sourceInputs: powder (optional: hexane, chloroform, toluene, thf, pyridine)
Outputs: redispersed
Depends on: recover
dabbousi1997 · Main PDF p. 2, printed p. 9464, Synthesis of Composite Quantum Dots: (CdSe)CdS; dabbousi1997 · Main PDF p. 2, printed p. 9464, Synthesis of Composite Quantum Dots: (CdSe)ZnS

03Final structuresSource-linked product identity, phase and size measurements

Product IDs identify source observations. Physical batch identity is unknown unless the authors explicitly provide it.
Recipe link: explicitGeneral CdS-overcoated CdSe product
CompositionCdSe/CdS
PhaseNot reported
MorphologyCore/shell nanocrystals; coverage-dependent morphology belongs to separate observed cohorts
SurfaceTOPO/TOP-passivated outer surface
General protocol; does not uniquely identify every characterization specimen.

No measurements in this category are assigned to the specific record. Contextual figures are not automatically used as product labels.
No sample-resolved atomic coordinates are supplied for this record. A reported phase or size does not establish an exact product CIF.

04PropertiesMeasurements retain their sample, technique and source

No measurements in this category are assigned to the specific record. Contextual figures are not automatically used as product labels.
Original characterization and property figures

05Chemical intuitionReferenced context and interpretation

Mechanistic interpretations and related literature remain separate from the experimental training labels.
Complete source review ↗Supplied main only; matching SI unverified.CdSe seed preparation ↗Upstream procedure; quantities absent here are not filled from Murray by assumption.Characterization and optical evidence ↗Cohort-specific evidence; exact experimental run links unresolved.06Evidence and trainingTask eligibility follows source review and sample linkage

precursor selectionIncludedReviewed synthesis precursors are identified.
partial protocolIncludedPreserve missing fields; this is literature protocol supervision, not a complete SOP.
size conditioned recipeExcludedRequires an explicitly linked quantitative diameter; author-derived size remains labeled.
exact structure recipeExcludedRequires measured sample coordinates, explicit recipe linkage and no unresolved required fields.
success predictionExcludedLiterature and heterogeneous historical failure markers do not establish a calibrated success model.
optical outcomeExcludedPublished numeric optical benchmark with explicit row linkage. Failure placeholders are excluded from continuous targets.

Unresolved information
Matching supporting information not located or verified.
No sample-resolved atomic coordinates or fully refined core/shell interface structure supplied.
Absolute precursor charges, feed concentration and exact specimen-to-recipe mapping are absent.
No exact flask geometry, stirring speed, vacuum pressure or isolation settings.
Source distinctions and conflicts
The CdS method reports 33.5–35 angstrom core diameter; optical discussion p11 says ~30 angstrom radius, whereas Figure16 and p12 say ~16 angstrom radius. Keep source claims separate.
Provenance and record integrityRevision 1 · Schema 1.0.0
Evaluation group: group-4b2a44f3872f · train
Record SHA-256: ca9c2d056374f8466b5671a6527921b27c2b4f3deea6fca81c4251cec49828de
All records in the same source, recipe, parent/batch or duplicate group stay together in data splits.
(CdSe)ZnS Core–Shell Quantum Dots: Synthesis and Characterization of a Size Series of Highly Luminescent Nanocrystallites
Main: All thirteen supplied main pages read and visually checked; independent source and canonical audits completed
SI: Not located or verified
Molecular identity
Close ×

Reference ↗

File: recipe-atlas/dist/records/dabbousi-1997-cdse-seed-preparation.html
Dabbousi et al. (1997) · CdSe core synthesis and TOPSe preparation · MatterSyn
MMatterSynPeriodic tableSource librarySynthesis datasetSynthesis records / CdSe / Hot injection / core preparation
HOT INJECTION / CORE PREPARATION · CdSe
Dabbousi et al. (1997) · CdSe core synthesis and TOPSe preparation
(CdSe)ZnS Core–Shell Quantum Dots: Synthesis and Characterization of a Size Series of Highly Luminescent Nanocrystallites
B. O. Dabbousi; J. Rodriguez-Viejo; F. V. Mikulec; J. R. Heine; H. Mattoussi; R. Ober; K. F. Jensen; M. G. Bawendi · 1997 · 10.1021/jp971091y ↗

Recorddabbousi-1997-cdse-seed-preparation
Evidence typeprocedure
Reviewsource reviewed
Download record JSON ↓
All thirteen supplied main pages read in full and visually inspected, with independent source and canonical scientific audits. SI not located or verified. General synthesis routes, analytical procedures, source model parameters and observation cohorts remain separate; records do not assert independent physical batches.
PrecursorsSynthesis protocolFinal structuresPropertiesChemical intuitionEvidence & training01PrecursorsChemical identities, quantities and separately defined stocks

chalcogen precursorprecursor preparation
Selenium shot
Se
amount0.1 molreported
Molecular identity & structure ↗dabbousi1997 · Main PDF p. 2, printed p. 9464, Materialssolventprecursor preparation
Trioctylphosphine
C24H51P
volume100 mLreported
Molecular identity & structure ↗Fluka,95%
dabbousi1997 · Main PDF p. 2, printed p. 9464, Materialschalcogen precursorsynthesis
Trioctylphosphine selenide
C24H51PSe
No separate quantity entered here; consult stocks, operations and source notes below.
Molecular identity & structure ↗dabbousi1997 · Main PDF p. 2, printed p. 9464, Materialsmetal precursorsynthesis
Dimethylcadmium
C2H6Cd
No separate quantity entered here; consult stocks, operations and source notes below.
Molecular identity & structure ↗Alfa;0.2 um filtration in inert box; membrane unspecified.
dabbousi1997 · Main PDF p. 2, printed p. 9464, Materialssolventsynthesis
Trioctylphosphine oxide
C24H51OP
No separate quantity entered here; consult stocks, operations and source notes below.
Molecular identity & structure ↗Strem,90%
dabbousi1997 · Main PDF p. 2, printed p. 9464, Materialsantisolventworkup
Methanol
CH4O
No separate quantity entered here; consult stocks, operations and source notes below.
Molecular identity & structure ↗dabbousi1997 · Main PDF p. 2, printed p. 9464, Materialssolventworkup
n-Hexane
C6H14
No separate quantity entered here; consult stocks, operations and source notes below.
Molecular identity & structure ↗dabbousi1997 · Main PDF p. 2, printed p. 9464, Materials
Stocks and solutions
Reported 1 M TOPSe stock
Se shot dissolved in TOP; exact dissolving temperature/time not supplied.
Selenium shot
No separate quantity entered here; consult stocks, operations and source notes below.
Trioctylphosphine
No separate quantity entered here; consult stocks, operations and source notes below.
topse concentration1 mol/Lreported · Source calls 0.1 mol Se in100mL TOP a1M stock; no volumetric final-volume correction
dabbousi1997 · Main PDF p. 2, printed p. 9464, Materials

02Synthesis protocolOrdered operations, material dependencies and stage-specific conditions

01
precursor preparationPrepare TOPSe in TOP
Dissolve 0.1 mol selenium shot in 100mL TOP; reported1M solution. This is stock preparation, not selenium alone injected during overgrowth.
No separate quantity entered here; consult stocks, operations and source notes below.
Environment: Not reportedEndpoint: Not reported
Material flow & sourceInputs: se, top
Outputs: topse-solution
Depends on: Independent preparation / input state
dabbousi1997 · Main PDF p. 2, printed p. 9464, Materials
02
precursor preparationFilter dimethylcadmium
Filter precursor separately; filter material not specified.
filter pore size0.2 umreported
Environment: Inert-atmosphere boxEndpoint: Not reportedRetain: filtered-cd
Material flow & sourceInputs: cdme2
Outputs: filtered-cd
Depends on: Independent preparation / input state
dabbousi1997 · Main PDF p. 2, printed p. 9464, Materials
03
synthesisInject the CdSe precursors into TOPO
Pyrolysis route cited to Murray et al.1993; precursor injection340–360°C. Charges, precursor mix, injection volume and speed are not restated.
temperature340–360 degCreported
Environment: Not reportedEndpoint: Not reported
Material flow & sourceInputs: filtered-cd, topse-stock, topo
Outputs: nuclei
Depends on: stock, filter
dabbousi1997 · Main PDF p. 2, printed p. 9464, Synthesis of Composite Quantum Dots: (CdSe)ZnS
04
synthesisGrow the initial CdSe cores
Initial23angstrom diameter dots grown at290–300°C. No size-to-time series or exact stop rule supplied.
temperature290–300 degCreported
durationNot reportednot reported
Environment: Not reportedEndpoint: Not reported
Material flow & sourceInputs: nuclei
Outputs: grown
Depends on: inject
dabbousi1997 · Main PDF p. 2, printed p. 9464, Synthesis of Composite Quantum Dots: (CdSe)ZnS
05
workupSize-select and collect the cores
Size-selective methanol precipitation cited to Murray1993; collect powders. Number of cycles and collection parameters are not supplied.
No separate quantity entered here; consult stocks, operations and source notes below.
Environment: Not reportedEndpoint: Not reportedRetain: seed-powder
Material flow & sourceInputs: grown, methanol
Outputs: seed-powder
Depends on: grow
dabbousi1997 · Main PDF p. 2, printed p. 9464, Synthesis of Composite Quantum Dots: (CdSe)ZnS
06
workupRedisperse cores in hexane
Redisperse collected core powder in hexane; concentration and volume not stated.
No separate quantity entered here; consult stocks, operations and source notes below.
Environment: Not reportedEndpoint: Not reported
Material flow & sourceInputs: seed-powder, hexane
Outputs: hexane-seeds
Depends on: select
dabbousi1997 · Main PDF p. 2, printed p. 9464, Synthesis of Composite Quantum Dots: (CdSe)ZnS

03Final structuresSource-linked product identity, phase and size measurements

Product IDs identify source observations. Physical batch identity is unknown unless the authors explicitly provide it.
Recipe link: explicitCdSe seed size range
CompositionCdSe
PhaseNot reported
MorphologyNot reported
SurfaceTOPO/TOP

Property	Value	Technique / conditions	Sample & source	
core diameter	23–55 angstromreported	Source synthesis descriptionStudy-wide input core range; not a uniquely identified batch or size-conditioned output.	seed-populationdabbousi1997 · Main PDF p. 2, printed p. 9464, Synthesis of Composite Quantum Dots: (CdSe)ZnS	

No sample-resolved atomic coordinates are supplied for this record. A reported phase or size does not establish an exact product CIF.

04PropertiesMeasurements retain their sample, technique and source

No measurements in this category are assigned to the specific record. Contextual figures are not automatically used as product labels.
Original characterization and property figures

05Chemical intuitionReferenced context and interpretation

Mechanistic interpretations and related literature remain separate from the experimental training labels.
Complete source review ↗Supplied main only; matching SI unverified.Murray 1993 core recipe context ↗Earlier paper has its own source scope; its quantities are not silently inherited here.06Evidence and trainingTask eligibility follows source review and sample linkage

precursor selectionExcludedReviewed synthesis precursors are identified.
partial protocolExcludedPreserve missing fields; this is literature protocol supervision, not a complete SOP.
size conditioned recipeExcludedRequires an explicitly linked quantitative diameter; author-derived size remains labeled.
exact structure recipeExcludedRequires measured sample coordinates, explicit recipe linkage and no unresolved required fields.
success predictionExcludedLiterature and heterogeneous historical failure markers do not establish a calibrated success model.
optical outcomeExcludedPublished numeric optical benchmark with explicit row linkage. Failure placeholders are excluded from continuous targets.

Unresolved information
Matching supporting information not located or verified.
No sample-resolved atomic coordinates or fully refined core/shell interface structure supplied.
Detailed core recipe is cited to Murray1993; only the locally stated modifications are encoded.
Provenance and record integrityRevision 1 · Schema 1.0.0
Evaluation group: group-4b2a44f3872f · train
Record SHA-256: 53a3fdec59a5560a03d3821baf88cb42b1db478a474d225463cb7803f19f3c41
All records in the same source, recipe, parent/batch or duplicate group stay together in data splits.
(CdSe)ZnS Core–Shell Quantum Dots: Synthesis and Characterization of a Size Series of Highly Luminescent Nanocrystallites
Main: All thirteen supplied main pages read and visually checked; independent source and canonical audits completed
SI: Not located or verified
Molecular identity
Close ×

Reference ↗
