Repository: cuiyist/mattersyn

# MatterSyn website

[Open MatterSyn](https://cuiyist.github.io/mattersyn-site/) · [Review progress](https://cuiyist.github.io/mattersyn-site/progress.html) · [Public project, memory, skills and audit history](https://github.com/cuiyist/mattersyn)

This repository contains the published static materials atlas and machine-readable data. The separate public project repository contains development work and review history. Original papers and SI remain local. Progress snapshots update as review milestones are completed; scientific additions retain their individual audit and source-scope requirements.

File: recipe-atlas/dist/records/dabbousi-1997-core-size-optical-series.html
Dabbousi et al. (1997) · Core-size series: absorption and photoluminescence · MatterSyn
MMatterSynPeriodic tableSource librarySynthesis datasetReview progressSynthesis records / CdSe/ZnS / Optical size-series characterization
OPTICAL SIZE-SERIES CHARACTERIZATION · CdSe/ZnS
Dabbousi et al. (1997) · Core-size series: absorption and photoluminescence
(CdSe)ZnS Core–Shell Quantum Dots: Synthesis and Characterization of a Size Series of Highly Luminescent Nanocrystallites
B. O. Dabbousi; J. Rodriguez-Viejo; F. V. Mikulec; J. R. Heine; H. Mattoussi; R. Ober; K. F. Jensen; M. G. Bawendi · 1997 · 10.1021/jp971091y ↗

Recorddabbousi-1997-core-size-optical-series
Evidence typeobservation
Reviewsource reviewed
Download record JSON ↓
All thirteen supplied main pages read in full and visually inspected, with independent source and canonical scientific audits. SI not located or verified. General synthesis routes, analytical procedures, source model parameters and observation cohorts remain separate; records do not assert independent physical batches.
PrecursorsSynthesis protocolFinal structuresPropertiesChemical intuitionEvidence & training01PrecursorsChemical identities, quantities and separately defined stocks

02Synthesis protocolOrdered operations, material dependencies and stage-specific conditions

03Final structuresSource-linked product identity, phase and size measurements

Product IDs identify source observations. Physical batch identity is unknown unless the authors explicitly provide it.
Recipe link: general contextFigures1/2 samplea: 23angstrom CdSe core
CompositionCdSe/ZnS
PhaseNot reported
MorphologyNot reported
SurfaceTOPO/TOP-capped
Same source sample before/after overcoating in Figures1/2; nominal1–2monolayer ZnS. Exact dose, coverage and reaction run unspecified.
Recipe link: general contextFigures1/2 sampleb: 42angstrom CdSe core
CompositionCdSe/ZnS
PhaseNot reported
MorphologyNot reported
SurfaceTOPO/TOP-capped
Same source sample before/after overcoating in Figures1/2; nominal1–2monolayer ZnS. Exact dose, coverage and reaction run unspecified.
Recipe link: general contextFigures1/2 samplec: 48angstrom CdSe core
CompositionCdSe/ZnS
PhaseNot reported
MorphologyNot reported
SurfaceTOPO/TOP-capped
Same source sample before/after overcoating in Figures1/2; nominal1–2monolayer ZnS. Exact dose, coverage and reaction run unspecified.
Recipe link: general contextFigures1/2 sampled: 55angstrom CdSe core
CompositionCdSe/ZnS
PhaseNot reported
MorphologyNot reported
SurfaceTOPO/TOP-capped
Same source sample before/after overcoating in Figures1/2; nominal1–2monolayer ZnS. Exact dose, coverage and reaction run unspecified.
Recipe link: general contextStudy-wide bare-dot PL quantum yield
CompositionCdSe
PhaseNot reported
MorphologyNot reported
SurfaceNot reported
Range is not assigned to each individual core-size sample.
Recipe link: general contextFigure3 cuvette 1 from left
CompositionCdSe/ZnS
PhaseNot reported
MorphologyNot reported
SurfaceNot reported
Separate photographed sample. No exact core size or Figure1/2 letter correspondence given. Supplied PDF photo is grayscale although caption calls it color.
Recipe link: general contextFigure3 cuvette 2 from left
CompositionCdSe/ZnS
PhaseNot reported
MorphologyNot reported
SurfaceNot reported
Separate photographed sample. No exact core size or Figure1/2 letter correspondence given. Supplied PDF photo is grayscale although caption calls it color.
Recipe link: general contextFigure3 cuvette 3 from left
CompositionCdSe/ZnS
PhaseNot reported
MorphologyNot reported
SurfaceNot reported
Separate photographed sample. No exact core size or Figure1/2 letter correspondence given. Supplied PDF photo is grayscale although caption calls it color.
Recipe link: general contextFigure3 cuvette 4 from left
CompositionCdSe/ZnS
PhaseNot reported
MorphologyNot reported
SurfaceNot reported
Separate photographed sample. No exact core size or Figure1/2 letter correspondence given. Supplied PDF photo is grayscale although caption calls it color.
Recipe link: general contextFigure3 cuvette 5 from left
CompositionCdSe/ZnS
PhaseNot reported
MorphologyNot reported
SurfaceNot reported
Separate photographed sample. No exact core size or Figure1/2 letter correspondence given. Supplied PDF photo is grayscale although caption calls it color.
Recipe link: general contextFigure3 cuvette 6 from left
CompositionCdSe/ZnS
PhaseNot reported
MorphologyNot reported
SurfaceNot reported
Separate photographed sample. No exact core size or Figure1/2 letter correspondence given. Supplied PDF photo is grayscale although caption calls it color.

Property	Value	Technique / conditions	Sample & source	
core diameter	23 angstromreported	Source figure sample designation	size-adabbousi1997 · Main PDF p. 3, printed p. 9465, Figures1/2 and Optical Characterization; dabbousi1997 · Main PDF p. 4, printed p. 9466, Optical Characterization continuation	
tem derived shell coverage	1–2 monolayerauthor derived	Source nominal coverage from structural analysis	size-adabbousi1997 · Main PDF p. 3, printed p. 9465, Figures1/2 and Optical Characterization; dabbousi1997 · Main PDF p. 4, printed p. 9466, Optical Characterization continuation	
core diameter	42 angstromreported	Source figure sample designation	size-bdabbousi1997 · Main PDF p. 3, printed p. 9465, Figures1/2 and Optical Characterization; dabbousi1997 · Main PDF p. 4, printed p. 9466, Optical Characterization continuation	
tem derived shell coverage	1–2 monolayerauthor derived	Source nominal coverage from structural analysis	size-bdabbousi1997 · Main PDF p. 3, printed p. 9465, Figures1/2 and Optical Characterization; dabbousi1997 · Main PDF p. 4, printed p. 9466, Optical Characterization continuation	
core diameter	48 angstromreported	Source figure sample designation	size-cdabbousi1997 · Main PDF p. 3, printed p. 9465, Figures1/2 and Optical Characterization; dabbousi1997 · Main PDF p. 4, printed p. 9466, Optical Characterization continuation	
tem derived shell coverage	1–2 monolayerauthor derived	Source nominal coverage from structural analysis	size-cdabbousi1997 · Main PDF p. 3, printed p. 9465, Figures1/2 and Optical Characterization; dabbousi1997 · Main PDF p. 4, printed p. 9466, Optical Characterization continuation	
core diameter	55 angstromreported	Source figure sample designation	size-ddabbousi1997 · Main PDF p. 3, printed p. 9465, Figures1/2 and Optical Characterization; dabbousi1997 · Main PDF p. 4, printed p. 9466, Optical Characterization continuation	
tem derived shell coverage	1–2 monolayerauthor derived	Source nominal coverage from structural analysis	size-ddabbousi1997 · Main PDF p. 3, printed p. 9465, Figures1/2 and Optical Characterization; dabbousi1997 · Main PDF p. 4, printed p. 9466, Optical Characterization continuation	

No sample-resolved atomic coordinates are supplied for this record. A reported phase or size does not establish an exact product CIF.

04PropertiesMeasurements retain their sample, technique and source

Property	Value	Technique / conditions	Sample & source	
photoluminescence quantum yield	40 %reported	Relative integrated photoluminescenceRoom temperature; general optical method hexane/1cm quartz/front-face collection. Exact excitation and dye assignment per Figure2 sample not specified.	size-adabbousi1997 · Main PDF p. 3, printed p. 9465, Figures1/2 and Optical Characterization; dabbousi1997 · Main PDF p. 4, printed p. 9466, Optical Characterization continuation; dabbousi1997 · Main PDF p. 2, printed p. 9464, Optical Characterization	
photoluminescence quantum yield	50 %reported	Relative integrated photoluminescenceRoom temperature; general optical method hexane/1cm quartz/front-face collection. Exact excitation and dye assignment per Figure2 sample not specified.	size-bdabbousi1997 · Main PDF p. 3, printed p. 9465, Figures1/2 and Optical Characterization; dabbousi1997 · Main PDF p. 4, printed p. 9466, Optical Characterization continuation; dabbousi1997 · Main PDF p. 2, printed p. 9464, Optical Characterization	
photoluminescence quantum yield	35 %reported	Relative integrated photoluminescenceRoom temperature; general optical method hexane/1cm quartz/front-face collection. Exact excitation and dye assignment per Figure2 sample not specified.	size-cdabbousi1997 · Main PDF p. 3, printed p. 9465, Figures1/2 and Optical Characterization; dabbousi1997 · Main PDF p. 4, printed p. 9466, Optical Characterization continuation; dabbousi1997 · Main PDF p. 2, printed p. 9464, Optical Characterization	
photoluminescence quantum yield	30 %reported	Relative integrated photoluminescenceRoom temperature; general optical method hexane/1cm quartz/front-face collection. Exact excitation and dye assignment per Figure2 sample not specified.	size-ddabbousi1997 · Main PDF p. 3, printed p. 9465, Figures1/2 and Optical Characterization; dabbousi1997 · Main PDF p. 4, printed p. 9466, Optical Characterization continuation; dabbousi1997 · Main PDF p. 2, printed p. 9464, Optical Characterization	
photoluminescence quantum yield	5–15 %reported	PhotoluminescenceStudy-wide bare dots remain TOPO/TOP-capped; not ligand-free.	bare-rangedabbousi1997 · Main PDF p. 3, printed p. 9465, Figures1/2 and Optical Characterization; dabbousi1997 · Main PDF p. 4, printed p. 9466, Optical Characterization continuation; dabbousi1997 · Main PDF p. 2, printed p. 9464, Optical Characterization	
photoluminescence peak wavelength	470 nmreported	Source Figure3 captionDilute hexane solution;365nm lamp illumination; quartz cuvette.	photo-1dabbousi1997 · Main PDF p. 4, printed p. 9466, Figure3 and color-photograph discussion	
illumination wavelength	365 nmreported	UV lampPhoto illumination, not an inferred acquisition wavelength for all PL measurements.	photo-1dabbousi1997 · Main PDF p. 4, printed p. 9466, Figure3 and color-photograph discussion	
photoluminescence peak wavelength	480 nmreported	Source Figure3 captionDilute hexane solution;365nm lamp illumination; quartz cuvette.	photo-2dabbousi1997 · Main PDF p. 4, printed p. 9466, Figure3 and color-photograph discussion	
illumination wavelength	365 nmreported	UV lampPhoto illumination, not an inferred acquisition wavelength for all PL measurements.	photo-2dabbousi1997 · Main PDF p. 4, printed p. 9466, Figure3 and color-photograph discussion	
photoluminescence peak wavelength	520 nmreported	Source Figure3 captionDilute hexane solution;365nm lamp illumination; quartz cuvette.	photo-3dabbousi1997 · Main PDF p. 4, printed p. 9466, Figure3 and color-photograph discussion	
illumination wavelength	365 nmreported	UV lampPhoto illumination, not an inferred acquisition wavelength for all PL measurements.	photo-3dabbousi1997 · Main PDF p. 4, printed p. 9466, Figure3 and color-photograph discussion	
photoluminescence peak wavelength	560 nmreported	Source Figure3 captionDilute hexane solution;365nm lamp illumination; quartz cuvette.	photo-4dabbousi1997 · Main PDF p. 4, printed p. 9466, Figure3 and color-photograph discussion	
illumination wavelength	365 nmreported	UV lampPhoto illumination, not an inferred acquisition wavelength for all PL measurements.	photo-4dabbousi1997 · Main PDF p. 4, printed p. 9466, Figure3 and color-photograph discussion	
photoluminescence peak wavelength	594 nmreported	Source Figure3 captionDilute hexane solution;365nm lamp illumination; quartz cuvette.	photo-5dabbousi1997 · Main PDF p. 4, printed p. 9466, Figure3 and color-photograph discussion	
illumination wavelength	365 nmreported	UV lampPhoto illumination, not an inferred acquisition wavelength for all PL measurements.	photo-5dabbousi1997 · Main PDF p. 4, printed p. 9466, Figure3 and color-photograph discussion	
photoluminescence peak wavelength	620 nmreported	Source Figure3 captionDilute hexane solution;365nm lamp illumination; quartz cuvette.	photo-6dabbousi1997 · Main PDF p. 4, printed p. 9466, Figure3 and color-photograph discussion	
illumination wavelength	365 nmreported	UV lampPhoto illumination, not an inferred acquisition wavelength for all PL measurements.	photo-6dabbousi1997 · Main PDF p. 4, printed p. 9466, Figure3 and color-photograph discussion	

Original characterization and property figures

05Chemical intuitionReferenced context and interpretation

Mechanistic interpretations and related literature remain separate from the experimental training labels.
Complete source review ↗Supplied main only; matching SI unverified.ZnS overgrowth protocol ↗General route; individual plotted specimens are not complete run records.06Evidence and trainingTask eligibility follows source review and sample linkage

precursor selectionExcludedNo identified synthesis precursor set.
partial protocolExcludedPreserve missing fields; this is literature protocol supervision, not a complete SOP.
size conditioned recipeExcludedRequires an explicitly linked quantitative diameter; author-derived size remains labeled.
exact structure recipeExcludedRequires measured sample coordinates, explicit recipe linkage and no unresolved required fields.
success predictionExcludedLiterature and heterogeneous historical failure markers do not establish a calibrated success model.
optical outcomeExcludedPublished numeric optical benchmark with explicit row linkage. Failure placeholders are excluded from continuous targets.

Unresolved information
Matching supporting information not located or verified.
No sample-resolved atomic coordinates or fully refined core/shell interface structure supplied.
Source distinctions and conflicts
Note22 maps40angstrom input cores to180°C; the Figure1/2 optical sample is42angstrom. Do not silently change the note or assign a batch from this proximity.
Provenance and record integrityRevision 1 · Schema 1.0.0
Evaluation group: group-4b2a44f3872f · train
Record SHA-256: 349255126d49352d55dc87e9544e8e5c70a39443b097fcfd929d8cce29e36c3b
All records in the same source, recipe, parent/batch or duplicate group stay together in data splits.
(CdSe)ZnS Core–Shell Quantum Dots: Synthesis and Characterization of a Size Series of Highly Luminescent Nanocrystallites
Main: All thirteen supplied main pages read and visually checked; independent source and canonical audits completed
SI: Not located or verified
Molecular identity
Close ×

Reference ↗

File: recipe-atlas/dist/records/dabbousi-1997-coverage-series.html
Dabbousi et al. (1997) · ZnS coverage series: structure, composition and optical response · MatterSyn
MMatterSynPeriodic tableSource librarySynthesis datasetReview progressSynthesis records / CdSe/ZnS / TEM, WDS, SAXS, WAXS, XPS and optical characterization
TEM, WDS, SAXS, WAXS, XPS AND OPTICAL CHARACTERIZATION · CdSe/ZnS
Dabbousi et al. (1997) · ZnS coverage series: structure, composition and optical response
(CdSe)ZnS Core–Shell Quantum Dots: Synthesis and Characterization of a Size Series of Highly Luminescent Nanocrystallites
B. O. Dabbousi; J. Rodriguez-Viejo; F. V. Mikulec; J. R. Heine; H. Mattoussi; R. Ober; K. F. Jensen; M. G. Bawendi · 1997 · 10.1021/jp971091y ↗

Recorddabbousi-1997-coverage-series
Evidence typeobservation
Reviewsource reviewed
Download record JSON ↓
All thirteen supplied main pages read in full and visually inspected, with independent source and canonical scientific audits. SI not located or verified. General synthesis routes, analytical procedures, source model parameters and observation cohorts remain separate; records do not assert independent physical batches.
PrecursorsSynthesis protocolFinal structuresPropertiesChemical intuitionEvidence & training01PrecursorsChemical identities, quantities and separately defined stocks

02Synthesis protocolOrdered operations, material dependencies and stage-specific conditions

03Final structuresSource-linked product identity, phase and size measurements

Product IDs identify source observations. Physical batch identity is unknown unless the authors explicitly provide it.
Recipe link: general contextTable1 coverage bare
CompositionCdSe
PhaseNot reported
MorphologyProlate nanocrystals; longer/less uniform at high coverage
SurfaceNot reported
Fractions of a common approximately40angstrom CdSe seed preparation; exact precursor charges and per-fraction run identifiers absent. TEM/SAXS size definitions differ.
Recipe link: general contextTable1 coverage 0.65monolayers
CompositionCdSe/ZnS
PhaseNot reported
MorphologyProlate nanocrystals; longer/less uniform at high coverage
SurfaceNot reported
Fractions of a common approximately40angstrom CdSe seed preparation; exact precursor charges and per-fraction run identifiers absent. TEM/SAXS size definitions differ.
Recipe link: general contextTable1 coverage 1.3monolayers
CompositionCdSe/ZnS
PhaseNot reported
MorphologyProlate nanocrystals; longer/less uniform at high coverage
SurfaceNot reported
Fractions of a common approximately40angstrom CdSe seed preparation; exact precursor charges and per-fraction run identifiers absent. TEM/SAXS size definitions differ.
Recipe link: general contextTable1 coverage 2.6monolayers
CompositionCdSe/ZnS
PhaseNot reported
MorphologyProlate nanocrystals; longer/less uniform at high coverage
SurfaceNot reported
Fractions of a common approximately40angstrom CdSe seed preparation; exact precursor charges and per-fraction run identifiers absent. TEM/SAXS size definitions differ.
Recipe link: general contextTable1 coverage 5.3monolayers
CompositionCdSe/ZnS
PhaseNot reported
MorphologyProlate nanocrystals; longer/less uniform at high coverage
SurfaceNot reported
Fractions of a common approximately40angstrom CdSe seed preparation; exact precursor charges and per-fraction run identifiers absent. TEM/SAXS size definitions differ.
Recipe link: general contextGeneral bare CdSe XPS composition context
CompositionCdSe
PhaseNot reported
MorphologyNot reported
SurfaceNot reported
XPS examines multiple approximately33 and40angstrom core samples. No exact physical identity with the Table1 bare aliquot is established. The same source baseline also appears in the air-exposure observation record; it is not an independent replicate.
Recipe link: general contextXPS context with 0.65monolayers ZnS
CompositionCdSe/ZnS
PhaseNot reported
MorphologyNot reported
SurfaceNot reported
Source-reported coverage designation in the XPS study of multiple approximately33 and40angstrom cores. Not asserted to be the physical Table1/TEM/optical aliquot of equal nominal coverage.
Recipe link: general contextXPS context with 1.3monolayers ZnS
CompositionCdSe/ZnS
PhaseNot reported
MorphologyNot reported
SurfaceNot reported
Source-reported coverage designation in the XPS study of multiple approximately33 and40angstrom cores. Not asserted to be the physical Table1/TEM/optical aliquot of equal nominal coverage.
Recipe link: general contextXPS context with 2.6monolayers ZnS
CompositionCdSe/ZnS
PhaseNot reported
MorphologyNot reported
SurfaceNot reported
Source-reported coverage designation in the XPS study of multiple approximately33 and40angstrom cores. Not asserted to be the physical Table1/TEM/optical aliquot of equal nominal coverage.
Recipe link: general contextGeneral bare/overcoated XPS bonding context
CompositionCdSe/ZnS
PhaseNot reported
MorphologyNot reported
SurfaceNot reported
Source-wide bonding statement; not a separate measurement for each table row.
Recipe link: general contextFigure15 ZnS optical-shift series
CompositionCdSe/ZnS
PhaseNot reported
MorphologyNot reported
SurfaceNot reported
Approximately20angstrom radius cores; source-linked trend cohort. Complete per-point numerical table and run mapping absent.

Property	Value	Technique / conditions	Sample & source	
tem derived shell coverage	0 monolayerauthor derived	TEM-derived coverage designationOver150 particles per sample for longest-dimension histogram; aspect ratios from an unspecified subset. Source does not define every percentage as a particular statistical estimator.	baredabbousi1997 · Main PDF p. 5, printed p. 9467, Table1; dabbousi1997 · Main PDF p. 3, printed p. 9465, Monolayer definition; dabbousi1997 · Main PDF p. 7, printed p. 9469, TEM-derived shell coverage	
major axis length	39 angstromreported	TEMOver150 particles per sample for longest-dimension histogram; aspect ratios from an unspecified subset. Source does not define every percentage as a particular statistical estimator.	baredabbousi1997 · Main PDF p. 5, printed p. 9467, Table1; dabbousi1997 · Main PDF p. 6, printed p. 9468, TEM statistics; dabbousi1997 · Main PDF p. 7, printed p. 9469, Figure9 caption	
relative major axis distribution	8.2 %reported	TEMOver150 particles per sample for longest-dimension histogram; aspect ratios from an unspecified subset. Source does not define every percentage as a particular statistical estimator.	baredabbousi1997 · Main PDF p. 5, printed p. 9467, Table1; dabbousi1997 · Main PDF p. 6, printed p. 9468, TEM statistics; dabbousi1997 · Main PDF p. 7, printed p. 9469, Figure9 caption	
saxs model size	42 angstromauthor derived	Author SAXS in polymer, ellipsoid fitHigher-coverage SAXS curves lack enough structure for reliable size fits; missing values are not zero.	baredabbousi1997 · Main PDF p. 5, printed p. 9467, Table1; dabbousi1997 · Main PDF p. 7, printed p. 9469, Polymer SAXS model and fit limitations	
saxs model relative size distribution	10 %author derived	Author SAXS in polymer, ellipsoid fitHigher-coverage SAXS curves lack enough structure for reliable size fits; missing values are not zero.	baredabbousi1997 · Main PDF p. 5, printed p. 9467, Table1; dabbousi1997 · Main PDF p. 7, printed p. 9469, Polymer SAXS model and fit limitations	
saxs model zn to cd ratio	Not reportednot reported	Author SAXS in polymer, modelHigher-coverage SAXS curves lack enough structure for reliable size fits; missing values are not zero.	baredabbousi1997 · Main PDF p. 5, printed p. 9467, Table1; dabbousi1997 · Main PDF p. 7, printed p. 9469, Polymer SAXS model and fit limitations	
waxs model zn to cd ratio	Not reportednot reported	Author WAXS, modelHigher-coverage SAXS curves lack enough structure for reliable size fits; missing values are not zero.	baredabbousi1997 · Main PDF p. 5, printed p. 9467, Table1; dabbousi1997 · Main PDF p. 10, printed p. 9472, WAXS fitted compositions	
tem derived shell coverage	0.65 monolayerauthor derived	TEM-derived coverage designationOver150 particles per sample for longest-dimension histogram; aspect ratios from an unspecified subset. Source does not define every percentage as a particular statistical estimator.	ml-065dabbousi1997 · Main PDF p. 5, printed p. 9467, Table1; dabbousi1997 · Main PDF p. 3, printed p. 9465, Monolayer definition; dabbousi1997 · Main PDF p. 7, printed p. 9469, TEM-derived shell coverage	
major axis length	43 angstromreported	TEMOver150 particles per sample for longest-dimension histogram; aspect ratios from an unspecified subset. Source does not define every percentage as a particular statistical estimator.	ml-065dabbousi1997 · Main PDF p. 5, printed p. 9467, Table1; dabbousi1997 · Main PDF p. 6, printed p. 9468, TEM statistics; dabbousi1997 · Main PDF p. 7, printed p. 9469, Figure9 caption	
relative major axis distribution	11 %reported	TEMOver150 particles per sample for longest-dimension histogram; aspect ratios from an unspecified subset. Source does not define every percentage as a particular statistical estimator.	ml-065dabbousi1997 · Main PDF p. 5, printed p. 9467, Table1; dabbousi1997 · Main PDF p. 6, printed p. 9468, TEM statistics; dabbousi1997 · Main PDF p. 7, printed p. 9469, Figure9 caption	
saxs model size	46 angstromauthor derived	Author SAXS in polymer, ellipsoid fitHigher-coverage SAXS curves lack enough structure for reliable size fits; missing values are not zero.	ml-065dabbousi1997 · Main PDF p. 5, printed p. 9467, Table1; dabbousi1997 · Main PDF p. 7, printed p. 9469, Polymer SAXS model and fit limitations	
saxs model relative size distribution	13 %author derived	Author SAXS in polymer, ellipsoid fitHigher-coverage SAXS curves lack enough structure for reliable size fits; missing values are not zero.	ml-065dabbousi1997 · Main PDF p. 5, printed p. 9467, Table1; dabbousi1997 · Main PDF p. 7, printed p. 9469, Polymer SAXS model and fit limitations	
saxs model zn to cd ratio	0.58 author derived	Author SAXS in polymer, modelHigher-coverage SAXS curves lack enough structure for reliable size fits; missing values are not zero.	ml-065dabbousi1997 · Main PDF p. 5, printed p. 9467, Table1; dabbousi1997 · Main PDF p. 7, printed p. 9469, Polymer SAXS model and fit limitations	
waxs model zn to cd ratio	0.7 author derived	Author WAXS, modelHigher-coverage SAXS curves lack enough structure for reliable size fits; missing values are not zero.	ml-065dabbousi1997 · Main PDF p. 5, printed p. 9467, Table1; dabbousi1997 · Main PDF p. 10, printed p. 9472, WAXS fitted compositions	
zn to cd atomic ratio	0.46 reported	Wavelength-dispersive X-ray spectroscopySource general technique uncertainty less than±5%; no per-row error bars tabulated. Composition is not feed molar ratio.	ml-065dabbousi1997 · Main PDF p. 5, printed p. 9467, Table1; dabbousi1997 · Main PDF p. 5, printed p. 9467, WDS Results	
tem derived shell coverage	1.3 monolayerauthor derived	TEM-derived coverage designationOver150 particles per sample for longest-dimension histogram; aspect ratios from an unspecified subset. Source does not define every percentage as a particular statistical estimator.	ml-13dabbousi1997 · Main PDF p. 5, printed p. 9467, Table1; dabbousi1997 · Main PDF p. 3, printed p. 9465, Monolayer definition; dabbousi1997 · Main PDF p. 7, printed p. 9469, TEM-derived shell coverage	
major axis length	47 angstromreported	TEMOver150 particles per sample for longest-dimension histogram; aspect ratios from an unspecified subset. Source does not define every percentage as a particular statistical estimator.	ml-13dabbousi1997 · Main PDF p. 5, printed p. 9467, Table1; dabbousi1997 · Main PDF p. 6, printed p. 9468, TEM statistics; dabbousi1997 · Main PDF p. 7, printed p. 9469, Figure9 caption	
relative major axis distribution	10 %reported	TEMOver150 particles per sample for longest-dimension histogram; aspect ratios from an unspecified subset. Source does not define every percentage as a particular statistical estimator.	ml-13dabbousi1997 · Main PDF p. 5, printed p. 9467, Table1; dabbousi1997 · Main PDF p. 6, printed p. 9468, TEM statistics; dabbousi1997 · Main PDF p. 7, printed p. 9469, Figure9 caption	
saxs model size	50 angstromauthor derived	Author SAXS in polymer, ellipsoid fitHigher-coverage SAXS curves lack enough structure for reliable size fits; missing values are not zero.	ml-13dabbousi1997 · Main PDF p. 5, printed p. 9467, Table1; dabbousi1997 · Main PDF p. 7, printed p. 9469, Polymer SAXS model and fit limitations	
saxs model relative size distribution	18 %author derived	Author SAXS in polymer, ellipsoid fitHigher-coverage SAXS curves lack enough structure for reliable size fits; missing values are not zero.	ml-13dabbousi1997 · Main PDF p. 5, printed p. 9467, Table1; dabbousi1997 · Main PDF p. 7, printed p. 9469, Polymer SAXS model and fit limitations	
saxs model zn to cd ratio	1.32 author derived	Author SAXS in polymer, modelHigher-coverage SAXS curves lack enough structure for reliable size fits; missing values are not zero.	ml-13dabbousi1997 · Main PDF p. 5, printed p. 9467, Table1; dabbousi1997 · Main PDF p. 7, printed p. 9469, Polymer SAXS model and fit limitations	
waxs model zn to cd ratio	1.4 author derived	Author WAXS, modelHigher-coverage SAXS curves lack enough structure for reliable size fits; missing values are not zero.	ml-13dabbousi1997 · Main PDF p. 5, printed p. 9467, Table1; dabbousi1997 · Main PDF p. 10, printed p. 9472, WAXS fitted compositions	
zn to cd atomic ratio	1.5 reported	Wavelength-dispersive X-ray spectroscopySource general technique uncertainty less than±5%; no per-row error bars tabulated. Composition is not feed molar ratio.	ml-13dabbousi1997 · Main PDF p. 5, printed p. 9467, Table1; dabbousi1997 · Main PDF p. 5, printed p. 9467, WDS Results	
tem derived shell coverage	2.6 monolayerauthor derived	TEM-derived coverage designationOver150 particles per sample for longest-dimension histogram; aspect ratios from an unspecified subset. Source does not define every percentage as a particular statistical estimator.	ml-26dabbousi1997 · Main PDF p. 5, printed p. 9467, Table1; dabbousi1997 · Main PDF p. 3, printed p. 9465, Monolayer definition; dabbousi1997 · Main PDF p. 7, printed p. 9469, TEM-derived shell coverage	
major axis length	55 angstromreported	TEMOver150 particles per sample for longest-dimension histogram; aspect ratios from an unspecified subset. Source does not define every percentage as a particular statistical estimator.	ml-26dabbousi1997 · Main PDF p. 5, printed p. 9467, Table1; dabbousi1997 · Main PDF p. 6, printed p. 9468, TEM statistics; dabbousi1997 · Main PDF p. 7, printed p. 9469, Figure9 caption	
relative major axis distribution	13 %reported	TEMOver150 particles per sample for longest-dimension histogram; aspect ratios from an unspecified subset. Source does not define every percentage as a particular statistical estimator.	ml-26dabbousi1997 · Main PDF p. 5, printed p. 9467, Table1; dabbousi1997 · Main PDF p. 6, printed p. 9468, TEM statistics; dabbousi1997 · Main PDF p. 7, printed p. 9469, Figure9 caption	
saxs model size	Not reportednot reported	Author SAXS in polymer, ellipsoid fitHigher-coverage SAXS curves lack enough structure for reliable size fits; missing values are not zero.	ml-26dabbousi1997 · Main PDF p. 5, printed p. 9467, Table1; dabbousi1997 · Main PDF p. 7, printed p. 9469, Polymer SAXS model and fit limitations	
saxs model relative size distribution	Not reportednot reported	Author SAXS in polymer, ellipsoid fitHigher-coverage SAXS curves lack enough structure for reliable size fits; missing values are not zero.	ml-26dabbousi1997 · Main PDF p. 5, printed p. 9467, Table1; dabbousi1997 · Main PDF p. 7, printed p. 9469, Polymer SAXS model and fit limitations	
saxs model zn to cd ratio	Not reportednot reported	Author SAXS in polymer, modelHigher-coverage SAXS curves lack enough structure for reliable size fits; missing values are not zero.	ml-26dabbousi1997 · Main PDF p. 5, printed p. 9467, Table1; dabbousi1997 · Main PDF p. 7, printed p. 9469, Polymer SAXS model and fit limitations	
waxs model zn to cd ratio	2.9 author derived	Author WAXS, modelHigher-coverage SAXS curves lack enough structure for reliable size fits; missing values are not zero.	ml-26dabbousi1997 · Main PDF p. 5, printed p. 9467, Table1; dabbousi1997 · Main PDF p. 10, printed p. 9472, WAXS fitted compositions	
zn to cd atomic ratio	3.6 reported	Wavelength-dispersive X-ray spectroscopySource general technique uncertainty less than±5%; no per-row error bars tabulated. Composition is not feed molar ratio.	ml-26dabbousi1997 · Main PDF p. 5, printed p. 9467, Table1; dabbousi1997 · Main PDF p. 5, printed p. 9467, WDS Results	
tem derived shell coverage	5.3 monolayerauthor derived	TEM-derived coverage designationOver150 particles per sample for longest-dimension histogram; aspect ratios from an unspecified subset. Source does not define every percentage as a particular statistical estimator.	ml-53dabbousi1997 · Main PDF p. 5, printed p. 9467, Table1; dabbousi1997 · Main PDF p. 3, printed p. 9465, Monolayer definition; dabbousi1997 · Main PDF p. 7, printed p. 9469, TEM-derived shell coverage	
major axis length	72 angstromreported	TEMOver150 particles per sample for longest-dimension histogram; aspect ratios from an unspecified subset. Source does not define every percentage as a particular statistical estimator.	ml-53dabbousi1997 · Main PDF p. 5, printed p. 9467, Table1; dabbousi1997 · Main PDF p. 6, printed p. 9468, TEM statistics; dabbousi1997 · Main PDF p. 7, printed p. 9469, Figure9 caption	
relative major axis distribution	19 %reported	TEMOver150 particles per sample for longest-dimension histogram; aspect ratios from an unspecified subset. Source does not define every percentage as a particular statistical estimator.	ml-53dabbousi1997 · Main PDF p. 5, printed p. 9467, Table1; dabbousi1997 · Main PDF p. 6, printed p. 9468, TEM statistics; dabbousi1997 · Main PDF p. 7, printed p. 9469, Figure9 caption	
saxs model size	Not reportednot reported	Author SAXS in polymer, ellipsoid fitHigher-coverage SAXS curves lack enough structure for reliable size fits; missing values are not zero.	ml-53dabbousi1997 · Main PDF p. 5, printed p. 9467, Table1; dabbousi1997 · Main PDF p. 7, printed p. 9469, Polymer SAXS model and fit limitations	
saxs model relative size distribution	Not reportednot reported	Author SAXS in polymer, ellipsoid fitHigher-coverage SAXS curves lack enough structure for reliable size fits; missing values are not zero.	ml-53dabbousi1997 · Main PDF p. 5, printed p. 9467, Table1; dabbousi1997 · Main PDF p. 7, printed p. 9469, Polymer SAXS model and fit limitations	
saxs model zn to cd ratio	Not reportednot reported	Author SAXS in polymer, modelHigher-coverage SAXS curves lack enough structure for reliable size fits; missing values are not zero.	ml-53dabbousi1997 · Main PDF p. 5, printed p. 9467, Table1; dabbousi1997 · Main PDF p. 7, printed p. 9469, Polymer SAXS model and fit limitations	
waxs model zn to cd ratio	6.8 author derived	Author WAXS, modelHigher-coverage SAXS curves lack enough structure for reliable size fits; missing values are not zero.	ml-53dabbousi1997 · Main PDF p. 5, printed p. 9467, Table1; dabbousi1997 · Main PDF p. 10, printed p. 9472, WAXS fitted compositions	
zn to cd atomic ratio	6.8 reported	Wavelength-dispersive X-ray spectroscopySource general technique uncertainty less than±5%; no per-row error bars tabulated. Composition is not feed molar ratio.	ml-53dabbousi1997 · Main PDF p. 5, printed p. 9467, Table1; dabbousi1997 · Main PDF p. 5, printed p. 9467, WDS Results	
se to cd atomic ratio	≈0.87 reported	XPS with finite-particle escape-depth correctionGeneral bare particle analysis; exact core size and identity with Table1 aliquot unresolved.	xps-bare-contextdabbousi1997 · Main PDF p. 5, printed p. 9467, XPS chemical composition; dabbousi1997 · Main PDF p. 6, printed p. 9468, XPS bonding discussion	
shell thickness at reported shift	16 angstromauthor derived	Source shell-thickness estimate	coverage-optical-shiftdabbousi1997 · Main PDF p. 12, printed p. 9474, Optical shift comparison	

No sample-resolved atomic coordinates are supplied for this record. A reported phase or size does not establish an exact product CIF.

04PropertiesMeasurements retain their sample, technique and source

Property	Value	Technique / conditions	Sample & source	
aspect ratio	1.12 reported	TEMOver150 particles per sample for longest-dimension histogram; aspect ratios from an unspecified subset. Source does not define every percentage as a particular statistical estimator.	baredabbousi1997 · Main PDF p. 5, printed p. 9467, Table1; dabbousi1997 · Main PDF p. 6, printed p. 9468, TEM statistics; dabbousi1997 · Main PDF p. 7, printed p. 9469, Figure9 caption	
aspect ratio	1.16 reported	TEMOver150 particles per sample for longest-dimension histogram; aspect ratios from an unspecified subset. Source does not define every percentage as a particular statistical estimator.	ml-065dabbousi1997 · Main PDF p. 5, printed p. 9467, Table1; dabbousi1997 · Main PDF p. 6, printed p. 9468, TEM statistics; dabbousi1997 · Main PDF p. 7, printed p. 9469, Figure9 caption	
aspect ratio	1.16 reported	TEMOver150 particles per sample for longest-dimension histogram; aspect ratios from an unspecified subset. Source does not define every percentage as a particular statistical estimator.	ml-13dabbousi1997 · Main PDF p. 5, printed p. 9467, Table1; dabbousi1997 · Main PDF p. 6, printed p. 9468, TEM statistics; dabbousi1997 · Main PDF p. 7, printed p. 9469, Figure9 caption	
aspect ratio	1.23 reported	TEMOver150 particles per sample for longest-dimension histogram; aspect ratios from an unspecified subset. Source does not define every percentage as a particular statistical estimator.	ml-26dabbousi1997 · Main PDF p. 5, printed p. 9467, Table1; dabbousi1997 · Main PDF p. 6, printed p. 9468, TEM statistics; dabbousi1997 · Main PDF p. 7, printed p. 9469, Figure9 caption	
aspect ratio	1.23 reported	TEMOver150 particles per sample for longest-dimension histogram; aspect ratios from an unspecified subset. Source does not define every percentage as a particular statistical estimator.	ml-53dabbousi1997 · Main PDF p. 5, printed p. 9467, Table1; dabbousi1997 · Main PDF p. 6, printed p. 9468, TEM statistics; dabbousi1997 · Main PDF p. 7, printed p. 9469, Figure9 caption	
photoluminescence quantum yield	15 %reported	Relative PL; Figure5 axis specifies rhodamine590Room temperature; bare. Do not digitize intermediate values from the inset by assumption.	baredabbousi1997 · Main PDF p. 5, printed p. 9467, Figure5 and PL discussion; dabbousi1997 · Main PDF p. 2, printed p. 9464, Optical Characterization	
photoluminescence quantum yield	≈50 %reported	Relative PL; Figure5 axis specifies rhodamine590Room temperature; approximately1.3monolayers. Do not digitize intermediate values from the inset by assumption.	ml-13dabbousi1997 · Main PDF p. 5, printed p. 9467, Figure5 and PL discussion; dabbousi1997 · Main PDF p. 2, printed p. 9464, Optical Characterization	
photoluminescence quantum yield	≈30 %reported	Relative PL; Figure5 axis specifies rhodamine590Room temperature; about5monolayers in prose; corresponding Figure5 final sample5.3monolayers. Do not digitize intermediate values from the inset by assumption.	ml-53dabbousi1997 · Main PDF p. 5, printed p. 9467, Figure5 and PL discussion; dabbousi1997 · Main PDF p. 2, printed p. 9464, Optical Characterization	
cadmium auger parameter	466.8 eVreported	XPS/Auger energy differenceGeneral statement; not five independently repeated measurements.	xps-bonding-contextdabbousi1997 · Main PDF p. 5, printed p. 9467, XPS chemical composition; dabbousi1997 · Main PDF p. 6, printed p. 9468, XPS bonding discussion	
zinc auger parameter	757.5 eVreported	XPS/Auger energy differenceSource compares with bulk expected758.0eV, which is a reference constant.	xps-13-contextdabbousi1997 · Main PDF p. 5, printed p. 9467, XPS chemical composition; dabbousi1997 · Main PDF p. 6, printed p. 9468, XPS bonding discussion	
zinc auger parameter	757.5 eVreported	XPS/Auger energy differenceSource compares with bulk expected758.0eV, which is a reference constant.	xps-26-contextdabbousi1997 · Main PDF p. 5, printed p. 9467, XPS chemical composition; dabbousi1997 · Main PDF p. 6, printed p. 9468, XPS bonding discussion	
xps auger intensity ratio	1.28 author derived	Source-calculated electron-escape comparison	xps-065-contextdabbousi1997 · Main PDF p. 6, printed p. 9468, Equation1 and escape-depth analysis	
xps auger intensity ratio	1.6 author derived	Source-calculated electron-escape comparison	xps-26-contextdabbousi1997 · Main PDF p. 6, printed p. 9468, Equation1 and escape-depth analysis	
pl excitation wavelength	450 nmreported	PL	coverage-optical-shiftdabbousi1997 · Main PDF p. 11, printed p. 9473, Figure15 discussion	
first absorption red shift magnitude	≈36 meVreported	Absorption comparisonMagnitude at16angstrom ZnS shell; plotted energy difference is negative. Not a new absolute absorption energy.	coverage-optical-shiftdabbousi1997 · Main PDF p. 12, printed p. 9474, Optical shift comparison	

Original characterization and property figures

05Chemical intuitionReferenced context and interpretation

Mechanistic interpretations and related literature remain separate from the experimental training labels.
Complete source review ↗Supplied main only; matching SI unverified.General ZnS route ↗Coverage fractions share source preparation context, without fully enumerated charges.06Evidence and trainingTask eligibility follows source review and sample linkage

precursor selectionExcludedNo identified synthesis precursor set.
partial protocolExcludedPreserve missing fields; this is literature protocol supervision, not a complete SOP.
size conditioned recipeExcludedRequires an explicitly linked quantitative diameter; author-derived size remains labeled.
exact structure recipeExcludedRequires measured sample coordinates, explicit recipe linkage and no unresolved required fields.
success predictionExcludedLiterature and heterogeneous historical failure markers do not establish a calibrated success model.
optical outcomeExcludedPublished numeric optical benchmark with explicit row linkage. Failure placeholders are excluded from continuous targets.

Unresolved information
Matching supporting information not located or verified.
No sample-resolved atomic coordinates or fully refined core/shell interface structure supplied.
No tabulated raw optical, scattering or histogram arrays; originals preserved without fabricated digitization.
TEM interface unresolved; fitted ellipsoid and stacking-fault parameters do not establish exact atoms.
Source distinctions and conflicts
Approximately40angstrom cores in body; optical/SAXS captions42angstrom±10%; TEM Table1 bare major-axis39angstrom±8.2%. Preserve method-dependent size definitions.
Provenance and record integrityRevision 1 · Schema 1.0.0
Evaluation group: group-4b2a44f3872f · train
Record SHA-256: b469192236232b60ab617dc23bce4b36b86e2113dc5cecbcd1f9e1d5e26b9ad7
All records in the same source, recipe, parent/batch or duplicate group stay together in data splits.
(CdSe)ZnS Core–Shell Quantum Dots: Synthesis and Characterization of a Size Series of Highly Luminescent Nanocrystallites
Main: All thirteen supplied main pages read and visually checked; independent source and canonical audits completed
SI: Not located or verified
Molecular identity
Close ×

Reference ↗
