Repository: cuiyist/mattersyn

# NanoXtalSyn

[Open the materials atlas](https://cuiyist.github.io/nanoxtalsyn-site/) · [Synthesis dataset](https://cuiyist.github.io/nanoxtalsyn-site/dataset.html)

NanoXtalSyn organizes source-linked materials synthesis recipes, characterization and properties for readers and future machine-learning datasets. Published pages distinguish reported measurements, author interpretations, external reference structures and illustrative models.

This public project repository contains code, structured data, memory, reusable skills and audit history. Work in progress is explicitly labeled; publication in this repository is not scientific approval. Original papers and SI, full-document caches, credentials and installed dependencies remain local. Historical source-file hashes and paths remain provenance references even where their original documents are excluded.

- `recipe-atlas/`: website, canonical dataset and validation code.
- `research-assets/`: structured extraction, independent audits and progress checkpoints.
- `skills/`: reusable curation and publishing workflow.
- `MEMORY.md`: project decisions, progress and unresolved work.

The website is published from the separate [nanoxtalsyn-site repository](https://github.com/cuiyist/nanoxtalsyn-site). Saved progress, references, memory and skills are synchronized at meaningful work milestones; reviewed scientific additions are published after their required checks. Earlier website commits are retained as history.

# MatterSyn website

[Open MatterSyn](https://cuiyist.github.io/mattersyn-site/) · [Review progress](https://cuiyist.github.io/mattersyn-site/progress.html) · [Public project, memory, skills and audit history](https://github.com/cuiyist/mattersyn)

This repository contains the published static materials atlas and machine-readable data. The separate public project repository contains development work and review history. Original papers and SI remain local. Progress snapshots update as review milestones are completed; scientific additions retain their individual audit and source-scope requirements.

## Papers used in the published website

Generated from dataset **0.33.0**, containing **41 primary source groups**. The reference list follows published records, not all indexed documents. A paper can contribute several records; records are not independent experiments.

- K. A. Littau; P. J. Szajowski; A. J. Muller; A. R. Kortan; L. E. Brus (1993). A Luminescent Silicon Nanocrystal Colloid via a High-Temperature Aerosol Reaction. *The Journal of Physical Chemistry*, 97, 1224–1230. [10.1021/j100108a019](https://doi.org/10.1021/j100108a019). [Main paper reviewed; SI unverified](https://cuiyist.github.io/mattersyn-site/paper-review.html?id=littau1993).

- C. B. Murray; D. J. Norris; M. G. Bawendi (1993). Synthesis and Characterization of Nearly Monodisperse CdE (E = S, Se, Te) Semiconductor Nanocrystallites. [10.1021/ja00072a025](https://doi.org/10.1021/ja00072a025). Review scope is stated in the linked website records; this citation does not imply full main/SI review.

- J. R. Heath; R. S. Williams; J. J. Shiang; S. J. Wind; J. Chu; C. D’Emic; W. Chen; C. L. Stanis; J. J. Bucchignano (1996). Spatially Confined Chemistry: Fabrication of Ge Quantum Dot Arrays. *The Journal of Physical Chemistry*, 100, 3144–3149. [10.1021/jp951903v](https://doi.org/10.1021/jp951903v). [Main paper reviewed; SI unverified](https://cuiyist.github.io/mattersyn-site/paper-review.html?id=heath1996).

- Michal Danek; Klavs F. Jensen; Chris B. Murray; Moungi G. Bawendi (1996). Synthesis of Luminescent Thin-Film CdSe/ZnSe Quantum Dot Composites Using CdSe Quantum Dots Passivated with an Overlayer of ZnSe. *Chemistry of Materials*, 8, 173–180. [10.1021/cm9503137](https://doi.org/10.1021/cm9503137). [Main paper reviewed; SI unverified](https://cuiyist.github.io/mattersyn-site/paper-review.html?id=danek1996).

- B. O. Dabbousi; J. Rodriguez-Viejo; F. V. Mikulec; J. R. Heine; H. Mattoussi; R. Ober; K. F. Jensen; M. G. Bawendi (1997). (CdSe)ZnS Core–Shell Quantum Dots: Synthesis and Characterization of a Size Series of Highly Luminescent Nanocrystallites. *The Journal of Physical Chemistry B*, 101, 9463–9475. [10.1021/jp971091y](https://doi.org/10.1021/jp971091y). [Main paper reviewed; SI unverified](https://cuiyist.github.io/mattersyn-site/paper-review.html?id=dabbousi1997).

- Jonathan G. C. Veinot; Madlen Ginzburg; William J. Pietro (1997). Surface Functionalization of Cadmium Sulfide Quantum-Confined Nanoclusters. 3. Formation and Derivatives of a Surface Phenolic Quantum Dot. *Chemistry of Materials*, 9, 2117–2122. [10.1021/cm970189m](https://doi.org/10.1021/cm970189m). [Main paper reviewed; SI unverified](https://cuiyist.github.io/mattersyn-site/paper-review.html?id=veinot1997).

- Hiroshi Yao; Yukako Takada; Noboru Kitamura (1998). Electrolyte Effects on CdS Nanocrystal Formation in Chelate Polymer Particles: Optical and Distribution Properties. *Langmuir*, 14, 595–601.

File: recipe-atlas/dist/records/banerjee-2003-eds.html
Banerjee & Wong (2003) · Elemental spectroscopy and support-signal limitations · MatterSyn
MMatterSynPeriodic tableSource librarySynthesis datasetReview progressSynthesis records / CdTe/MWNT / Energy-dispersive X-ray spectroscopy
ENERGY-DISPERSIVE X-RAY SPECTROSCOPY · CdTe/MWNT
Banerjee & Wong (2003) · Elemental spectroscopy and support-signal limitations
In Situ Quantum Dot Growth on Multiwalled Carbon Nanotubes
Sarbajit Banerjee; Stanislaus S. Wong · 2003 · 10.1021/ja035980c ↗

Recordbanerjee-2003-eds
Evidence typeprocedure
Reviewsource reviewed
Download record JSON ↓
All nine main pages and the matched one-page SI text-read and visually inspected, with independent source, canonical, molecular, apparatus and reader audits. Nanotube pretreatment, CdTe growth, distinct bound/free/comparison populations, structural/optical analyses and author mechanisms retain their own evidence scopes. Missing reagent doses, Te stock form/concentration, final drying conditions and printed EDS unit discrepancy remain explicit. Cited external works not independently inspected.
PrecursorsSynthesis protocolFinal structuresPropertiesChemical intuitionEvidence & training01PrecursorsChemical identities, quantities and separately defined stocks

specimencharacterization
CdTe nanocrystal–oxidized MWNT heterostructure
CdTe/MWNT
No separate quantity entered here; consult stocks, operations and source notes below.
Molecular identity & structure ↗banerjee2003 · Main PDF p. 2, printed p. 10343, Experimental Section, heterostructure synthesisspecimencharacterization
Aggressively oxidized and purified MWNTs; variable oxygenated surface
Mixture / formula unresolved
No separate quantity entered here; consult stocks, operations and source notes below.
Molecular identity & structure ↗banerjee2003 · Main PDF p. 2, printed p. 10343, Experimental Section, nanotube processing

02Synthesis protocolOrdered operations, material dependencies and stage-specific conditions

01
characterizationAnalyze separate composite and purified-nanotube specimens
Philips CM12 EDAX and JEOL 2010F/Oxford INCA capabilities are named, but the paper does not uniquely assign every elemental result to one instrument. Acquisition time, area, quantification/calibration and detection limits are absent; Cu/carbon supports contribute possible signals.
No separate quantity entered here; consult stocks, operations and source notes below.
Environment: Not reportedEndpoint: Not reported
Material flow & sourceInputs: composite-specimen, mwnt-oxidized
Outputs: eds-data
Depends on: Independent preparation / input state
banerjee2003 · Main PDF p. 3, printed p. 10344, Electron Microscopy; banerjee2003 · Main PDF p. 6, printed p. 10347, Figure 4a inset and EDS discussion

03Final structuresSource-linked product identity, phase and size measurements

Product IDs identify source observations. Physical batch identity is unknown unless the authors explicitly provide it.
Recipe link: explicitFigure 4a inset composite EDS
CompositionCdTe/MWNT
PhaseNot reported
MorphologyNot reported
SurfaceNot reported
Recipe link: general contextPurified MWNT impurity screening
CompositionNot reported
PhaseNot reported
MorphologyNot reported
SurfaceNot reported

Property	Value	Technique / conditions	Sample & source	
reported eds elements	Cd and Te confirm the nanocrystal component. The prose also reports P and attributes it to TDPA as a secondary ligand; phosphorus-source attribution is the authors’ interpretation.reported	Source-reported observation	compositebanerjee2003 · Main PDF p. 6, printed p. 10347, EDS discussion	
figure4 eds visible labels	Visible labels include C, O, Cu, Cd and Te. The plotted inset does not establish calibrated stoichiometry, and a Cu signal must not be treated as intentional product doping.reported	Source-reported observation	compositebanerjee2003 · Main PDF p. 6, printed p. 10347, Figure 4a EDS inset	
eds axis unit conflict	Figure 4 caption calls the energy axis eV, while the inset runs approximately 0–10 with no visible unit label. The Cd/Te/Cu peak placement suggests an inconsistent scale convention; original caption and plot are retained without silently rescaling.reported	Source-reported observation	compositebanerjee2003 · Main PDF p. 6, printed p. 10347, Figure 4 caption and inset	
residual metal detection statement	Residual catalyst metals were below XPS/EDS detectable limits; numerical limits, tested metal list and quantified removal percentages are not given.reported	Source-reported observation	oxidizedbanerjee2003 · Main PDF p. 2, printed p. 10343, Experimental Section, nanotube processing; banerjee2003 · Main PDF p. 5, printed p. 10346, Microscopy continuation	

No sample-resolved atomic coordinates are supplied for this record. A reported phase or size does not establish an exact product CIF.

04PropertiesMeasurements retain their sample, technique and source

No measurements in this category are assigned to the specific record. Contextual figures are not automatically used as product labels.
Original characterization and property figures

05Chemical intuitionReferenced context and interpretation

Mechanistic interpretations and related literature remain separate from the experimental training labels.
Complete source review ↗Original figures, supplied SI, specimen distinctions and source limitations.06Evidence and trainingTask eligibility follows source review and sample linkage

precursor selectionExcludedNo identified synthesis precursor set.
partial protocolExcludedPreserve missing fields; this is literature protocol supervision, not a complete SOP.
size conditioned recipeExcludedRequires an explicitly linked quantitative diameter; author-derived size remains labeled.
success predictionExcludedLiterature and heterogeneous historical failure markers do not establish a calibrated success model.
optical outcomeExcludedPublished numeric optical benchmark with explicit row linkage. Failure placeholders are excluded from continuous targets.
exact structure recipeExcludedExact structure–recipe training has not been requested for this record. No canonical measured-sample coordinate asset is recorded; phase/size observations and reference viewers are separate. No independently audited completeness profile defines this task’s required recipe fields. Completeness is unassessed, not established.

Unresolved information
No chemical masses, Cd:Te ratio, exact TDPA ratio, Te/TOP stock concentration or injection volume, isolated yield or raw spectral arrays are supplied.
No measured atom coordinates, unit-cell refinement, quantitative phase fraction, sample-specific complete particle distribution, electronic transport or photovoltaic device data are supplied.
Main procedures are partial literature descriptions; referenced external protocols do not fill unreported conditions.
Source distinctions and conflicts
EDS caption states eV despite an unlabeled approximately 0–10 inset scale. No calibrated energy rescaling is asserted.
Provenance and record integrityRevision 1 · Schema 1.3.0
Evaluation group: group-fb73808732a5 · train
Record SHA-256: 8665702688957b3736682a2ffdeedb63900d1e4d79748525f2aacf5e66e85410
All records in the same source, recipe, parent/batch or duplicate group stay together in data splits.
In Situ Quantum Dot Growth on Multiwalled Carbon Nanotubes
Main: All nine supplied main pages text and visually reviewed; independent source and canonical audits completed. Matched one-page SI also fully read and visually reviewed.
SI: Matched supplied one-page Supporting Information: infrared spectrum of oxidized MWNTs. Identity supported by embedded metadata naming ja035980c, main-paper SI declaration and matching spectrum subject. Fully read and visually inspected; no added synthesis recipe.
Molecular identity
Close ×

Reference ↗

File: recipe-atlas/dist/records/banerjee-2003-free-nanocrystals.html
Banerjee & Wong (2003) · Removed nanocrystals and the no-nanotube comparison · MatterSyn
MMatterSynPeriodic tableSource librarySynthesis datasetReview progressSynthesis records / CdTe/MWNT / Source-scoped characterization and interpretation
SOURCE-SCOPED CHARACTERIZATION AND INTERPRETATION · CdTe/MWNT
Banerjee & Wong (2003) · Removed nanocrystals and the no-nanotube comparison
In Situ Quantum Dot Growth on Multiwalled Carbon Nanotubes
Sarbajit Banerjee; Stanislaus S. Wong · 2003 · 10.1021/ja035980c ↗

Recordbanerjee-2003-free-nanocrystals
Evidence typeobservation
Reviewsource reviewed
Download record JSON ↓
All nine main pages and the matched one-page SI text-read and visually inspected, with independent source, canonical, molecular, apparatus and reader audits. Nanotube pretreatment, CdTe growth, distinct bound/free/comparison populations, structural/optical analyses and author mechanisms retain their own evidence scopes. Missing reagent doses, Te stock form/concentration, final drying conditions and printed EDS unit discrepancy remain explicit. Cited external works not independently inspected.
PrecursorsSynthesis protocolFinal structuresPropertiesChemical intuitionEvidence & training01PrecursorsChemical identities, quantities and separately defined stocks

02Synthesis protocolOrdered operations, material dependencies and stage-specific conditions

03Final structuresSource-linked product identity, phase and size measurements

Product IDs identify source observations. Physical batch identity is unknown unless the authors explicitly provide it.
Recipe link: explicitCdTe removed during workup in toluene
CompositionCdTe
PhaseNot reported
MorphologyNot reported
SurfaceNot reported
Recipe link: general contextCdTe grown without nanotube ligands
CompositionCdTe
PhaseNot reported
MorphologyNot reported
SurfaceNot reported

Property	Value	Technique / conditions	Sample & source	
free crystal prose size	5 nmreported	Source-reported observationThe earlier discussion calls free washed-away crystals relatively monodisperse and quasi-spherical, 5 nm. No count, width or exact diameter definition is supplied.	washingsbanerjee2003 · Main PDF p. 7, printed p. 10348, Microscopy discussion; banerjee2003 · Main PDF p. 8, printed p. 10349, Continuation	
no tube comparator prose size	≈5 nmreported	Source-reported observationSeparate comparison crystals grown without nanotubes; complete current-paper preparation is not given.	no-tubebanerjee2003 · Main PDF p. 9, printed p. 10350, Electronic spectrum discussion	
free crystal morphology statement	Earlier prose describes free crystals as quasi-spherical and relatively monodisperse, attributing their origin mainly to cadmium–phosphonic-acid precursor growth.reported	Source-reported observation	washingsbanerjee2003 · Main PDF p. 7, printed p. 10348, Microscopy discussion; banerjee2003 · Main PDF p. 8, printed p. 10349, Continuation	
washings heterogeneity statement	Later optical discussion describes washings as less monodisperse than no-tube crystals and proposes contributions from crystals detached at different times. These descriptions are preserved without collapsing washings into the no-tube population.reported	Source-reported observation	washingsbanerjee2003 · Main PDF p. 9, printed p. 10350, Electronic spectrum discussion	

No sample-resolved atomic coordinates are supplied for this record. A reported phase or size does not establish an exact product CIF.

04PropertiesMeasurements retain their sample, technique and source

Property	Value	Technique / conditions	Sample & source	
no tube comparator recipe limit	No separate measured precursor charges, heating sequence, workup or sample identifier for this no-nanotube comparison is reproduced here; cited Peng procedures are not treated as fully inspected recipes.reported	Source-reported observation	no-tubebanerjee2003 · Main PDF p. 9, printed p. 10350, Electronic spectrum discussion; banerjee2003 · Main PDF p. 2, printed p. 10343, References 36–37	

Original characterization and property figures

05Chemical intuitionReferenced context and interpretation

Mechanistic interpretations and related literature remain separate from the experimental training labels.
Complete source review ↗Original figures, supplied SI, specimen distinctions and source limitations.06Evidence and trainingTask eligibility follows source review and sample linkage

precursor selectionExcludedNo identified synthesis precursor set.
partial protocolExcludedPreserve missing fields; this is literature protocol supervision, not a complete SOP.
size conditioned recipeExcludedRequires an explicitly linked quantitative diameter; author-derived size remains labeled.
exact structure recipeExcludedRequires measured sample coordinates, explicit recipe linkage and no unresolved required fields.
success predictionExcludedLiterature and heterogeneous historical failure markers do not establish a calibrated success model.
optical outcomeExcludedPublished numeric optical benchmark with explicit row linkage. Failure placeholders are excluded from continuous targets.

Unresolved information
No chemical masses, Cd:Te ratio, exact TDPA ratio, Te/TOP stock concentration or injection volume, isolated yield or raw spectral arrays are supplied.
No measured atom coordinates, unit-cell refinement, quantitative phase fraction, sample-specific complete particle distribution, electronic transport or photovoltaic device data are supplied.
Main procedures are partial literature descriptions; referenced external protocols do not fill unreported conditions.
Source distinctions and conflicts
Earlier microscopy discussion calls free washings relatively monodisperse/quasi-spherical at 5 nm; later spectroscopy describes greater heterogeneity than a separate approximately 5 nm no-tube comparison. No quantitative distribution or physical-sample reconciliation is supplied.
Provenance and record integrityRevision 1 · Schema 1.3.0
Evaluation group: group-fb73808732a5 · train
Record SHA-256: 394d4d3fea1d4ffe9360a23dd62149932d5a7af3e62dced6314fd79fbb1d42f4
All records in the same source, recipe, parent/batch or duplicate group stay together in data splits.
In Situ Quantum Dot Growth on Multiwalled Carbon Nanotubes
Main: All nine supplied main pages text and visually reviewed; independent source and canonical audits completed. Matched one-page SI also fully read and visually reviewed.
SI: Matched supplied one-page Supporting Information: infrared spectrum of oxidized MWNTs. Identity supported by embedded metadata naming ja035980c, main-paper SI declaration and matching spectrum subject. Fully read and visually inspected; no added synthesis recipe.
Molecular identity
Close ×

Reference ↗

File: recipe-atlas/dist/records/banerjee-2003-raman.html
Banerjee & Wong (2003) · Raman response of precursor nanotubes and the composite · MatterSyn
MMatterSynPeriodic tableSource librarySynthesis datasetReview progressSynthesis records / CdTe/MWNT / 785 nm micro-Raman spectroscopy
785 NM MICRO-RAMAN SPECTROSCOPY · CdTe/MWNT
Banerjee & Wong (2003) · Raman response of precursor nanotubes and the composite
In Situ Quantum Dot Growth on Multiwalled Carbon Nanotubes
Sarbajit Banerjee; Stanislaus S. Wong · 2003 · 10.1021/ja035980c ↗

Recordbanerjee-2003-raman
Evidence typeprocedure
Reviewsource reviewed
Download record JSON ↓
All nine main pages and the matched one-page SI text-read and visually inspected, with independent source, canonical, molecular, apparatus and reader audits. Nanotube pretreatment, CdTe growth, distinct bound/free/comparison populations, structural/optical analyses and author mechanisms retain their own evidence scopes. Missing reagent doses, Te stock form/concentration, final drying conditions and printed EDS unit discrepancy remain explicit. Cited external works not independently inspected.
PrecursorsSynthesis protocolFinal structuresPropertiesChemical intuitionEvidence & training01PrecursorsChemical identities, quantities and separately defined stocks

specimencharacterization
Aggressively oxidized and purified MWNTs; variable oxygenated surface
Mixture / formula unresolved
No separate quantity entered here; consult stocks, operations and source notes below.
Molecular identity & structure ↗banerjee2003 · Main PDF p. 2, printed p. 10343, Experimental Section, nanotube processingspecimencharacterization
CdTe nanocrystal–oxidized MWNT heterostructure
CdTe/MWNT
No separate quantity entered here; consult stocks, operations and source notes below.
Molecular identity & structure ↗banerjee2003 · Main PDF p. 2, printed p. 10343, Experimental Section, heterostructure synthesis

02Synthesis protocolOrdered operations, material dependencies and stage-specific conditions

01
characterizationAcquire separate precursor and composite Raman spectra
Jasco Ventuno micro-Raman instrument with diode laser. Power is the stated laser setting, not irradiance; spot size, exposure, spectral resolution, calibration and sample temperature are not provided.
excitation wavelength785 nmreported
laser power10 mWreported
confocal aperture200 µmreported
Environment: Not reportedEndpoint: Not reported
Material flow & sourceInputs: mwnt-oxidized, composite-specimen
Outputs: raman-data
Depends on: Independent preparation / input state
banerjee2003 · Main PDF p. 3, printed p. 10344, Optical Spectroscopy; banerjee2003 · Main PDF p. 4, printed p. 10345, Optical Spectroscopy continuation; banerjee2003 · Main PDF p. 7, printed p. 10348, Figure 6; banerjee2003 · Main PDF p. 8, printed p. 10349, Raman interpretation; banerjee2003 · Main PDF p. 9, printed p. 10350, Raman continuation

03Final structuresSource-linked product identity, phase and size measurements

Product IDs identify source observations. Physical batch identity is unknown unless the authors explicitly provide it.
Recipe link: explicitFigure 6 upper blue: purified oxidized MWNT precursor
CompositionNot reported
PhaseNot reported
MorphologyNot reported
SurfaceNot reported
Recipe link: explicitFigure 6 lower red: CdTe–MWNT product
CompositionCdTe/MWNT
PhaseNot reported
MorphologyNot reported
SurfaceNot reported
Recipe link: general contextCited bulk CdTe Raman reference
CompositionCdTe
PhaseNot reported
MorphologyNot reported
SurfaceNot reported

No measurements in this category are assigned to the specific record. Contextual figures are not automatically used as product labels.
No sample-resolved atomic coordinates are supplied for this record. A reported phase or size does not establish an exact product CIF.

04PropertiesMeasurements retain their sample, technique and source

Property	Value	Technique / conditions	Sample & source	
cdte lo raman peak	166 cm^-1reported	Micro-RamanAssigned LO-type confined CdTe band, absent in the precursor spectrum.	compositebanerjee2003 · Main PDF p. 8, printed p. 10349, Raman interpretation	
cited bulk cdte lo peak	170 cm^-1reported	Source-reported observationCited comparison value, not a separately measured current-paper bulk sample.	bulk-referencebanerjee2003 · Main PDF p. 8, printed p. 10349, Raman interpretation and reference 41	
nanotube g mode	≈1590 cm^-1reported	Micro-Raman	precursorbanerjee2003 · Main PDF p. 8, printed p. 10349, Raman discussion; banerjee2003 · Main PDF p. 9, printed p. 10350, Continuation	
nanotube disorder band range	1290–1320 cm^-1reported	Micro-RamanSource band-position range; not an integrated D/G ratio or spectral width.	precursorbanerjee2003 · Main PDF p. 9, printed p. 10350, Raman continuation	
nanotube g mode	≈1590 cm^-1reported	Micro-Raman	compositebanerjee2003 · Main PDF p. 8, printed p. 10349, Raman discussion; banerjee2003 · Main PDF p. 9, printed p. 10350, Continuation	
nanotube disorder band range	1290–1320 cm^-1reported	Micro-RamanSource band-position range; not an integrated D/G ratio or spectral width.	compositebanerjee2003 · Main PDF p. 9, printed p. 10350, Raman continuation	
precursor cdte band comparison	The product LO-type band is absent from the precursor MWNT spectrum, supporting formation of the CdTe component.reported	Source-reported observation	precursorbanerjee2003 · Main PDF p. 8, printed p. 10349, Raman discussion	
author raman confinement interpretation	Downshift and broadening relative to the cited bulk 170 cm^-1 mode are consistent with confined CdTe clusters, citing earlier studies. No Raman size calibration, phonon-confinement fit or exact FWHM is supplied.author derived	Source-reported observation	compositebanerjee2003 · Main PDF p. 8, printed p. 10349, Raman discussion	
figure6 display scope	Figure 6 uses arbitrary intensities; upper blue precursor and lower red composite curves are vertically separated. No quantitative intensity normalization, D/G ratio or additional overtone assignment is provided.reported	Source-reported observation	compositebanerjee2003 · Main PDF p. 7, printed p. 10348, Figure 6	

Original characterization and property figures

05Chemical intuitionReferenced context and interpretation

Mechanistic interpretations and related literature remain separate from the experimental training labels.
Complete source review ↗Original figures, supplied SI, specimen distinctions and source limitations.06Evidence and trainingTask eligibility follows source review and sample linkage

precursor selectionExcludedNo identified synthesis precursor set.
partial protocolExcludedPreserve missing fields; this is literature protocol supervision, not a complete SOP.
size conditioned recipeExcludedRequires an explicitly linked quantitative diameter; author-derived size remains labeled.
exact structure recipeExcludedRequires measured sample coordinates, explicit recipe linkage and no unresolved required fields.
success predictionExcludedLiterature and heterogeneous historical failure markers do not establish a calibrated success model.
optical outcomeExcludedPublished numeric optical benchmark with explicit row linkage. Failure placeholders are excluded from continuous targets.

Unresolved information
No chemical masses, Cd:Te ratio, exact TDPA ratio, Te/TOP stock concentration or injection volume, isolated yield or raw spectral arrays are supplied.
No measured atom coordinates, unit-cell refinement, quantitative phase fraction, sample-specific complete particle distribution, electronic transport or photovoltaic device data are supplied.
Main procedures are partial literature descriptions; referenced external protocols do not fill unreported conditions.
Provenance and record integrityRevision 1 · Schema 1.3.0
Evaluation group: group-fb73808732a5 · train
Record SHA-256: 3084b102572ee84e3a82610ee09361a834a5203b9c7476cbf7a910f5f12d5b6c
All records in the same source, recipe, parent/batch or duplicate group stay together in data splits.
In Situ Quantum Dot Growth on Multiwalled Carbon Nanotubes
Main: All nine supplied main pages text and visually reviewed; independent source and canonical audits completed. Matched one-page SI also fully read and visually reviewed.
SI: Matched supplied one-page Supporting Information: infrared spectrum of oxidized MWNTs. Identity supported by embedded metadata naming ja035980c, main-paper SI declaration and matching spectrum subject. Fully read and visually inspected; no added synthesis recipe.
Molecular identity
Close ×

Reference ↗

File: recipe-atlas/dist/records/banerjee-2003-uv-visible.html
Banerjee & Wong (2003) · Electronic spectra of retained composite and removed nanocrystals · MatterSyn
MMatterSynPeriodic tableSource librarySynthesis datasetReview progressSynthesis records / CdTe/MWNT / UV–visible spectroscopy
UV–VISIBLE SPECTROSCOPY · CdTe/MWNT
Banerjee & Wong (2003) · Electronic spectra of retained composite and removed nanocrystals
In Situ Quantum Dot Growth on Multiwalled Carbon Nanotubes
Sarbajit Banerjee; Stanislaus S. Wong · 2003 · 10.1021/ja035980c ↗

Recordbanerjee-2003-uv-visible
Evidence typeprocedure
Reviewsource reviewed
Download record JSON ↓
All nine main pages and the matched one-page SI text-read and visually inspected, with independent source, canonical, molecular, apparatus and reader audits. Nanotube pretreatment, CdTe growth, distinct bound/free/comparison populations, structural/optical analyses and author mechanisms retain their own evidence scopes. Missing reagent doses, Te stock form/concentration, final drying conditions and printed EDS unit discrepancy remain explicit. Cited external works not independently inspected.
PrecursorsSynthesis protocolFinal structuresPropertiesChemical intuitionEvidence & training01PrecursorsChemical identities, quantities and separately defined stocks

specimencharacterization
CdTe nanocrystal–oxidized MWNT heterostructure
CdTe/MWNT
No separate quantity entered here; consult stocks, operations and source notes below.
Molecular identity & structure ↗banerjee2003 · Main PDF p. 2, printed p. 10343, Experimental Section, heterostructure synthesisspecimencharacterization
CdTe nanocrystals in toluene washings; population may include detached crystals
CdTe
No separate quantity entered here; consult stocks, operations and source notes below.
Molecular identity & structure ↗banerjee2003 · Main PDF p. 8, printed p. 10349, Figure 7; banerjee2003 · Main PDF p. 9, printed p. 10350, Electronic spectroscopy; banerjee2003 · Main PDF p. 2, printed p. 10343, Experimental Section, heterostructure synthesissolventcharacterization
Toluene
C7H8
No separate quantity entered here; consult stocks, operations and source notes below.
Molecular identity & structure ↗banerjee2003 · Main PDF p. 3, printed p. 10344, Optical Spectroscopy; banerjee2003 · Main PDF p. 4, printed p. 10345, Optical Spectroscopy continuationsolventcharacterization
N,N-Dimethylformamide for composite optical dispersion
C3H7NO
No separate quantity entered here; consult stocks, operations and source notes below.
Molecular identity & structure ↗banerjee2003 · Main PDF p. 3, printed p. 10344, Optical Spectroscopy; banerjee2003 · Main PDF p. 4, printed p. 10345, Optical Spectroscopy continuation

02Synthesis protocolOrdered operations, material dependencies and stage-specific conditions

01
characterizationPrepare the CdTe-in-toluene optical specimen
Methods specify CdTe nanocrystals dissolved in toluene and Figure 7 identifies CdTe washings. Exact isolation/redissolution sequence, concentration and blank are not supplied; this does not assert a second independent no-tube synthesis.
No separate quantity entered here; consult stocks, operations and source notes below.
Environment: Not reportedEndpoint: Not reported
Material flow & sourceInputs: washings-specimen, toluene
Outputs: toluene-optical-specimen
Depends on: Independent preparation / input state
banerjee2003 · Main PDF p. 3, printed p. 10344, Optical Spectroscopy; banerjee2003 · Main PDF p. 4, printed p. 10345, Optical Spectroscopy continuation; banerjee2003 · Main PDF p. 8, printed p. 10349, Figure 7; banerjee2003 · Main PDF p. 9, printed p. 10350, Electronic spectroscopy
02
characterizationDisperse the composite in DMF by sonication
Sonication duration, power, temperature, concentration, solvent volume and sediment handling are not stated.
No separate quantity entered here; consult stocks, operations and source notes below.
Environment: Not reportedEndpoint: Not reported
Material flow & sourceInputs: composite-specimen, dimethylformamide
Outputs: dmf-optical-specimen
Depends on: Independent preparation / input state
banerjee2003 · Main PDF p. 3, printed p. 10344, Optical Spectroscopy; banerjee2003 · Main PDF p. 4, printed p. 10345, Optical Spectroscopy continuation
03
characterizationMeasure the two separate electronic spectra
Thermospectronics UV1 at high resolution; quartz cells. Actual spectral resolution, baseline correction, concentration normalization and scattering treatment are absent; samples use different solvents.
optical path length10 mmreported
Environment: Not reportedEndpoint: Not reported
Material flow & sourceInputs: toluene-optical-specimen, dmf-optical-specimen
Outputs: uv-data
Depends on: dissolve-washings, disperse-composite
banerjee2003 · Main PDF p. 3, printed p. 10344, Optical Spectroscopy; banerjee2003 · Main PDF p. 4, printed p. 10345, Optical Spectroscopy continuation; banerjee2003 · Main PDF p. 8, printed p. 10349, Figure 7; banerjee2003 · Main PDF p. 9, printed p. 10350, Electronic spectroscopy

03Final structuresSource-linked product identity, phase and size measurements

Product IDs identify source observations. Physical batch identity is unknown unless the authors explicitly provide it.
Recipe link: explicitFigure 7 upper green curve: composite in DMF
CompositionCdTe/MWNT
PhaseNot reported
MorphologyNot reported
SurfaceNot reported
Recipe link: explicitFigure 7 lower red curve: CdTe washings in toluene
CompositionCdTe
PhaseNot reported
MorphologyNot reported
SurfaceNot reported

No measurements in this category are assigned to the specific record. Contextual figures are not automatically used as product labels.
No sample-resolved atomic coordinates are supplied for this record. A reported phase or size does not establish an exact product CIF.

04PropertiesMeasurements retain their sample, technique and source

Property	Value	Technique / conditions	Sample & source	
figure7 displayed wavelength range	300–1000 nmreported	Source-reported observationPrinted horizontal tick range; not a fully specified acquisition program.	compositebanerjee2003 · Main PDF p. 8, printed p. 10349, Figure 7 axis	
unresolved exciton observation	The composite spectrum is featureless and no CdTe exciton can be resolved. This is not evidence of zero CdTe, a measured band gap or an absent absorption cross section.reported	Source-reported observation	compositebanerjee2003 · Main PDF p. 9, printed p. 10350, Electronic spectrum discussion	
author exciton obscuration explanation	Large nanotube background absorption and variation in attached crystal size/shape are proposed to obscure the exciton.author derived	Source-reported observation	compositebanerjee2003 · Main PDF p. 9, printed p. 10350, Electronic spectrum discussion	
washings polydispersity comparison	Optical spectra indicate less monodispersity than approximately 5 nm quasi-spherical crystals grown without nanotubes. The washings are a separate population; no fitted distribution or excitonic peak position is reported.reported	Source-reported observation	washingsbanerjee2003 · Main PDF p. 8, printed p. 10349, Figure 7; banerjee2003 · Main PDF p. 9, printed p. 10350, Electronic spectroscopy	
author detached crystal hypothesis	Some washed-away crystallites may detach from nanotubes at different growth stages, explaining greater size heterogeneity. This is a proposed origin, not a tracked-particle experiment.author derived	Source-reported observation	washingsbanerjee2003 · Main PDF p. 9, printed p. 10350, Electronic spectrum discussion	
optical measurement scope	These are electronic absorption spectra with arbitrary displayed intensity. No photoluminescence, quantum yield, radiative lifetime or carrier-transport measurement is supplied.reported	Source-reported observation	compositebanerjee2003 · Main PDF p. 8, printed p. 10349, Figure 7; banerjee2003 · Main PDF p. 9, printed p. 10350, Electronic spectroscopy	

Original characterization and property figures

05Chemical intuitionReferenced context and interpretation

Mechanistic interpretations and related literature remain separate from the experimental training labels.
Complete source review ↗Original figures, supplied SI, specimen distinctions and source limitations.06Evidence and trainingTask eligibility follows source review and sample linkage

precursor selectionExcludedNo identified synthesis precursor set.
partial protocolExcludedPreserve missing fields; this is literature protocol supervision, not a complete SOP.
size conditioned recipeExcludedRequires an explicitly linked quantitative diameter; author-derived size remains labeled.
exact structure recipeExcludedRequires measured sample coordinates, explicit recipe linkage and no unresolved required fields.
success predictionExcludedLiterature and heterogeneous historical failure markers do not establish a calibrated success model.
optical outcomeExcludedPublished numeric optical benchmark with explicit row linkage. Failure placeholders are excluded from continuous targets.

Unresolved information
No chemical masses, Cd:Te ratio, exact TDPA ratio, Te/TOP stock concentration or injection volume, isolated yield or raw spectral arrays are supplied.
No measured atom coordinates, unit-cell refinement, quantitative phase fraction, sample-specific complete particle distribution, electronic transport or photovoltaic device data are supplied.
Main procedures are partial literature descriptions; referenced external protocols do not fill unreported conditions.
Provenance and record integrityRevision 1 · Schema 1.3.0
Evaluation group: group-fb73808732a5 · train
Record SHA-256: ce25dc635e6948a7997c7447d8b7ed2a45ff53c0059a047ebcf4a7e452c501a8
All records in the same source, recipe, parent/batch or duplicate group stay together in data splits.
In Situ Quantum Dot Growth on Multiwalled Carbon Nanotubes
Main: All nine supplied main pages text and visually reviewed; independent source and canonical audits completed. Matched one-page SI also fully read and visually reviewed.
SI: Matched supplied one-page Supporting Information: infrared spectrum of oxidized MWNTs. Identity supported by embedded metadata naming ja035980c, main-paper SI declaration and matching spectrum subject. Fully read and visually inspected; no added synthesis recipe.
Molecular identity
Close ×

Reference ↗

File: recipe-atlas/dist/records/banerjee-2003-xps.html
Banerjee & Wong (2003) · Surface chemistry and precursor oxygen-content evidence · MatterSyn
MMatterSynPeriodic tableSource librarySynthesis datasetReview progressSynthesis records / CdTe/MWNT / X-ray photoelectron spectroscopy
X-RAY PHOTOELECTRON SPECTROSCOPY · CdTe/MWNT
Banerjee & Wong (2003) · Surface chemistry and precursor oxygen-content evidence
In Situ Quantum Dot Growth on Multiwalled Carbon Nanotubes
Sarbajit Banerjee; Stanislaus S. Wong · 2003 · 10.1021/ja035980c ↗

Recordbanerjee-2003-xps
Evidence typeprocedure
Reviewsource reviewed
Download record JSON ↓
All nine main pages and the matched one-page SI text-read and visually inspected, with independent source, canonical, molecular, apparatus and reader audits. Nanotube pretreatment, CdTe growth, distinct bound/free/comparison populations, structural/optical analyses and author mechanisms retain their own evidence scopes. Missing reagent doses, Te stock form/concentration, final drying conditions and printed EDS unit discrepancy remain explicit. Cited external works not independently inspected.
PrecursorsSynthesis protocolFinal structuresPropertiesChemical intuitionEvidence & training01PrecursorsChemical identities, quantities and separately defined stocks

specimencharacterization
CdTe nanocrystal–oxidized MWNT heterostructure
CdTe/MWNT
No separate quantity entered here; consult stocks, operations and source notes below.
Molecular identity & structure ↗banerjee2003 · Main PDF p. 2, printed p. 10343, Experimental Section, heterostructure synthesisspecimencharacterization
Aggressively oxidized and purified MWNTs; variable oxygenated surface
Mixture / formula unresolved
No separate quantity entered here; consult stocks, operations and source notes below.
Molecular identity & structure ↗banerjee2003 · Main PDF p. 2, printed p. 10343, Experimental Section, nanotube processingspecimencharacterization
Mildly oxidized MWNT comparison; preparation unspecified
Mixture / formula unresolved
No separate quantity entered here; consult stocks, operations and source notes below.
Molecular identity & structure ↗banerjee2003 · Main PDF p. 8, printed p. 10349, Oxidation control experiments

02Synthesis protocolOrdered operations, material dependencies and stage-specific conditions

01
characterizationMount separate specimens on stainless-steel holders
Conductive double-sided tape attaches samples to stainless-steel holders in a Kratos DS800. Specimen loading, film thickness, tape composition and calibration standard are not given.
No separate quantity entered here; consult stocks, operations and source notes below.
Environment: Not reportedEndpoint: Not reported
Material flow & sourceInputs: composite-specimen, mwnt-oxidized, mwnt-mild
Outputs: xps-mounted
Depends on: Independent preparation / input state
banerjee2003 · Main PDF p. 3, printed p. 10344, X-ray Photoelectron Spectroscopy
02
characterizationEvacuate the XPS analysis chamber
This is analytical base pressure, not synthesis or drying pressure. No degassing or sputtering preparation is stated.
base pressure≈5e-09 torrreported
Environment: XPS vacuum chamberEndpoint: Not reported
Material flow & sourceInputs: xps-mounted
Outputs: xps-ready
Depends on: mount
banerjee2003 · Main PDF p. 3, printed p. 10344, X-ray Photoelectron Spectroscopy
03
characterizationAcquire the survey spectra with Mg Kα radiation
Hemispherical electron energy analyzer. X-ray photon energy, charge correction, acquisition time, takeoff angle and fitting background are not supplied.
pass energy80 eVreported
energy step0.75 eVreported
Environment: Not reportedEndpoint: Not reported
Material flow & sourceInputs: xps-ready
Outputs: xps-survey
Depends on: evacuate
banerjee2003 · Main PDF p. 3, printed p. 10344, X-ray Photoelectron Spectroscopy
04
characterizationAcquire high-resolution elemental spectra
Figure 5i shows C 1s, O 1s, Te 3d5/2 and Cd 3d5/2. Figure curves are retained rather than fabricating individual fit components or an atomic-percent table.
pass energy10 eVreported
energy step0.1 eVreported
Environment: Not reportedEndpoint: Not reported
Material flow & sourceInputs: xps-ready
Outputs: xps-high-resolution
Depends on: evacuate
banerjee2003 · Main PDF p. 3, printed p. 10344, X-ray Photoelectron Spectroscopy

03Final structuresSource-linked product identity, phase and size measurements

Product IDs identify source observations. Physical batch identity is unknown unless the authors explicitly provide it.
Recipe link: explicitFigure 5i CdTe–MWNT heterostructure
CompositionCdTe/MWNT
PhaseNot reported
MorphologyNot reported
SurfaceNot reported
Recipe link: general contextStrongly oxidized MWNT precursor
CompositionNot reported
PhaseNot reported
MorphologyNot reported
SurfaceNot reported
Recipe link: general contextMildly oxidized MWNT control
CompositionNot reported
PhaseNot reported
MorphologyNot reported
SurfaceNot reported

Property	Value	Technique / conditions	Sample & source	
cd 3d5 2 binding energy	405.22 eVreported	XPSSource fitted CdTe assignment; no fit uncertainty or reference calibration is stated.	compositebanerjee2003 · Main PDF p. 8, printed p. 10349, XPS interpretation	
oxygen atomic fraction	≈5–6 atomic %reported	XPSSource approximate range for highly oxidized tubes; not composite bulk oxygen stoichiometry.	strongbanerjee2003 · Main PDF p. 8, printed p. 10349, Oxidation control experiments	
oxygen atomic fraction	≈1–2 atomic %reported	XPSSeparate partially oxidized control; no exact chemical treatment is reproduced.	mildbanerjee2003 · Main PDF p. 8, printed p. 10349, Oxidation control experiments	
author c1s surface assignment	Asymmetric C 1s with a pronounced higher-binding-energy contribution is attributed to carboxylic acids and carboxylate-like surface structures.author derived	Source-reported observation	compositebanerjee2003 · Main PDF p. 7, printed p. 10348, Figure 5i; banerjee2003 · Main PDF p. 8, printed p. 10349, XPS interpretation	
author te surface oxide assignment	The source assigns Te 3d5/2 oxide features to TeO3, literally. This assignment is retained without substituting TeO2 or treating it as a synthesized, quantitatively identified bulk phase.author derived	Source-reported observation	compositebanerjee2003 · Main PDF p. 7, printed p. 10348, Figure 5i; banerjee2003 · Main PDF p. 8, printed p. 10349, XPS interpretation	
figure5 oxygen signal scope	An O 1s high-resolution curve is displayed. The paper provides no exact O peak fit values, component percentages or current-paper quantitative O-species decomposition.reported	Source-reported observation	compositebanerjee2003 · Main PDF p. 7, printed p. 10348, Figure 5i	

No sample-resolved atomic coordinates are supplied for this record. A reported phase or size does not establish an exact product CIF.

04PropertiesMeasurements retain their sample, technique and source

Property	Value	Technique / conditions	Sample & source	
author surface passivation limit	Bulky nanotubes cannot occupy every nanocrystal surface site. Authors attribute oxide formation to incomplete passivation and prolonged ambient exposure; the exposure duration and oxide-growth kinetics are not measured.author derived	Source-reported observation	compositebanerjee2003 · Main PDF p. 8, printed p. 10349, XPS interpretation	
author temperature decomposition statement	Surface decomposition is expected to accelerate at higher temperatures. No temperature-dependent stability experiment or quantified degradation threshold for this composite is provided.author derived	Source-reported observation	compositebanerjee2003 · Main PDF p. 8, printed p. 10349, XPS interpretation	
source carboxyl removal temperature context	≈350 °Creported	Source-reported observationAuthors state heating does not completely remove MWNT carboxyl groups until approximately this temperature. This is contextual discussion, not a prescribed extra anneal or measured stability limit for each sample.	strongbanerjee2003 · Main PDF p. 8, printed p. 10349, Surface stability discussion	
author thermal integrity expectation	Nanotube and nanocrystal intrinsic structures are expected to remain intact to such temperatures; this expectation is not an independently demonstrated complete thermal-stability series.author derived	Source-reported observation	compositebanerjee2003 · Main PDF p. 8, printed p. 10349, Surface stability discussion	

Original characterization and property figures

05Chemical intuitionReferenced context and interpretation

Mechanistic interpretations and related literature remain separate from the experimental training labels.
Complete source review ↗Original figures, supplied SI, specimen distinctions and source limitations.06Evidence and trainingTask eligibility follows source review and sample linkage

precursor selectionExcludedNo identified synthesis precursor set.
partial protocolExcludedPreserve missing fields; this is literature protocol supervision, not a complete SOP.
size conditioned recipeExcludedRequires an explicitly linked quantitative diameter; author-derived size remains labeled.
exact structure recipeExcludedRequires measured sample coordinates, explicit recipe linkage and no unresolved required fields.
success predictionExcludedLiterature and heterogeneous historical failure markers do not establish a calibrated success model.
optical outcomeExcludedPublished numeric optical benchmark with explicit row linkage. Failure placeholders are excluded from continuous targets.

Unresolved information
No chemical masses, Cd:Te ratio, exact TDPA ratio, Te/TOP stock concentration or injection volume, isolated yield or raw spectral arrays are supplied.
No measured atom coordinates, unit-cell refinement, quantitative phase fraction, sample-specific complete particle distribution, electronic transport or photovoltaic device data are supplied.
Main procedures are partial literature descriptions; referenced external protocols do not fill unreported conditions.
Provenance and record integrityRevision 1 · Schema 1.3.0
Evaluation group: group-fb73808732a5 · train
Record SHA-256: 4b431fa0f0d61ec2075db89c62bfc1cbc781754f6f725b86cb8db53eddaa604a
All records in the same source, recipe, parent/batch or duplicate group stay together in data splits.
In Situ Quantum Dot Growth on Multiwalled Carbon Nanotubes
Main: All nine supplied main pages text and visually reviewed; independent source and canonical audits completed. Matched one-page SI also fully read and visually reviewed.
SI: Matched supplied one-page Supporting Information: infrared spectrum of oxidized MWNTs. Identity supported by embedded metadata naming ja035980c, main-paper SI declaration and matching spectrum subject. Fully read and visually inspected; no added synthesis recipe.
Molecular identity
Close ×

Reference ↗
