Repository: cuiyist/mattersyn

# MatterSyn website

[Open MatterSyn](https://cuiyist.github.io/mattersyn-site/) · [Review progress](https://cuiyist.github.io/mattersyn-site/progress.html) · [Public project, memory, skills and audit history](https://github.com/cuiyist/mattersyn)

This repository contains the published static materials atlas and machine-readable data. The separate public project repository contains development work and review history. Original papers and SI remain local. Progress snapshots update as review milestones are completed; scientific additions retain their individual audit and source-scope requirements.

File: recipe-atlas/dist/records/dabbousi-1997-saxs-solution.html
Dabbousi et al. (1997) · Dilute-solution SAXS acquisition · MatterSyn
MMatterSynPeriodic tableSource librarySynthesis datasetReview progressSynthesis records / CdSe/ZnS / Small-angle X-ray scattering in dilute hexane
SMALL-ANGLE X-RAY SCATTERING IN DILUTE HEXANE · CdSe/ZnS
Dabbousi et al. (1997) · Dilute-solution SAXS acquisition
(CdSe)ZnS Core–Shell Quantum Dots: Synthesis and Characterization of a Size Series of Highly Luminescent Nanocrystallites
B. O. Dabbousi; J. Rodriguez-Viejo; F. V. Mikulec; J. R. Heine; H. Mattoussi; R. Ober; K. F. Jensen; M. G. Bawendi · 1997 · 10.1021/jp971091y ↗

Recorddabbousi-1997-saxs-solution
Evidence typeprocedure
Reviewsource reviewed
Download record JSON ↓
All thirteen supplied main pages read in full and visually inspected, with independent source and canonical scientific audits. SI not located or verified. General synthesis routes, analytical procedures, source model parameters and observation cohorts remain separate; records do not assert independent physical batches.
PrecursorsSynthesis protocolFinal structuresPropertiesChemical intuitionEvidence & training01PrecursorsChemical identities, quantities and separately defined stocks

analytical specimencharacterization
Separate dilute-solution SAXS sample series
CdSe or CdSe/ZnS
No separate quantity entered here; consult stocks, operations and source notes below.
Molecular identity & structure ↗dabbousi1997 · Main PDF p. 3, printed p. 9465, SAXS in Dilute Solutionssolventcharacterization
Hexane
C6H14
No separate quantity entered here; consult stocks, operations and source notes below.
Molecular identity & structure ↗dabbousi1997 · Main PDF p. 8, printed p. 9470, Figure11sample holdercharacterization
Quartz capillary
SiO2
No separate quantity entered here; consult stocks, operations and source notes below.
Molecular identity & structure ↗dabbousi1997 · Main PDF p. 3, printed p. 9465, SAXS in Dilute Solutionsinstrument anodecharacterization
Rotating copper anode
Cu
No separate quantity entered here; consult stocks, operations and source notes below.
Molecular identity & structure ↗dabbousi1997 · Main PDF p. 3, printed p. 9465, SAXS in Dilute Solutions

02Synthesis protocolOrdered operations, material dependencies and stage-specific conditions

01
characterizationLoad and flame-seal quartz capillaries
Fill quartz capillary with desired dispersion then flame-seal. Concentration and loading volume not given; no sealing temperature or flame geometry specified.
optical path≈1 mmreported
Environment: Not reportedEndpoint: Not reported
Material flow & sourceInputs: dots, hexane, quartz
Outputs: sealed-capillary
Depends on: Independent preparation / input state
dabbousi1997 · Main PDF p. 3, printed p. 9465, SAXS in Dilute Solutions
02
characterizationMeasure reference and dispersion scattering
ELPHYSE position-sensitive linear detector; collect solvent reference first and sample second, subtract Iref from Is. Printed distance wording is internally ambiguous; no corrected geometry invented.
accelerating voltage40 kVreported
tube current25 mAreported
beam area on anode≈0.01 mm^2reported
detector beam width3 mmreported
detector beam height0.3 mmreported
detector length50 mmreported
reported distance370 mmreported · Text says detector placed370mm from detector; referent unresolved
spatial resolution200 umreported
q range0.006–0.4 angstrom^-1reported
q resolution≈0.003 angstrom^-1reported
Environment: Not reportedEndpoint: Not reported
Material flow & sourceInputs: sealed-capillary, cu
Outputs: solution-saxs
Depends on: load
dabbousi1997 · Main PDF p. 3, printed p. 9465, SAXS in Dilute Solutions

03Final structuresSource-linked product identity, phase and size measurements

Product IDs identify source observations. Physical batch identity is unknown unless the authors explicitly provide it.

No measurements in this category are assigned to the specific record. Contextual figures are not automatically used as product labels.
No sample-resolved atomic coordinates are supplied for this record. A reported phase or size does not establish an exact product CIF.

04PropertiesMeasurements retain their sample, technique and source

No measurements in this category are assigned to the specific record. Contextual figures are not automatically used as product labels.
Original characterization and property figures

05Chemical intuitionReferenced context and interpretation

Mechanistic interpretations and related literature remain separate from the experimental training labels.
Complete source review ↗Supplied main only; matching SI unverified.Separate solution SAXS observations ↗Explicitly distinct from Table1 sample series.06Evidence and trainingTask eligibility follows source review and sample linkage

precursor selectionExcludedNo identified synthesis precursor set.
partial protocolExcludedPreserve missing fields; this is literature protocol supervision, not a complete SOP.
size conditioned recipeExcludedRequires an explicitly linked quantitative diameter; author-derived size remains labeled.
exact structure recipeExcludedRequires measured sample coordinates, explicit recipe linkage and no unresolved required fields.
success predictionExcludedLiterature and heterogeneous historical failure markers do not establish a calibrated success model.
optical outcomeExcludedPublished numeric optical benchmark with explicit row linkage. Failure placeholders are excluded from continuous targets.

Unresolved information
Matching supporting information not located or verified.
No sample-resolved atomic coordinates or fully refined core/shell interface structure supplied.
Source distinctions and conflicts
Experimental SAXS geometry describes detector distance D=370mm from the detector; intended endpoints not resolved.
Provenance and record integrityRevision 1 · Schema 1.0.0
Evaluation group: group-4b2a44f3872f · train
Record SHA-256: 7b0b5a3a9cf9ae2b877612c6e366ecc9825e7a5a2901f07c40e99248a7f01304
All records in the same source, recipe, parent/batch or duplicate group stay together in data splits.
(CdSe)ZnS Core–Shell Quantum Dots: Synthesis and Characterization of a Size Series of Highly Luminescent Nanocrystallites
Main: All thirteen supplied main pages read and visually checked; independent source and canonical audits completed
SI: Not located or verified
Molecular identity
Close ×

Reference ↗

File: recipe-atlas/dist/records/dabbousi-1997-solution-saxs-series.html
Dabbousi et al. (1997) · Separate dilute-solution SAXS cohort · MatterSyn
MMatterSynPeriodic tableSource librarySynthesis datasetReview progressSynthesis records / CdSe/ZnS / Guinier and Porod scattering analysis
GUINIER AND POROD SCATTERING ANALYSIS · CdSe/ZnS
Dabbousi et al. (1997) · Separate dilute-solution SAXS cohort
(CdSe)ZnS Core–Shell Quantum Dots: Synthesis and Characterization of a Size Series of Highly Luminescent Nanocrystallites
B. O. Dabbousi; J. Rodriguez-Viejo; F. V. Mikulec; J. R. Heine; H. Mattoussi; R. Ober; K. F. Jensen; M. G. Bawendi · 1997 · 10.1021/jp971091y ↗

Recorddabbousi-1997-solution-saxs-series
Evidence typeobservation
Reviewsource reviewed
Download record JSON ↓
All thirteen supplied main pages read in full and visually inspected, with independent source and canonical scientific audits. SI not located or verified. General synthesis routes, analytical procedures, source model parameters and observation cohorts remain separate; records do not assert independent physical batches.
PrecursorsSynthesis protocolFinal structuresPropertiesChemical intuitionEvidence & training01PrecursorsChemical identities, quantities and separately defined stocks

02Synthesis protocolOrdered operations, material dependencies and stage-specific conditions

03Final structuresSource-linked product identity, phase and size measurements

Product IDs identify source observations. Physical batch identity is unknown unless the authors explicitly provide it.
Recipe link: general contextFigures11/12 solution samplea
CompositionCdSe
PhaseNot reported
MorphologyNot reported
SurfaceNot reported
Explicitly different samples from Table1. Fixed comparable particle concentrations, absolute concentration unreported. High-coverage radii describe upper sizes, not means.
Recipe link: general contextFigures11/12 solution sampleb
CompositionCdSe/ZnS
PhaseNot reported
MorphologyNot reported
SurfaceNot reported
Explicitly different samples from Table1. Fixed comparable particle concentrations, absolute concentration unreported. High-coverage radii describe upper sizes, not means.
Recipe link: general contextFigures11/12 solution samplec
CompositionCdSe/ZnS
PhaseNot reported
MorphologyNot reported
SurfaceNot reported
Explicitly different samples from Table1. Fixed comparable particle concentrations, absolute concentration unreported. High-coverage radii describe upper sizes, not means.
Recipe link: general contextFigures11/12 solution sampled
CompositionCdSe/ZnS
PhaseNot reported
MorphologyNot reported
SurfaceNot reported
Explicitly different samples from Table1. Fixed comparable particle concentrations, absolute concentration unreported. High-coverage radii describe upper sizes, not means.
Recipe link: general contextFigures11/12 solution samplee
CompositionCdSe/ZnS
PhaseNot reported
MorphologyNot reported
SurfaceNot reported
Explicitly different samples from Table1. Fixed comparable particle concentrations, absolute concentration unreported. High-coverage radii describe upper sizes, not means.

Property	Value	Technique / conditions	Sample & source	
zn to cd atomic ratio	0 reported	Source sample composition designation	solution-adabbousi1997 · Main PDF p. 8, printed p. 9470, Figure11 caption	
porod model polydispersity	0.11 author derived	Porod-model fitFor sample d caption gives0.25 but prose says high-coverage size/variance extraction meaningless; retain conflict.	solution-adabbousi1997 · Main PDF p. 9, printed p. 9471, Figure12 caption	
zn to cd atomic ratio	0.42 reported	Source sample composition designation	solution-bdabbousi1997 · Main PDF p. 8, printed p. 9470, Figure11 caption	
porod model polydispersity	0.14 author derived	Porod-model fitFor sample d caption gives0.25 but prose says high-coverage size/variance extraction meaningless; retain conflict.	solution-bdabbousi1997 · Main PDF p. 9, printed p. 9471, Figure12 caption	
zn to cd atomic ratio	0.85 reported	Source sample composition designation	solution-cdabbousi1997 · Main PDF p. 8, printed p. 9470, Figure11 caption	
porod model polydispersity	0.16 author derived	Porod-model fitFor sample d caption gives0.25 but prose says high-coverage size/variance extraction meaningless; retain conflict.	solution-cdabbousi1997 · Main PDF p. 9, printed p. 9471, Figure12 caption	
zn to cd atomic ratio	3.1 reported	Source sample composition designation	solution-ddabbousi1997 · Main PDF p. 8, printed p. 9470, Figure11 caption	
porod model polydispersity	0.25 author derived	Porod-model fitFor sample d caption gives0.25 but prose says high-coverage size/variance extraction meaningless; retain conflict.	solution-ddabbousi1997 · Main PDF p. 9, printed p. 9471, Figure12 caption	
porod model mean radius	≈19.5 angstromauthor derived	Polydisperse sphere modelBody model radius; Figure11 caption calls bare core42angstrom diameter; no silent reconciliation.	solution-adabbousi1997 · Main PDF p. 9, printed p. 9471, Porod analysis	
porod model polydispersity	≈0.12 author derived	Porod-model fit	solution-adabbousi1997 · Main PDF p. 9, printed p. 9471, Porod analysis	
source reported zn to cd ratio	5.3 reported	Source sample designation	solution-edabbousi1997 · Main PDF p. 8, printed p. 9470, Figure11 caption	
source reported zn to cd ratio	5.6 reported	Source sample designation	solution-edabbousi1997 · Main PDF p. 8, printed p. 9470, Guinier discussion	

No sample-resolved atomic coordinates are supplied for this record. A reported phase or size does not establish an exact product CIF.

04PropertiesMeasurements retain their sample, technique and source

No measurements in this category are assigned to the specific record. Contextual figures are not automatically used as product labels.
Original characterization and property figures

05Chemical intuitionReferenced context and interpretation

Mechanistic interpretations and related literature remain separate from the experimental training labels.
Complete source review ↗Supplied main only; matching SI unverified.Solution SAXS preparation ↗Methodological context; sample series explicitly separate from polymer-film/Table1 series.06Evidence and trainingTask eligibility follows source review and sample linkage

precursor selectionExcludedNo identified synthesis precursor set.
partial protocolExcludedPreserve missing fields; this is literature protocol supervision, not a complete SOP.
size conditioned recipeExcludedRequires an explicitly linked quantitative diameter; author-derived size remains labeled.
exact structure recipeExcludedRequires measured sample coordinates, explicit recipe linkage and no unresolved required fields.
success predictionExcludedLiterature and heterogeneous historical failure markers do not establish a calibrated success model.
optical outcomeExcludedPublished numeric optical benchmark with explicit row linkage. Failure placeholders are excluded from continuous targets.

Unresolved information
Matching supporting information not located or verified.
No sample-resolved atomic coordinates or fully refined core/shell interface structure supplied.
No reliable mean size for high-coverage samples; estimated upper sizes are discussed without numerical table.
Equal electron-density approximation incurs author-estimated10–15% error; fits/model quantities are not exact experimental labels.
Source distinctions and conflicts
Highest ratio5.3 inFigure11caption/p9 text versus5.6 inGuinier textp8.
Bare model sigma0.12 inprose versus0.11 Figure12caption.
Figure12caption gives high-coverage sample d sigma0.25 whileprose says reliable high-coverage mean/variance extraction is not meaningful.
Bare Figure11caption42angstrom diameter versus Porod model meanradius19.50angstrom; measurements/model definitions not forced to match.
Provenance and record integrityRevision 1 · Schema 1.0.0
Evaluation group: group-4b2a44f3872f · train
Record SHA-256: ce438150c38a662dc83e0a11f7606166b71e5d74f8c0bb4c8869c8e7b2a30ae0
All records in the same source, recipe, parent/batch or duplicate group stay together in data splits.
(CdSe)ZnS Core–Shell Quantum Dots: Synthesis and Characterization of a Size Series of Highly Luminescent Nanocrystallites
Main: All thirteen supplied main pages read and visually checked; independent source and canonical audits completed
SI: Not located or verified
Molecular identity
Close ×

Reference ↗

File: recipe-atlas/dist/records/dabbousi-1997-tem-preparation.html
Dabbousi et al. (1997) · HRTEM specimen preparation and sizing · MatterSyn
MMatterSynPeriodic tableSource librarySynthesis datasetSynthesis records / CdSe/ZnS / High-resolution transmission electron microscopy
HIGH-RESOLUTION TRANSMISSION ELECTRON MICROSCOPY · CdSe/ZnS
Dabbousi et al. (1997) · HRTEM specimen preparation and sizing
(CdSe)ZnS Core–Shell Quantum Dots: Synthesis and Characterization of a Size Series of Highly Luminescent Nanocrystallites
B. O. Dabbousi; J. Rodriguez-Viejo; F. V. Mikulec; J. R. Heine; H. Mattoussi; R. Ober; K. F. Jensen; M. G. Bawendi · 1997 · 10.1021/jp971091y ↗

Recorddabbousi-1997-tem-preparation
Evidence typeprocedure
Reviewsource reviewed
Download record JSON ↓
All thirteen supplied main pages read in full and visually inspected, with independent source and canonical scientific audits. SI not located or verified. General synthesis routes, analytical procedures, source model parameters and observation cohorts remain separate; records do not assert independent physical batches.
PrecursorsSynthesis protocolFinal structuresPropertiesChemical intuitionEvidence & training01PrecursorsChemical identities, quantities and separately defined stocks

analytical specimencharacterization
Bare and ZnS-overcoated CdSe dots
CdSe or CdSe/ZnS
No separate quantity entered here; consult stocks, operations and source notes below.
Molecular identity & structure ↗dabbousi1997 · Main PDF p. 2, printed p. 9464, Transmission Electron Microscopysolventcharacterization
Octane
C8H18
No separate quantity entered here; consult stocks, operations and source notes below.
Molecular identity & structure ↗dabbousi1997 · Main PDF p. 2, printed p. 9464, Transmission Electron Microscopysupportcharacterization
Copper TEM grid
Cu
No separate quantity entered here; consult stocks, operations and source notes below.
Molecular identity & structure ↗dabbousi1997 · Main PDF p. 2, printed p. 9464, Transmission Electron Microscopysupport and protective coatingcharacterization
Amorphous carbon support and overcoat
C
No separate quantity entered here; consult stocks, operations and source notes below.
Molecular identity & structure ↗dabbousi1997 · Main PDF p. 2, printed p. 9464, Transmission Electron Microscopy

02Synthesis protocolOrdered operations, material dependencies and stage-specific conditions

01
characterizationDeposit a dilute dispersion on the TEM grid
One drop of dilute octane dispersion onto a copper grid supporting amorphous carbon. Drop volume and concentration not given.
drop count1 dropreported
Environment: Not reportedEndpoint: Not reported
Material flow & sourceInputs: dots, octane, copper-grid, carbon
Outputs: wet-grid
Depends on: Independent preparation / input state
dabbousi1997 · Main PDF p. 2, printed p. 9464, Transmission Electron Microscopy
02
characterizationWick away the remaining solvent
Wick remaining solvent after30s. This is contact time, not centrifugation or heating.
contact time30 sreported
Environment: Not reportedEndpoint: Not reported
Material flow & sourceInputs: wet-grid
Outputs: wicked-grid
Depends on: drop
dabbousi1997 · Main PDF p. 2, printed p. 9464, Transmission Electron Microscopy
03
characterizationEvaporate a protective carbon layer
Second thin amorphous-carbon layer reduces charging and electron-beam damage; thickness not supplied.
No separate quantity entered here; consult stocks, operations and source notes below.
Environment: Not reportedEndpoint: Not reported
Material flow & sourceInputs: wicked-grid, carbon
Outputs: coated-grid
Depends on: wick
dabbousi1997 · Main PDF p. 2, printed p. 9464, Transmission Electron Microscopy
04
characterizationAcquire HRTEM images and size distributions
TopconEM002B; objective aperture selects(100),(002),(101) wurtzite lattice planes. Measure longest dimension and aspect ratios. Lattice interface not resolved; noSAED pattern supplied.
accelerating voltage200 kVreported
particle count150 count · greater_thanreported · Over150 crystallites per sample for major-axis statistics; aspect-ratio subset is smaller and unspecified
Environment: Not reportedEndpoint: Not reported
Material flow & sourceInputs: coated-grid
Outputs: tem-result
Depends on: coat
dabbousi1997 · Main PDF p. 2, printed p. 9464, Transmission Electron Microscopy; dabbousi1997 · Main PDF p. 6, printed p. 9468, Transmission Electron Microscopy; dabbousi1997 · Main PDF p. 7, printed p. 9469, Figure9

03Final structuresSource-linked product identity, phase and size measurements

Product IDs identify source observations. Physical batch identity is unknown unless the authors explicitly provide it.

No measurements in this category are assigned to the specific record. Contextual figures are not automatically used as product labels.
No sample-resolved atomic coordinates are supplied for this record. A reported phase or size does not establish an exact product CIF.

04PropertiesMeasurements retain their sample, technique and source

No measurements in this category are assigned to the specific record. Contextual figures are not automatically used as product labels.
Original characterization and property figures

05Chemical intuitionReferenced context and interpretation

Mechanistic interpretations and related literature remain separate from the experimental training labels.
Complete source review ↗Supplied main only; matching SI unverified.06Evidence and trainingTask eligibility follows source review and sample linkage

precursor selectionExcludedNo identified synthesis precursor set.
partial protocolExcludedPreserve missing fields; this is literature protocol supervision, not a complete SOP.
size conditioned recipeExcludedRequires an explicitly linked quantitative diameter; author-derived size remains labeled.
exact structure recipeExcludedRequires measured sample coordinates, explicit recipe linkage and no unresolved required fields.
success predictionExcludedLiterature and heterogeneous historical failure markers do not establish a calibrated success model.
optical outcomeExcludedPublished numeric optical benchmark with explicit row linkage. Failure placeholders are excluded from continuous targets.

Unresolved information
Matching supporting information not located or verified.
No sample-resolved atomic coordinates or fully refined core/shell interface structure supplied.
Provenance and record integrityRevision 1 · Schema 1.0.0
Evaluation group: group-4b2a44f3872f · train
Record SHA-256: e69ebb8817b708f137c9ea588b5434baba3b558fa4593421b2d4a0de2ef7c8e5
All records in the same source, recipe, parent/batch or duplicate group stay together in data splits.
(CdSe)ZnS Core–Shell Quantum Dots: Synthesis and Characterization of a Size Series of Highly Luminescent Nanocrystallites
Main: All thirteen supplied main pages read and visually checked; independent source and canonical audits completed
SI: Not located or verified
Molecular identity
Close ×

Reference ↗

File: recipe-atlas/dist/records/dabbousi-1997-waxs-film.html
Dabbousi et al. (1997) · WAXS film preparation and acquisition · MatterSyn
MMatterSynPeriodic tableSource librarySynthesis datasetReview progressSynthesis records / CdSe/ZnS / Wide-angle X-ray scattering
WIDE-ANGLE X-RAY SCATTERING · CdSe/ZnS
Dabbousi et al. (1997) · WAXS film preparation and acquisition
(CdSe)ZnS Core–Shell Quantum Dots: Synthesis and Characterization of a Size Series of Highly Luminescent Nanocrystallites
B. O. Dabbousi; J. Rodriguez-Viejo; F. V. Mikulec; J. R. Heine; H. Mattoussi; R. Ober; K. F. Jensen; M. G. Bawendi · 1997 · 10.1021/jp971091y ↗

Recorddabbousi-1997-waxs-film
Evidence typeprocedure
Reviewsource reviewed
Download record JSON ↓
All thirteen supplied main pages read in full and visually inspected, with independent source and canonical scientific audits. SI not located or verified. General synthesis routes, analytical procedures, source model parameters and observation cohorts remain separate; records do not assert independent physical batches.
PrecursorsSynthesis protocolFinal structuresPropertiesChemical intuitionEvidence & training01PrecursorsChemical identities, quantities and separately defined stocks

analytical specimencharacterization
TOPO/TOP-capped bare and ZnS-overcoated dots
CdSe or CdSe/ZnS
No separate quantity entered here; consult stocks, operations and source notes below.
Molecular identity & structure ↗dabbousi1997 · Main PDF p. 3, printed p. 9465, Wide-Angle X-ray Scatteringantisolventworkup
Methanol
CH4O
No separate quantity entered here; consult stocks, operations and source notes below.
Molecular identity & structure ↗dabbousi1997 · Main PDF p. 3, printed p. 9465, Wide-Angle X-ray Scatteringsolventsurface exchange
Pyridine
C5H5N
No separate quantity entered here; consult stocks, operations and source notes below.
Molecular identity & structure ↗dabbousi1997 · Main PDF p. 3, printed p. 9465, Wide-Angle X-ray Scatteringsubstratecharacterization
Silicon wafer
Si
No separate quantity entered here; consult stocks, operations and source notes below.
Molecular identity & structure ↗dabbousi1997 · Main PDF p. 3, printed p. 9465, Wide-Angle X-ray Scatteringinstrument anodecharacterization
Copper X-ray source
Cu
No separate quantity entered here; consult stocks, operations and source notes below.
Molecular identity & structure ↗dabbousi1997 · Main PDF p. 3, printed p. 9465, Wide-Angle X-ray Scattering

02Synthesis protocolOrdered operations, material dependencies and stage-specific conditions

01
surface exchangePrecipitate and exchange with pyridine
Methanol precipitation followed by pyridine exchange; no exact cycles or reagent volumes supplied.
No separate quantity entered here; consult stocks, operations and source notes below.
Environment: Not reportedEndpoint: Not reportedRetain: exchanged
Material flow & sourceInputs: dots, methanol, pyridine
Outputs: exchanged
Depends on: Independent preparation / input state
dabbousi1997 · Main PDF p. 3, printed p. 9465, Wide-Angle X-ray Scattering
02
characterizationCast a concentrated pyridine dispersion
Drop heavily concentrated dispersion onSi; concentration and drop volume unreported.
No separate quantity entered here; consult stocks, operations and source notes below.
Environment: Not reportedEndpoint: Not reported
Material flow & sourceInputs: exchanged, pyridine, si
Outputs: wet-film
Depends on: exchange
dabbousi1997 · Main PDF p. 3, printed p. 9465, Wide-Angle X-ray Scattering
03
characterizationForm a glassy film by slow evaporation
Slow pyridine evaporation; film thickness, time, temperature and pressure not specified.
No separate quantity entered here; consult stocks, operations and source notes below.
Environment: Not reportedEndpoint: Not reported
Material flow & sourceInputs: wet-film
Outputs: glassy-film
Depends on: cast
dabbousi1997 · Main PDF p. 3, printed p. 9465, Wide-Angle X-ray Scattering
04
characterizationAcquire powder diffraction patterns
SameRigaku300RotaflexCuKa setup as polymerSAXS, including described slits. WAXS profiles compared with modeled ellipsoids; no measured exact atomic coordinates.
accelerating voltage60 kVreported
tube current300 mAreported
scatter slit0.166667 degreereported · WAXS explicitly uses the same setup as polymer SAXS
diffraction slit0.166667 degreereported · WAXS explicitly uses the same setup as polymer SAXS
collection slit0.3 mmreported · WAXS explicitly uses the same setup as polymer SAXS
Environment: Not reportedEndpoint: Not reported
Material flow & sourceInputs: glassy-film, cu
Outputs: waxs-result
Depends on: dry
dabbousi1997 · Main PDF p. 3, printed p. 9465, Wide-Angle X-ray Scattering; dabbousi1997 · Main PDF p. 3, printed p. 9465, SAXS in Polymer Films continuation; dabbousi1997 · Main PDF p. 10, printed p. 9472, WAXS structural model

03Final structuresSource-linked product identity, phase and size measurements

Product IDs identify source observations. Physical batch identity is unknown unless the authors explicitly provide it.

No measurements in this category are assigned to the specific record. Contextual figures are not automatically used as product labels.
No sample-resolved atomic coordinates are supplied for this record. A reported phase or size does not establish an exact product CIF.

04PropertiesMeasurements retain their sample, technique and source

No measurements in this category are assigned to the specific record. Contextual figures are not automatically used as product labels.
Original characterization and property figures

05Chemical intuitionReferenced context and interpretation

Mechanistic interpretations and related literature remain separate from the experimental training labels.
Complete source review ↗Supplied main only; matching SI unverified.06Evidence and trainingTask eligibility follows source review and sample linkage

precursor selectionExcludedNo identified synthesis precursor set.
partial protocolExcludedPreserve missing fields; this is literature protocol supervision, not a complete SOP.
size conditioned recipeExcludedRequires an explicitly linked quantitative diameter; author-derived size remains labeled.
exact structure recipeExcludedRequires measured sample coordinates, explicit recipe linkage and no unresolved required fields.
success predictionExcludedLiterature and heterogeneous historical failure markers do not establish a calibrated success model.
optical outcomeExcludedPublished numeric optical benchmark with explicit row linkage. Failure placeholders are excluded from continuous targets.

Unresolved information
Matching supporting information not located or verified.
No sample-resolved atomic coordinates or fully refined core/shell interface structure supplied.
Provenance and record integrityRevision 1 · Schema 1.0.0
Evaluation group: group-4b2a44f3872f · train
Record SHA-256: 0c48849e8dd9e26c577c05ae39bac60d855e52f1f45e5b51a61386e525d13c37
All records in the same source, recipe, parent/batch or duplicate group stay together in data splits.
(CdSe)ZnS Core–Shell Quantum Dots: Synthesis and Characterization of a Size Series of Highly Luminescent Nanocrystallites
Main: All thirteen supplied main pages read and visually checked; independent source and canonical audits completed
SI: Not located or verified
Molecular identity
Close ×

Reference ↗

File: recipe-atlas/dist/records/dabbousi-1997-xps-preparation.html
Dabbousi et al. (1997) · XPS specimen preparation and acquisition · MatterSyn
MMatterSynPeriodic tableSource librarySynthesis datasetReview progressSynthesis records / CdSe/ZnS / X-ray photoelectron spectroscopy
X-RAY PHOTOELECTRON SPECTROSCOPY · CdSe/ZnS
Dabbousi et al. (1997) · XPS specimen preparation and acquisition
(CdSe)ZnS Core–Shell Quantum Dots: Synthesis and Characterization of a Size Series of Highly Luminescent Nanocrystallites
B. O. Dabbousi; J. Rodriguez-Viejo; F. V. Mikulec; J. R. Heine; H. Mattoussi; R. Ober; K. F. Jensen; M. G. Bawendi · 1997 · 10.1021/jp971091y ↗

Recorddabbousi-1997-xps-preparation
Evidence typeprocedure
Reviewsource reviewed
Download record JSON ↓
All thirteen supplied main pages read in full and visually inspected, with independent source and canonical scientific audits. SI not located or verified. General synthesis routes, analytical procedures, source model parameters and observation cohorts remain separate; records do not assert independent physical batches.
PrecursorsSynthesis protocolFinal structuresPropertiesChemical intuitionEvidence & training01PrecursorsChemical identities, quantities and separately defined stocks

analytical specimencharacterization
Bare and ZnS-overcoated CdSe dots
CdSe or CdSe/ZnS
No separate quantity entered here; consult stocks, operations and source notes below.
Molecular identity & structure ↗dabbousi1997 · Main PDF p. 2, printed p. 9464, X-ray Photoelectron Spectroscopysolventsurface exchange
Pyridine
C5H5N
No separate quantity entered here; consult stocks, operations and source notes below.
Molecular identity & structure ↗dabbousi1997 · Main PDF p. 2, printed p. 9464, X-ray Photoelectron Spectroscopysubstratecharacterization
Silicon substrate
Si
No separate quantity entered here; consult stocks, operations and source notes below.
Molecular identity & structure ↗dabbousi1997 · Main PDF p. 2, printed p. 9464, X-ray Photoelectron Spectroscopyinstrument anodecharacterization
Magnesium X-ray anode
Mg
No separate quantity entered here; consult stocks, operations and source notes below.
Molecular identity & structure ↗dabbousi1997 · Main PDF p. 2, printed p. 9464, X-ray Photoelectron Spectroscopyinstrument alternativecharacterization
Aluminium X-ray anode
Al
No separate quantity entered here; consult stocks, operations and source notes below.
Molecular identity & structure ↗Dual anode instrument; Mg radiation explicitly used for data.
dabbousi1997 · Main PDF p. 2, printed p. 9464, X-ray Photoelectron Spectroscopy

02Synthesis protocolOrdered operations, material dependencies and stage-specific conditions

Reported condition setsEach set retains its source-defined scope: an alternative, observation window, trajectory point or scale-up claim. Read its label before interpreting it; these entries do not establish independent batches.

Survey acquisition
binding energy0–1100 eVreported
pass energy179 eVreported
resolution2 eVreported
Close-up acquisition
pass energy71.5 eVreported
resolution1 eVreported

01
surface exchangeExchange dot ligands with pyridine
All XPS samples exchanged with pyridine; no exact exchange cycles or purification recipe supplied. Residual phosphorus was still detected.
No separate quantity entered here; consult stocks, operations and source notes below.
Environment: Not reportedEndpoint: Not reported
Material flow & sourceInputs: dots, pyridine
Outputs: exchanged
Depends on: Independent preparation / input state
dabbousi1997 · Main PDF p. 2, printed p. 9464, X-ray Photoelectron Spectroscopy; dabbousi1997 · Main PDF p. 5, printed p. 9467, XPS Results: residual phosphorus
02
characterizationSpin-cast on silicon
Thin several-monolayer particle film; spin speed/time and sample loading unreported.
film thicknessNot reported · several monolayersnot reported
spin speedNot reportednot reported
Environment: Not reportedEndpoint: Not reported
Material flow & sourceInputs: exchanged, si
Outputs: xps-film
Depends on: exchange
dabbousi1997 · Main PDF p. 2, printed p. 9464, X-ray Photoelectron Spectroscopy
03
characterizationAcquire XPS survey and close-up scans
Physical Electronics5200C, concentric hemispherical analyzer; MgKa. Survey0–1100eV/pass179eV/resolution2eV; close-up pass71.5eV/resolution1eV. Air exposure experiments are separate.
base pressure1e-08 Torrreported
photon energy1253.6 eVreported
source power300 Wreported
source energy15 keVreported
source current20 mAreported
Environment: Not reportedEndpoint: Not reported
Material flow & sourceInputs: xps-film, mg
Outputs: xps-result
Depends on: spin
dabbousi1997 · Main PDF p. 2, printed p. 9464, X-ray Photoelectron Spectroscopy

03Final structuresSource-linked product identity, phase and size measurements

Product IDs identify source observations. Physical batch identity is unknown unless the authors explicitly provide it.

No measurements in this category are assigned to the specific record. Contextual figures are not automatically used as product labels.
No sample-resolved atomic coordinates are supplied for this record. A reported phase or size does not establish an exact product CIF.

04PropertiesMeasurements retain their sample, technique and source

No measurements in this category are assigned to the specific record. Contextual figures are not automatically used as product labels.
Original characterization and property figures

05Chemical intuitionReferenced context and interpretation

Mechanistic interpretations and related literature remain separate from the experimental training labels.
Complete source review ↗Supplied main only; matching SI unverified.06Evidence and trainingTask eligibility follows source review and sample linkage

precursor selectionExcludedNo identified synthesis precursor set.
partial protocolExcludedPreserve missing fields; this is literature protocol supervision, not a complete SOP.
size conditioned recipeExcludedRequires an explicitly linked quantitative diameter; author-derived size remains labeled.
exact structure recipeExcludedRequires measured sample coordinates, explicit recipe linkage and no unresolved required fields.
success predictionExcludedLiterature and heterogeneous historical failure markers do not establish a calibrated success model.
optical outcomeExcludedPublished numeric optical benchmark with explicit row linkage. Failure placeholders are excluded from continuous targets.

Unresolved information
Matching supporting information not located or verified.
No sample-resolved atomic coordinates or fully refined core/shell interface structure supplied.
Provenance and record integrityRevision 1 · Schema 1.0.0
Evaluation group: group-4b2a44f3872f · train
Record SHA-256: 3677975f22a29fe88ce789a08861c3e18d477d406af358b3441efafc81beb8bb
All records in the same source, recipe, parent/batch or duplicate group stay together in data splits.
(CdSe)ZnS Core–Shell Quantum Dots: Synthesis and Characterization of a Size Series of Highly Luminescent Nanocrystallites
Main: All thirteen supplied main pages read and visually checked; independent source and canonical audits completed
SI: Not located or verified
Molecular identity
Close ×

Reference ↗
