Repository: cuiyist/mattersyn

# MatterSyn website

[Open MatterSyn](https://cuiyist.github.io/mattersyn-site/) · [Review progress](https://cuiyist.github.io/mattersyn-site/progress.html) · [Public project, memory, skills and audit history](https://github.com/cuiyist/mattersyn)

This repository contains the published static materials atlas and machine-readable data. The separate public project repository contains development work and review history. Original papers and SI remain local. Progress snapshots update as review milestones are completed; scientific additions retain their individual audit and source-scope requirements.

File: recipe-atlas/dist/records/dantas-2002-afm-analysis.html
Dantas et al. (2002) · AFM topography, correlation and height distributions · MatterSyn
MMatterSynPeriodic tableSource librarySynthesis datasetReview progressSynthesis records / PbS/glass / Atomic force microscopy
ATOMIC FORCE MICROSCOPY · PbS/glass
Dantas et al. (2002) · AFM topography, correlation and height distributions
Anti-Stokes Photoluminescence in Nanocrystal Quantum Dots
Noelio Oliveira Dantas; Fanyao Qu; R. S. Silva; Paulo César Morais · 2002 · 10.1021/jp0208743 ↗

Recorddantas-2002-afm-analysis
Evidence typeprocedure
Reviewsource reviewed
Download record JSON ↓
All five supplied main pages text-read and visually inspected, with independent source, canonical, molecular, apparatus and reader audits. Six annealing variants, common glass preparation, optical and AFM specimens, and author calculations retain their own evidence scopes. Glass proportions, sulfur reagent, literal vessel identity and size/radius ambiguity remain unresolved. Matching SI not located or verified; cited external works not independently inspected.
PrecursorsSynthesis protocolFinal structuresPropertiesChemical intuitionEvidence & training01PrecursorsChemical identities, quantities and separately defined stocks

specimencharacterization
Sample AFM1: PbS quantum dots embedded in multicomponent glass
PbS/glass
No separate quantity entered here; consult stocks, operations and source notes below.
Molecular identity & structure ↗dantas2002 · Main PDF p. 2, printed p. 7454, Section 2, six sample labels and annealing durationsspecimencharacterization
Sample AFM2: PbS quantum dots embedded in multicomponent glass
PbS/glass
No separate quantity entered here; consult stocks, operations and source notes below.
Molecular identity & structure ↗dantas2002 · Main PDF p. 2, printed p. 7454, Section 2, six sample labels and annealing durations

02Synthesis protocolOrdered operations, material dependencies and stage-specific conditions

01
characterizationImage AFM1 and AFM2 as separate specimens
The 5 × 5 µm² field applies to the upper AFM1 image. AFM instrument, mode, tip, resolution, environment and AFM2 full-field dimensions are unreported; optical cutting/polishing is not silently transferred.
afm1 scan width5 µmreported
afm1 scan height5 µmreported
Environment: Not reportedEndpoint: Not reported
Material flow & sourceInputs: afm1-specimen, afm2-specimen
Outputs: topography-data
Depends on: Independent preparation / input state
dantas2002 · Main PDF p. 3, printed p. 7455, AFM analysis; dantas2002 · Main PDF p. 4, printed p. 7456, Figure 4
02
characterizationInspect selected areas, correlation curves and height distributions
Figure 4a includes a magnified selected square, a correlation panel and a depth/height histogram; Figure 4b shows AFM2 detail and matching analysis panels. No particle counts, uncertainty, tip correction, correlation algorithm or exact size-distribution function is supplied.
No separate quantity entered here; consult stocks, operations and source notes below.
Environment: Not reportedEndpoint: Not reported
Material flow & sourceInputs: topography-data
Outputs: afm-analysis-data
Depends on: scan
dantas2002 · Main PDF p. 3, printed p. 7455, AFM analysis; dantas2002 · Main PDF p. 4, printed p. 7456, Figure 4

03Final structuresSource-linked product identity, phase and size measurements

Product IDs identify source observations. Physical batch identity is unknown unless the authors explicitly provide it.
Recipe link: general contextAFM1 source AFM specimen
CompositionPbS/glass
PhaseNot reported
MorphologyNot reported
SurfaceNot reported
Recipe link: general contextAFM2 source AFM specimen
CompositionPbS/glass
PhaseNot reported
MorphologyNot reported
SurfaceNot reported

Property	Value	Technique / conditions	Sample & source	
figure4a panel scope	Upper AFM1 overview is a 5 × 5 µm² scan with a selected rectangular region; lower image magnifies that selection. Histograms and correlation plot belong to this region, not the entire annealing series.reported	Source-reported observation	afm1dantas2002 · Main PDF p. 4, printed p. 7456, Figure 4a caption and panels	
figure4b panel scope	AFM2 shows a magnified image and its own correlation and histogram panels. No identical magnification, absolute lateral size or particle count is established relative to AFM1.reported	Source-reported observation	afm2dantas2002 · Main PDF p. 4, printed p. 7456, Figure 4b caption and panels	
figure4 histogram displayed depth range	0–90 Åreported	Source-reported observationFigure axis, not min/max particle size.	afm1dantas2002 · Main PDF p. 4, printed p. 7456, Figure 4a histogram axis	
figure4 histogram displayed depth range	0–670 Åreported	Source-reported observationFigure axis, not min/max particle size.	afm2dantas2002 · Main PDF p. 4, printed p. 7456, Figure 4b histogram axis	
figure4 histogram axis labels	Horizontal axis Depth (Å), vertical axis Hist. %. Separate upper panels are labeled Correlation. Grain-height values are not a diameter histogram merely because prose says QD-size.reported	Source-reported observation	afm1dantas2002 · Main PDF p. 4, printed p. 7456, Figure 4 analysis panels	
author afm growth observation	Authors state direct observation of QDs in both AFM specimens and larger mean apparent size with wider distribution after 30 h than after 5 h. No chemical map or atomic-resolution phase verification accompanies AFM.reported	Source-reported observation	afm2dantas2002 · Main PDF p. 3, printed p. 7455, AFM analysis; dantas2002 · Main PDF p. 4, printed p. 7456, Figure 4	
author optical afm comparison	AFM1 (5 h) approximately 40 Å is compared with theory/absorption size for SG3 (6 h), also 40 Å. This is a comparison between distinct samples and size metrics, not a shared physical batch.reported	Source-reported observation	afm1dantas2002 · Main PDF p. 3, printed p. 7455, AFM analysis; dantas2002 · Main PDF p. 4, printed p. 7456, Figure 4; dantas2002 · Main PDF p. 2, printed p. 7454, Numerical energy-level calculations and optical sizes; dantas2002 · Main PDF p. 3, printed p. 7455, Figure 3 and comparison	

No sample-resolved atomic coordinates are supplied for this record. A reported phase or size does not establish an exact product CIF.

04PropertiesMeasurements retain their sample, technique and source

No measurements in this category are assigned to the specific record. Contextual figures are not automatically used as product labels.
Original characterization and property figures

05Chemical intuitionReferenced context and interpretation

Mechanistic interpretations and related literature remain separate from the experimental training labels.
Complete source review ↗Original figures, all methods, theory and source limitations.06Evidence and trainingTask eligibility follows source review and sample linkage

precursor selectionExcludedNo identified synthesis precursor set.
partial protocolExcludedPreserve missing fields; this is literature protocol supervision, not a complete SOP.
size conditioned recipeExcludedRequires an explicitly linked quantitative diameter; author-derived size remains labeled.
success predictionExcludedLiterature and heterogeneous historical failure markers do not establish a calibrated success model.
optical outcomeExcludedPublished numeric optical benchmark with explicit row linkage. Failure placeholders are excluded from continuous targets.
exact structure recipeExcludedExact structure–recipe training has not been requested for this record. No canonical measured-sample coordinate asset is recorded; phase/size observations and reference viewers are separate. No independently audited completeness profile defines this task’s required recipe fields. Completeness is unassessed, not established.

Unresolved information
Mixture proportions, absolute charges, sulfur chemical source/loading and addition timing, quantitative purity grades, annealing atmosphere and temperature ramps are not reported.
No current TEM, XRD, SAED, refined atomic lattice, crystal coordinate file, yield, error bars or raw numerical spectra are supplied.
The source alternates between generic QD size, calculated radius and AFM grain height. No universal diameter conversion is justified.
Source distinctions and conflicts
Rounded AFM prose sizes about 40 Å and 291 Å are compared with optical estimates, but Figure 4 specifies grain heights 40.19 Å and 291.24 Å. No diameter/radius conversion or identical metric is established.
Provenance and record integrityRevision 1 · Schema 1.3.0
Evaluation group: group-f0b62574232f · train
Record SHA-256: fb4e0588924301a68ff74884c670c0f196a0035640228264c524f6f18377f574
All records in the same source, recipe, parent/batch or duplicate group stay together in data splits.
Anti-Stokes Photoluminescence in Nanocrystal Quantum Dots
Main: All five supplied main pages text and visually reviewed; independent source and canonical audits completed. Matching local SI not located or verified.
SI: No matching SI supplied or independently verified. No SI declaration observed in the supplied five-page main article.
Molecular identity
Close ×

Reference ↗

File: recipe-atlas/dist/records/dantas-2002-afm1.html
Dantas et al. (2002) · AFM1 growth anneal at 600 °C for 5 h · MatterSyn
MMatterSynPeriodic tableSource librarySynthesis datasetSynthesis records / PbS/glass / Thermally induced PbS precipitation and growth in precursor glass
THERMALLY INDUCED PBS PRECIPITATION AND GROWTH IN PRECURSOR GLASS · PbS/glass
Dantas et al. (2002) · AFM1 growth anneal at 600 °C for 5 h
Anti-Stokes Photoluminescence in Nanocrystal Quantum Dots
Noelio Oliveira Dantas; Fanyao Qu; R. S. Silva; Paulo César Morais · 2002 · 10.1021/jp0208743 ↗

Recorddantas-2002-afm1
Evidence typeliterature protocol
Reviewsource reviewed
Download record JSON ↓
All five supplied main pages text-read and visually inspected, with independent source, canonical, molecular, apparatus and reader audits. Six annealing variants, common glass preparation, optical and AFM specimens, and author calculations retain their own evidence scopes. Glass proportions, sulfur reagent, literal vessel identity and size/radius ambiguity remain unresolved. Matching SI not located or verified; cited external works not independently inspected.
PrecursorsSynthesis protocolFinal structuresPropertiesChemical intuitionEvidence & training01PrecursorsChemical identities, quantities and separately defined stocks

host matrixsynthesis
Sulfur-doped multicomponent glass precursor containing lead; composition ratios unknown
Mixture / formula unresolved
No separate quantity entered here; consult stocks, operations and source notes below.
Molecular identity & structure ↗Requires the linked shared 1400 °C fusion / fast cooling / 350 °C stress-relief preparation; not a generic off-the-shelf glass.
dantas2002 · Main PDF p. 1, printed p. 7453, Section 2, powder mixture and fusion; dantas2002 · Main PDF p. 2, printed p. 7454, Section 2, cooling and stress relief; dantas2002 · Main PDF p. 2, printed p. 7454, Section 2, six sample labels and annealing durationsmetal precursorsynthesis
Lead dioxide; literal PbO2 printed in the source
PbO2
No separate quantity entered here; consult stocks, operations and source notes below.
Molecular identity & structure ↗Lead precursor in the upstream glass formulation. No fresh PbO2 addition during this anneal is specified; oxidation/reduction pathway is not resolved.
dantas2002 · Main PDF p. 1, printed p. 7453, Section 2, powder mixture and fusion; dantas2002 · Main PDF p. 2, printed p. 7454, Section 2, cooling and stress reliefchalcogen precursorsynthesis
Sulfur dopant source; chemical form, amount and introduction stage unspecified
Mixture / formula unresolved
No separate quantity entered here; consult stocks, operations and source notes below.
Molecular identity & structure ↗Source is chemically unidentified. This entry records missing sulfur input identity, not elemental S or sulfide salt.
dantas2002 · Main PDF p. 1, printed p. 7453, Section 2, powder mixture and fusion; dantas2002 · Main PDF p. 2, printed p. 7454, Section 2, cooling and stress reliefhost componentprecursor preparation
Silicon dioxide; source glass former
SiO2
No separate quantity entered here; consult stocks, operations and source notes below.
Molecular identity & structure ↗dantas2002 · Main PDF p. 1, printed p. 7453, Section 2, powder mixture and fusion; dantas2002 · Main PDF p. 2, printed p. 7454, Section 2, cooling and stress reliefhost componentprecursor preparation
Sodium carbonate; source melting-point modifier
Na2CO3
No separate quantity entered here; consult stocks, operations and source notes below.
Molecular identity & structure ↗dantas2002 · Main PDF p. 1, printed p. 7453, Section 2, powder mixture and fusion; dantas2002 · Main PDF p. 2, printed p. 7454, Section 2, cooling and stress reliefhost componentprecursor preparation
Zinc oxide; source intermediate oxide
ZnO
No separate quantity entered here; consult stocks, operations and source notes below.
Molecular identity & structure ↗dantas2002 · Main PDF p. 1, printed p. 7453, Section 2, powder mixture and fusion; dantas2002 · Main PDF p. 2, printed p. 7454, Section 2, cooling and stress reliefhost componentprecursor preparation
Aluminum oxide; listed glass-mixture component
Al2O3
No separate quantity entered here; consult stocks, operations and source notes below.
Molecular identity & structure ↗dantas2002 · Main PDF p. 1, printed p. 7453, Section 2, powder mixture and fusion; dantas2002 · Main PDF p. 2, printed p. 7454, Section 2, cooling and stress reliefhost componentprecursor preparation
Boron oxide; listed glass-mixture component
B2O3
No separate quantity entered here; consult stocks, operations and source notes below.
Molecular identity & structure ↗dantas2002 · Main PDF p. 1, printed p. 7453, Section 2, powder mixture and fusion; dantas2002 · Main PDF p. 2, printed p. 7454, Section 2, cooling and stress reliefvesselprecursor preparation
Aluminum crucible, literal source wording; vessel identity unresolved
Al
No separate quantity entered here; consult stocks, operations and source notes below.
Molecular identity & structure ↗dantas2002 · Main PDF p. 1, printed p. 7453, Section 2, powder mixture and fusion; dantas2002 · Main PDF p. 2, printed p. 7454, Section 2, cooling and stress relief
Stocks and solutions
Shared precursor glass for the six growth anneals
This is a multicomponent solid matrix, not a solution concentration. The sulfur introduction stage is absent; component identities do not establish final oxide speciation.
Silicon dioxide; source glass former
No separate quantity entered here; consult stocks, operations and source notes below.
Sodium carbonate; source melting-point modifier
No separate quantity entered here; consult stocks, operations and source notes below.
Zinc oxide; source intermediate oxide
No separate quantity entered here; consult stocks, operations and source notes below.
Aluminum oxide; listed glass-mixture component
No separate quantity entered here; consult stocks, operations and source notes below.
Lead dioxide; literal PbO2 printed in the source
No separate quantity entered here; consult stocks, operations and source notes below.
Boron oxide; listed glass-mixture component
No separate quantity entered here; consult stocks, operations and source notes below.
Sulfur dopant source; chemical form, amount and introduction stage unspecified
No separate quantity entered here; consult stocks, operations and source notes below.
sulfur loadingNot reported · Dopant form and composition basis are not reported.not reported
dantas2002 · Main PDF p. 1, printed p. 7453, Section 2, powder mixture and fusion; dantas2002 · Main PDF p. 2, printed p. 7454, Section 2, cooling and stress relief

02Synthesis protocolOrdered operations, material dependencies and stage-specific conditions

01
precursor preparationPrepare the reported high-purity precursor-powder mixture
Shared upstream preparation applied to this annealing variant; not evidence of six independently counted fusion batches. SiO2, Na2CO3, ZnO, Al2O3, PbO2 and B2O3 are listed. Sulfur doping is reported, but its source and addition timing are unknown; no discrete elemental-sulfur addition is invented.
batch massNot reportednot reported
Environment: Not reportedEndpoint: Not reported
Material flow & sourceInputs: silica, sodium-carbonate, zinc-oxide, alumina, lead-dioxide, boron-oxide
Outputs: powder-mixture
Depends on: Independent preparation / input state
dantas2002 · Main PDF p. 1, printed p. 7453, Section 2, powder mixture and fusion; dantas2002 · Main PDF p. 2, printed p. 7454, Section 2, cooling and stress relief
02
precursor preparationMelt the mixture in the source-described crucible
Shared upstream preparation applied to this annealing variant; not evidence of six independently counted fusion batches. The paper literally says aluminum crucible at 1400 °C. Vessel identity is unresolved; do not silently replace it with alumina. Furnace design and atmosphere are unspecified.
temperature1400 °Cinherited · Shared glass preparation, inherited by this annealing variant.
duration2 hinherited · Shared glass preparation, inherited by this annealing variant.
Environment: Not reportedEndpoint: Not reported
Material flow & sourceInputs: powder-mixture, aluminum-crucible
Outputs: fused-matrix
Depends on: mix
dantas2002 · Main PDF p. 1, printed p. 7453, Section 2, powder mixture and fusion; dantas2002 · Main PDF p. 2, printed p. 7454, Section 2, cooling and stress relief
03
precursor preparationCool the melt rapidly to room temperature
Shared upstream preparation applied to this annealing variant; not evidence of six independently counted fusion batches. Cooling is described as fast; the cooling medium, mold, rate, duration and numerical terminal temperature are not reported.
cooling rateNot reportednot reported
Environment: Not reportedEndpoint: Room temperature; numeric value not supplied
Material flow & sourceInputs: fused-matrix
Outputs: cooled-glass
Depends on: melt
dantas2002 · Main PDF p. 1, printed p. 7453, Section 2, powder mixture and fusion; dantas2002 · Main PDF p. 2, printed p. 7454, Section 2, cooling and stress relief
04
precursor preparationAnneal the glass to relieve thermal stresses
Shared upstream preparation applied to this annealing variant; not evidence of six independently counted fusion batches. Common preparation before the separate 600 °C growth anneals. No intermediate cooling sequence, ramp or atmosphere is specified.
temperature350 °Cinherited · Shared glass preparation, inherited by this annealing variant.
duration3 hinherited · Shared glass preparation, inherited by this annealing variant.
Environment: Not reportedEndpoint: Not reported
Material flow & sourceInputs: cooled-glass
Outputs: stress-relieved-glass
Depends on: quench
dantas2002 · Main PDF p. 1, printed p. 7453, Section 2, powder mixture and fusion; dantas2002 · Main PDF p. 2, printed p. 7454, Section 2, cooling and stress relief
05
synthesisAnneal AFM1 at 600 °C
The second thermal treatment enhances diffusion of Pb2+ and S2− and forms PbS dots in the glass. The named ions describe the authors’ growth mechanism, not newly identified starting salts. Atmosphere, cooling after annealing and absolute batch charge are unreported.
temperature600 °Creported
duration5 hreported
heating rateNot reportednot reported
Environment: Not reportedEndpoint: Not reported
Material flow & sourceInputs: stress-relieved-glass
Outputs: annealed-afm1
Depends on: stress-relief
dantas2002 · Main PDF p. 2, printed p. 7454, Section 2, six sample labels and annealing durations

03Final structuresSource-linked product identity, phase and size measurements

Product IDs identify source observations. Physical batch identity is unknown unless the authors explicitly provide it.
Recipe link: explicitAFM1 annealed glass containing PbS quantum dots
CompositionPbS/glass
PhaseNot reported
MorphologyQuantum dots embedded in multicomponent glass · No atomic-coordinate model or current diffraction phase identification is supplied.
SurfaceNot reported

Property	Value	Technique / conditions	Sample & source	
source reported afm qd size	≈40 Åreported	AFMRounded prose average QD-size statement; Figure 4 labels a grain height, not a measured particle diameter.	finaldantas2002 · Main PDF p. 3, printed p. 7455, AFM analysis; dantas2002 · Main PDF p. 4, printed p. 7456, Figure 4	
figure reported afm grain height	40.19 Åreported	AFM height distributionPrinted image-analysis label, distinct from rounded prose size; no uncertainty or count supplied.	finaldantas2002 · Main PDF p. 4, printed p. 7456, Figure 4a histogram label	
figure reported afm substrate depth	1.57 Åreported	AFM image-analysis labelReference depth printed in the figure; do not interpret as substrate thickness or particle radius.	finaldantas2002 · Main PDF p. 4, printed p. 7456, Figure 4a histogram label	
reported afm size distribution	Relatively narrow distribution.reported	Source-reported observationQualitative comparison, no FWHM or standard deviation supplied.	finaldantas2002 · Main PDF p. 3, printed p. 7455, AFM analysis; dantas2002 · Main PDF p. 4, printed p. 7456, Figure 4	

No sample-resolved atomic coordinates are supplied for this record. A reported phase or size does not establish an exact product CIF.

04PropertiesMeasurements retain their sample, technique and source

Property	Value	Technique / conditions	Sample & source	
growth annealing duration	5 hreported	Source-reported observation	finaldantas2002 · Main PDF p. 2, printed p. 7454, Section 2, six sample labels and annealing durations	
source sample cohort	Separate AFM cohort AFM1–AFM2; not interchangeable with an SG sample of a similar size.reported	Source-reported observation	finaldantas2002 · Main PDF p. 2, printed p. 7454, Section 2, six sample labels and annealing durations	

Original characterization and property figures

05Chemical intuitionReferenced context and interpretation

Mechanistic interpretations and related literature remain separate from the experimental training labels.
Complete source review ↗Original figures, all methods, theory and source limitations.Required shared precursor preparation ↗Full upstream fusion, cooling and stress relief; unknown source identities and quantities remain explicit.Sample-specific characterization context ↗SG optical and AFM cohorts remain distinct.06Evidence and trainingTask eligibility follows source review and sample linkage

precursor selectionIncludedReviewed synthesis precursors are identified.
partial protocolIncludedPreserve missing fields; this is literature protocol supervision, not a complete SOP.
size conditioned recipeExcludedRequires an explicitly linked quantitative diameter; author-derived size remains labeled.
exact structure recipeExcludedRequires measured sample coordinates, explicit recipe linkage and no unresolved required fields.
success predictionExcludedLiterature and heterogeneous historical failure markers do not establish a calibrated success model.
optical outcomeExcludedPublished numeric optical benchmark with explicit row linkage. Failure placeholders are excluded from continuous targets.

Unresolved information
Mixture proportions, absolute charges, sulfur chemical source/loading and addition timing, quantitative purity grades, annealing atmosphere and temperature ramps are not reported.
No current TEM, XRD, SAED, refined atomic lattice, crystal coordinate file, yield, error bars or raw numerical spectra are supplied.
The source alternates between generic QD size, calculated radius and AFM grain height. No universal diameter conversion is justified.
Precursor-selection supervision is partial: printed PbO2 is known but the sulfur precursor identity is absent. No complete precursor set or executable weighed recipe is claimed.
Provenance and record integrityRevision 1 · Schema 1.3.0
Evaluation group: group-f0b62574232f · train
Record SHA-256: db5d5cb4706c245e04c9f1e4c1b59e9506ecc47810080cfbf9ca028e27ae7ec2
All records in the same source, recipe, parent/batch or duplicate group stay together in data splits.
Anti-Stokes Photoluminescence in Nanocrystal Quantum Dots
Main: All five supplied main pages text and visually reviewed; independent source and canonical audits completed. Matching local SI not located or verified.
SI: No matching SI supplied or independently verified. No SI declaration observed in the supplied five-page main article.
Molecular identity
Close ×

Reference ↗

File: recipe-atlas/dist/records/dantas-2002-afm2.html
Dantas et al. (2002) · AFM2 growth anneal at 600 °C for 30 h · MatterSyn
MMatterSynPeriodic tableSource librarySynthesis datasetReview progressSynthesis records / PbS/glass / Thermally induced PbS precipitation and growth in precursor glass
THERMALLY INDUCED PBS PRECIPITATION AND GROWTH IN PRECURSOR GLASS · PbS/glass
Dantas et al. (2002) · AFM2 growth anneal at 600 °C for 30 h
Anti-Stokes Photoluminescence in Nanocrystal Quantum Dots
Noelio Oliveira Dantas; Fanyao Qu; R. S. Silva; Paulo César Morais · 2002 · 10.1021/jp0208743 ↗

Recorddantas-2002-afm2
Evidence typeliterature protocol
Reviewsource reviewed
Download record JSON ↓
All five supplied main pages text-read and visually inspected, with independent source, canonical, molecular, apparatus and reader audits. Six annealing variants, common glass preparation, optical and AFM specimens, and author calculations retain their own evidence scopes. Glass proportions, sulfur reagent, literal vessel identity and size/radius ambiguity remain unresolved. Matching SI not located or verified; cited external works not independently inspected.
PrecursorsSynthesis protocolFinal structuresPropertiesChemical intuitionEvidence & training01PrecursorsChemical identities, quantities and separately defined stocks

host matrixsynthesis
Sulfur-doped multicomponent glass precursor containing lead; composition ratios unknown
Mixture / formula unresolved
No separate quantity entered here; consult stocks, operations and source notes below.
Molecular identity & structure ↗Requires the linked shared 1400 °C fusion / fast cooling / 350 °C stress-relief preparation; not a generic off-the-shelf glass.
dantas2002 · Main PDF p. 1, printed p. 7453, Section 2, powder mixture and fusion; dantas2002 · Main PDF p. 2, printed p. 7454, Section 2, cooling and stress relief; dantas2002 · Main PDF p. 2, printed p. 7454, Section 2, six sample labels and annealing durationsmetal precursorsynthesis
Lead dioxide; literal PbO2 printed in the source
PbO2
No separate quantity entered here; consult stocks, operations and source notes below.
Molecular identity & structure ↗Lead precursor in the upstream glass formulation. No fresh PbO2 addition during this anneal is specified; oxidation/reduction pathway is not resolved.
dantas2002 · Main PDF p. 1, printed p. 7453, Section 2, powder mixture and fusion; dantas2002 · Main PDF p. 2, printed p. 7454, Section 2, cooling and stress reliefchalcogen precursorsynthesis
Sulfur dopant source; chemical form, amount and introduction stage unspecified
Mixture / formula unresolved
No separate quantity entered here; consult stocks, operations and source notes below.
Molecular identity & structure ↗Source is chemically unidentified. This entry records missing sulfur input identity, not elemental S or sulfide salt.
dantas2002 · Main PDF p. 1, printed p. 7453, Section 2, powder mixture and fusion; dantas2002 · Main PDF p. 2, printed p. 7454, Section 2, cooling and stress reliefhost componentprecursor preparation
Silicon dioxide; source glass former
SiO2
No separate quantity entered here; consult stocks, operations and source notes below.
Molecular identity & structure ↗dantas2002 · Main PDF p. 1, printed p. 7453, Section 2, powder mixture and fusion; dantas2002 · Main PDF p. 2, printed p. 7454, Section 2, cooling and stress reliefhost componentprecursor preparation
Sodium carbonate; source melting-point modifier
Na2CO3
No separate quantity entered here; consult stocks, operations and source notes below.
Molecular identity & structure ↗dantas2002 · Main PDF p. 1, printed p. 7453, Section 2, powder mixture and fusion; dantas2002 · Main PDF p. 2, printed p. 7454, Section 2, cooling and stress reliefhost componentprecursor preparation
Zinc oxide; source intermediate oxide
ZnO
No separate quantity entered here; consult stocks, operations and source notes below.
Molecular identity & structure ↗dantas2002 · Main PDF p. 1, printed p. 7453, Section 2, powder mixture and fusion; dantas2002 · Main PDF p. 2, printed p. 7454, Section 2, cooling and stress reliefhost componentprecursor preparation
Aluminum oxide; listed glass-mixture component
Al2O3
No separate quantity entered here; consult stocks, operations and source notes below.
Molecular identity & structure ↗dantas2002 · Main PDF p. 1, printed p. 7453, Section 2, powder mixture and fusion; dantas2002 · Main PDF p. 2, printed p. 7454, Section 2, cooling and stress reliefhost componentprecursor preparation
Boron oxide; listed glass-mixture component
B2O3
No separate quantity entered here; consult stocks, operations and source notes below.
Molecular identity & structure ↗dantas2002 · Main PDF p. 1, printed p. 7453, Section 2, powder mixture and fusion; dantas2002 · Main PDF p. 2, printed p. 7454, Section 2, cooling and stress reliefvesselprecursor preparation
Aluminum crucible, literal source wording; vessel identity unresolved
Al
No separate quantity entered here; consult stocks, operations and source notes below.
Molecular identity & structure ↗dantas2002 · Main PDF p. 1, printed p. 7453, Section 2, powder mixture and fusion; dantas2002 · Main PDF p. 2, printed p. 7454, Section 2, cooling and stress relief
Stocks and solutions
Shared precursor glass for the six growth anneals
This is a multicomponent solid matrix, not a solution concentration. The sulfur introduction stage is absent; component identities do not establish final oxide speciation.
Silicon dioxide; source glass former
No separate quantity entered here; consult stocks, operations and source notes below.
Sodium carbonate; source melting-point modifier
No separate quantity entered here; consult stocks, operations and source notes below.
Zinc oxide; source intermediate oxide
No separate quantity entered here; consult stocks, operations and source notes below.
Aluminum oxide; listed glass-mixture component
No separate quantity entered here; consult stocks, operations and source notes below.
Lead dioxide; literal PbO2 printed in the source
No separate quantity entered here; consult stocks, operations and source notes below.
Boron oxide; listed glass-mixture component
No separate quantity entered here; consult stocks, operations and source notes below.
Sulfur dopant source; chemical form, amount and introduction stage unspecified
No separate quantity entered here; consult stocks, operations and source notes below.
sulfur loadingNot reported · Dopant form and composition basis are not reported.not reported
dantas2002 · Main PDF p. 1, printed p. 7453, Section 2, powder mixture and fusion; dantas2002 · Main PDF p. 2, printed p. 7454, Section 2, cooling and stress relief

02Synthesis protocolOrdered operations, material dependencies and stage-specific conditions

01
precursor preparationPrepare the reported high-purity precursor-powder mixture
Shared upstream preparation applied to this annealing variant; not evidence of six independently counted fusion batches. SiO2, Na2CO3, ZnO, Al2O3, PbO2 and B2O3 are listed. Sulfur doping is reported, but its source and addition timing are unknown; no discrete elemental-sulfur addition is invented.
batch massNot reportednot reported
Environment: Not reportedEndpoint: Not reported
Material flow & sourceInputs: silica, sodium-carbonate, zinc-oxide, alumina, lead-dioxide, boron-oxide
Outputs: powder-mixture
Depends on: Independent preparation / input state
dantas2002 · Main PDF p. 1, printed p. 7453, Section 2, powder mixture and fusion; dantas2002 · Main PDF p. 2, printed p. 7454, Section 2, cooling and stress relief
02
precursor preparationMelt the mixture in the source-described crucible
Shared upstream preparation applied to this annealing variant; not evidence of six independently counted fusion batches. The paper literally says aluminum crucible at 1400 °C. Vessel identity is unresolved; do not silently replace it with alumina. Furnace design and atmosphere are unspecified.
temperature1400 °Cinherited · Shared glass preparation, inherited by this annealing variant.
duration2 hinherited · Shared glass preparation, inherited by this annealing variant.
Environment: Not reportedEndpoint: Not reported
Material flow & sourceInputs: powder-mixture, aluminum-crucible
Outputs: fused-matrix
Depends on: mix
dantas2002 · Main PDF p. 1, printed p. 7453, Section 2, powder mixture and fusion; dantas2002 · Main PDF p. 2, printed p. 7454, Section 2, cooling and stress relief
03
precursor preparationCool the melt rapidly to room temperature
Shared upstream preparation applied to this annealing variant; not evidence of six independently counted fusion batches. Cooling is described as fast; the cooling medium, mold, rate, duration and numerical terminal temperature are not reported.
cooling rateNot reportednot reported
Environment: Not reportedEndpoint: Room temperature; numeric value not supplied
Material flow & sourceInputs: fused-matrix
Outputs: cooled-glass
Depends on: melt
dantas2002 · Main PDF p. 1, printed p. 7453, Section 2, powder mixture and fusion; dantas2002 · Main PDF p. 2, printed p. 7454, Section 2, cooling and stress relief
04
precursor preparationAnneal the glass to relieve thermal stresses
Shared upstream preparation applied to this annealing variant; not evidence of six independently counted fusion batches. Common preparation before the separate 600 °C growth anneals. No intermediate cooling sequence, ramp or atmosphere is specified.
temperature350 °Cinherited · Shared glass preparation, inherited by this annealing variant.
duration3 hinherited · Shared glass preparation, inherited by this annealing variant.
Environment: Not reportedEndpoint: Not reported
Material flow & sourceInputs: cooled-glass
Outputs: stress-relieved-glass
Depends on: quench
dantas2002 · Main PDF p. 1, printed p. 7453, Section 2, powder mixture and fusion; dantas2002 · Main PDF p. 2, printed p. 7454, Section 2, cooling and stress relief
05
synthesisAnneal AFM2 at 600 °C
The second thermal treatment enhances diffusion of Pb2+ and S2− and forms PbS dots in the glass. The named ions describe the authors’ growth mechanism, not newly identified starting salts. Atmosphere, cooling after annealing and absolute batch charge are unreported.
temperature600 °Creported
duration30 hreported
heating rateNot reportednot reported
Environment: Not reportedEndpoint: Not reported
Material flow & sourceInputs: stress-relieved-glass
Outputs: annealed-afm2
Depends on: stress-relief
dantas2002 · Main PDF p. 2, printed p. 7454, Section 2, six sample labels and annealing durations

03Final structuresSource-linked product identity, phase and size measurements

Product IDs identify source observations. Physical batch identity is unknown unless the authors explicitly provide it.
Recipe link: explicitAFM2 annealed glass containing PbS quantum dots
CompositionPbS/glass
PhaseNot reported
MorphologyQuantum dots embedded in multicomponent glass · No atomic-coordinate model or current diffraction phase identification is supplied.
SurfaceNot reported

Property	Value	Technique / conditions	Sample & source	
source reported afm qd size	≈291 Åreported	AFMRounded prose average QD-size statement; Figure 4 labels a grain height, not a measured particle diameter.	finaldantas2002 · Main PDF p. 3, printed p. 7455, AFM analysis; dantas2002 · Main PDF p. 4, printed p. 7456, Figure 4	
figure reported afm grain height	291.24 Åreported	AFM height distributionPrinted image-analysis label, distinct from rounded prose size; no uncertainty or count supplied.	finaldantas2002 · Main PDF p. 4, printed p. 7456, Figure 4b histogram label	
figure reported afm substrate depth	0 Åreported	AFM image-analysis labelReference depth printed in the figure; do not interpret as substrate thickness or particle radius.	finaldantas2002 · Main PDF p. 4, printed p. 7456, Figure 4b histogram label	
reported afm size distribution	Wider distribution than AFM1.reported	Source-reported observationQualitative comparison, no FWHM or standard deviation supplied.	finaldantas2002 · Main PDF p. 3, printed p. 7455, AFM analysis; dantas2002 · Main PDF p. 4, printed p. 7456, Figure 4	

No sample-resolved atomic coordinates are supplied for this record. A reported phase or size does not establish an exact product CIF.

04PropertiesMeasurements retain their sample, technique and source

Property	Value	Technique / conditions	Sample & source	
growth annealing duration	30 hreported	Source-reported observation	finaldantas2002 · Main PDF p. 2, printed p. 7454, Section 2, six sample labels and annealing durations	
source sample cohort	Separate AFM cohort AFM1–AFM2; not interchangeable with an SG sample of a similar size.reported	Source-reported observation	finaldantas2002 · Main PDF p. 2, printed p. 7454, Section 2, six sample labels and annealing durations	

Original characterization and property figures

05Chemical intuitionReferenced context and interpretation

Mechanistic interpretations and related literature remain separate from the experimental training labels.
Complete source review ↗Original figures, all methods, theory and source limitations.Required shared precursor preparation ↗Full upstream fusion, cooling and stress relief; unknown source identities and quantities remain explicit.Sample-specific characterization context ↗SG optical and AFM cohorts remain distinct.06Evidence and trainingTask eligibility follows source review and sample linkage

precursor selectionIncludedReviewed synthesis precursors are identified.
partial protocolIncludedPreserve missing fields; this is literature protocol supervision, not a complete SOP.
size conditioned recipeExcludedRequires an explicitly linked quantitative diameter; author-derived size remains labeled.
exact structure recipeExcludedRequires measured sample coordinates, explicit recipe linkage and no unresolved required fields.
success predictionExcludedLiterature and heterogeneous historical failure markers do not establish a calibrated success model.
optical outcomeExcludedPublished numeric optical benchmark with explicit row linkage. Failure placeholders are excluded from continuous targets.

Unresolved information
Mixture proportions, absolute charges, sulfur chemical source/loading and addition timing, quantitative purity grades, annealing atmosphere and temperature ramps are not reported.
No current TEM, XRD, SAED, refined atomic lattice, crystal coordinate file, yield, error bars or raw numerical spectra are supplied.
The source alternates between generic QD size, calculated radius and AFM grain height. No universal diameter conversion is justified.
Precursor-selection supervision is partial: printed PbO2 is known but the sulfur precursor identity is absent. No complete precursor set or executable weighed recipe is claimed.
Provenance and record integrityRevision 1 · Schema 1.3.0
Evaluation group: group-f0b62574232f · train
Record SHA-256: 7ac83dcc9db815e8a955746c119aaf9dd9e85499aa9a1904fe1611da470ee91a
All records in the same source, recipe, parent/batch or duplicate group stay together in data splits.
Anti-Stokes Photoluminescence in Nanocrystal Quantum Dots
Main: All five supplied main pages text and visually reviewed; independent source and canonical audits completed. Matching local SI not located or verified.
SI: No matching SI supplied or independently verified. No SI declaration observed in the supplied five-page main article.
Molecular identity
Close ×

Reference ↗
