Repository: cuiyist/mattersyn

# MatterSyn website

[Open MatterSyn](https://cuiyist.github.io/mattersyn-site/) · [Review progress](https://cuiyist.github.io/mattersyn-site/progress.html) · [Public project, memory, skills and audit history](https://github.com/cuiyist/mattersyn)

This repository contains the published static materials atlas and machine-readable data. The separate public project repository contains development work and review history. Original papers and SI remain local. Progress snapshots update as review milestones are completed; scientific additions retain their individual audit and source-scope requirements.

File: recipe-atlas/dist/records/gu-2004-magnetometry.html
Gu et al. (2004) · Magnetism of final heterodimer 4 · MatterSyn
MMatterSynPeriodic tableSource librarySynthesis datasetReview progressSynthesis records / FePt/CdS / ZFC/FC and field-dependent magnetometry
ZFC/FC AND FIELD-DEPENDENT MAGNETOMETRY · FePt/CdS
Gu et al. (2004) · Magnetism of final heterodimer 4
Facile One-Pot Synthesis of Bifunctional Heterodimers of Nanoparticles: A Conjugate of Quantum Dot and Magnetic Nanoparticles
Hongwei Gu; Rongkun Zheng; XiXiang Zhang; Bing Xu · 2004 · 10.1021/ja0496423 ↗

Recordgu-2004-magnetometry
Evidence typeprocedure
Reviewsource reviewed
Download record JSON ↓
All 2 supplied main pages and 3 content-matched SI pages completely read and visually inspected; independent source extraction and canonical scientific audits passed. Source conflicts and unreported parameters are preserved. This scope does not establish identical physical aliquots across analytical techniques or measured atomic coordinates.
PrecursorsSynthesis protocolFinal structuresPropertiesChemical intuitionEvidence & training01PrecursorsChemical identities, quantities and separately defined stocks

specimencharacterization
Final-product magnetic specimen
FePt/CdS
No separate quantity entered here; consult stocks, operations and source notes below.
Molecular identity & structure ↗Nominal source specimen identity; a shared label does not establish an identical physical batch across measurement techniques.
gu2004 · Main PDF p. 1, Magnetic measurements paragraph

02Synthesis protocolOrdered operations, material dependencies and stage-specific conditions

01
characterizationRecord ZFC/FC magnetic response of 4
Only source-supported acquisition context is retained. Instrument settings and specimen preparation absent from the paper remain unknown.
applied field100 Oe · Acquisition field appears in main p2 Figure 2A caption; this value is not inherited by SI S-3.reported · Source sample scope: final product 4 magnetic sample.
Environment: Not reportedEndpoint: Not reported
Material flow & sourceInputs: product-4
Outputs: zfc-fc-data
Depends on: Independent preparation / input state
gu2004 · Main PDF p. 1, Magnetic measurements paragraph; Figure 2A caption on main p2
02
characterizationRecord the 5 K field-dependent moment of 4
Only source-supported acquisition context is retained. Instrument settings and specimen preparation absent from the paper remain unknown.
temperature5 Kreported · Source sample scope: final product 4 magnetic sample.
Environment: Not reportedEndpoint: Not reported
Material flow & sourceInputs: product-4
Outputs: hysteresis-data
Depends on: Independent preparation / input state
gu2004 · Main PDF p. 2, Field-dependent magnetization paragraph and Fig 2B caption

03Final structuresSource-linked product identity, phase and size measurements

Product IDs identify source observations. Physical batch identity is unknown unless the authors explicitly provide it.
Recipe link: general contextFigure 2A / product 4 ZFC–FC
CompositionFePt/CdS
PhaseNot reported
MorphologyNot reported
SurfaceNot reported
Physical batch/aliquot identity relative to other analytical records is not established.
Recipe link: general contextFigure 2B / product 4 at 5 K
CompositionFePt/CdS
PhaseNot reported
MorphologyNot reported
SurfaceNot reported
Physical batch/aliquot identity relative to other analytical records is not established.

Property	Value	Technique / conditions	Sample & source	
source measurement	ZFC/FC of 4 gives an estimated blocking temperature around 11 K. Figure 2A specifies applied field 100 Oe. Sharp peak and an origin-crossing extrapolated 1/m versus T plot are interpreted as uniform FePt sizes and weak dipolar interaction. · Source scope: final product 4 magnetic sample. Source kind: measurement.reported	Source text / original figure or table contextfinal product 4 magnetic sample	zfc-fc-4gu2004 · Main PDF p. 1, Magnetic measurements paragraph; Figure 2A caption on main p2	
source measurement	Product 4 measured at 5 K has hysteresis and coercivity around 0.85 kOe. Source concludes magnetic function is retained; this does not mean the sample is non-hysteretic at all temperatures. · Source scope: final product 4 magnetic sample. Source kind: measurement.reported	Source text / original figure or table contextfinal product 4 magnetic sample	hysteresis-4gu2004 · Main PDF p. 2, Field-dependent magnetization paragraph and Fig 2B caption	
source figure	Temperature-dependent magnetic moment m (10^−5 emu); temperature axis 0–100 K. Inset 1/m (emu^−1) versus Temperature (K), shown 0–50 K; no raw curve digitization. · Source scope: product 4 magnetic specimen. Source kind: figure.reported	Source text / original figure or table contextproduct 4 magnetic specimen	zfc-fc-4gu2004 · Main PDF p. 2, Figure 2A panel/caption	
source figure	Moment m (emu), ordinate approximately −0.010 to +0.010; abscissa printed Hc (kOe), −20 to +20. Preserve the Hc axis label even though this is a field-sweep plot. · Source scope: product 4 at 5 K. Source kind: figure.reported	Source text / original figure or table contextproduct 4 at 5 K	hysteresis-4gu2004 · Main PDF p. 2, Figure 2B panel/caption	

No sample-resolved atomic coordinates are supplied for this record. A reported phase or size does not establish an exact product CIF.

04PropertiesMeasurements retain their sample, technique and source

Property	Value	Technique / conditions	Sample & source	
blocking temperature	≈11 Kreported	ZFC/FC magnetometryfinal product 4 magnetic sample	zfc-fc-4gu2004 · Main PDF p. 1, Magnetic measurements paragraph; Figure 2A caption on main p2	
coercivity	≈0.85 kOereported	Field-dependent magnetometryfinal product 4 magnetic sample	hysteresis-4gu2004 · Main PDF p. 2, Field-dependent magnetization paragraph and Fig 2B caption	
source acquisition	Magnetic measurements of 4 were performed immediately after synthesis. Exact elapsed time, specimen preparation/state/mass, instrument and field protocol are not otherwise detailed. · Source scope: final product 4 magnetic sample. Source kind: acquisition.reported	Source text / original figure or table contextfinal product 4 magnetic sample	zfc-fc-4gu2004 · Main PDF p. 1, Magnetic measurements paragraph	
source author interpretation	Sharp ZFC peak and extrapolated FC inverse moment through the origin are the authors’ evidence for a narrow FePt size distribution and weak interparticle magnetic dipolar interaction; no numerical interaction strength is reported. · Source scope: final product 4 magnetic sample. Source kind: author_interpretation.author derived	Source text / original figure or table contextfinal product 4 magnetic sample	zfc-fc-4gu2004 · Main PDF p. 1, End of magnetic paragraph; continuation main p2	

Original characterization and property figures

05Chemical intuitionReferenced context and interpretation

Mechanistic interpretations and related literature remain separate from the experimental training labels.
Source synthesis context ↗Nominal stage/product context only; no unproven same-batch linkage is implied.Complete supplied main + matched SI review and original figures ↗source coverage06Evidence and trainingTask eligibility follows source review and sample linkage

precursor selectionExcludedNo identified synthesis precursor set.
partial protocolExcludedPreserve missing fields; this is literature protocol supervision, not a complete SOP.
size conditioned recipeExcludedRequires an explicitly linked quantitative diameter; author-derived size remains labeled.
exact structure recipeExcludedRequires measured sample coordinates, explicit recipe linkage and no unresolved required fields.
success predictionExcludedLiterature and heterogeneous historical failure markers do not establish a calibrated success model.
optical outcomeExcludedPublished numeric optical benchmark with explicit row linkage. Failure placeholders are excluded from continuous targets.

Unresolved information
No atomic coordinates, CIF, unit-cell constants, occupancy refinement, interface lattice mapping or crystallographic atom model is supplied. SAED establishes author phase assignments only.
No XRD pattern, Raman spectrum, electrical transport or elemental spatial map is supplied. XRF must not be relabeled XRD or EDS.
Samples are explicitly labeled 1–4 and figures identify those stages. Exact batch/aliquot provenance, microscopy transfer/isolation details, and whether TEM, SAED, magnetometry and optical measurements used the same physical batch are unreported.
Reaction vessel, heating apparatus, numeric inert pressure, gas identity, ramp rates and stirring speeds are not reported. Dioctyl-ether boiling point is not numerically supplied.
CdCl2 hydration and 80.5% assay basis are unresolved. Recrystallization solvent ratio/amount/temperature, vacuum pressure and drying duration are absent. Purity and hydration of isolated Cd(acac)2 are not analytically quantified.
Centrifugation force/speed/time, yield or final mass of 4, final particle concentration and nitrogen storage temperature/duration are absent.
Instrument models, TEM voltage, XRF source/substrate/calibration, magnetic sample mass/state, full FC/ZFC protocol, SI-3 field, optical concentration and fluorescence correction details are absent.
Core–shell intermediates and dewetting mechanism remain author-supported interpretations with an isolation limitation; no separately varied annealing study, in situ kinetics or interface thermodynamic parameters are supplied.
No synthesis replicate count, error bars, numerical dispersity, failed-isolation trial count or raw data files are provided in the supplied bundle.
Source distinctions and conflicts
SI inset mol% values Fe 0.0562, Pt 0.0604, Cd 1.5447, S 1.9262 do not directly reproduce the main stated approximate Fe/Pt/Cd/S ratio 1:1:3:3.6. Corrections, substrate contribution and quantification basis are not supplied. Preserve both representations; do not silently rescale either.
Provenance and record integrityRevision 1 · Schema 1.3.0
Evaluation group: group-0b23b092025d · train
Record SHA-256: f464ad7865b41d5290d3dc6b5e5d8f1ea28bc7047b8e54c2330c307bce24a9b9
All records in the same source, recipe, parent/batch or duplicate group stay together in data splits.
Facile One-Pot Synthesis of Bifunctional Heterodimers of Nanoparticles: A Conjugate of Quantum Dot and Magnetic Nanoparticles
Main: Both supplied main pages text-read and visually inspected; independent source and canonical audits passed.
SI: Matched three-page supporting information verified by title/authors/content and unchanged source hashes. All three pages text-read and visually inspected in the independently passed extraction audit.
Molecular identity
Close ×

Reference ↗

File: recipe-atlas/dist/records/gu-2004-xrf.html
Gu et al. (2004) · Final-product XRF and unresolved quantitative representations · MatterSyn
MMatterSynPeriodic tableSource librarySynthesis datasetReview progressSynthesis records / FePt/CdS / X-ray fluorescence
X-RAY FLUORESCENCE · FePt/CdS
Gu et al. (2004) · Final-product XRF and unresolved quantitative representations
Facile One-Pot Synthesis of Bifunctional Heterodimers of Nanoparticles: A Conjugate of Quantum Dot and Magnetic Nanoparticles
Hongwei Gu; Rongkun Zheng; XiXiang Zhang; Bing Xu · 2004 · 10.1021/ja0496423 ↗

Recordgu-2004-xrf
Evidence typeprocedure
Reviewsource reviewed
Download record JSON ↓
All 2 supplied main pages and 3 content-matched SI pages completely read and visually inspected; independent source extraction and canonical scientific audits passed. Source conflicts and unreported parameters are preserved. This scope does not establish identical physical aliquots across analytical techniques or measured atomic coordinates.
PrecursorsSynthesis protocolFinal structuresPropertiesChemical intuitionEvidence & training01PrecursorsChemical identities, quantities and separately defined stocks

specimencharacterization
Product 4 XRF specimen
FePt/CdS
No separate quantity entered here; consult stocks, operations and source notes below.
Molecular identity & structure ↗Nominal source specimen identity; a shared label does not establish an identical physical batch across measurement techniques.
gu2004 · SI PDF p. 2, Figure S-1

02Synthesis protocolOrdered operations, material dependencies and stage-specific conditions

01
characterizationMeasure product 4 by X-ray fluorescence
Only source-supported acquisition context is retained. Instrument settings and specimen preparation absent from the paper remain unknown.
excitation energyNot reportednot reported
Environment: Not reportedEndpoint: Not reported
Material flow & sourceInputs: product-4
Outputs: xrf-data
Depends on: Independent preparation / input state
gu2004 · SI PDF p. 2, Figure S-1

03Final structuresSource-linked product identity, phase and size measurements

Product IDs identify source observations. Physical batch identity is unknown unless the authors explicitly provide it.
Recipe link: general contextMain-text approximate composition relation
CompositionFePt/CdS
PhaseNot reported
MorphologyNot reported
SurfaceNot reported
Physical batch/aliquot identity relative to other analytical records is not established.
Recipe link: general contextSI Figure S-1 software output; substrate/source contributions unresolved
CompositionFePt/CdS
PhaseNot reported
MorphologyNot reported
SurfaceNot reported
Physical batch/aliquot identity relative to other analytical records is not established.

Property	Value	Technique / conditions	Sample & source	
reported fe pt cd s ratio fe	≈1 relative atom parts · Main-text reported ratio; uncorrected SI mol% remains separate.reported	Author-reported main-text XRF relationfinal product 4	main-ratiogu2004 · Main PDF p. 1, XRF composition paragraph	
reported fe pt cd s ratio pt	≈1 relative atom parts · Main-text reported ratio; uncorrected SI mol% remains separate.reported	Author-reported main-text XRF relationfinal product 4	main-ratiogu2004 · Main PDF p. 1, XRF composition paragraph	
reported fe pt cd s ratio cd	≈3 relative atom parts · Main-text reported ratio; uncorrected SI mol% remains separate.reported	Author-reported main-text XRF relationfinal product 4	main-ratiogu2004 · Main PDF p. 1, XRF composition paragraph	
reported fe pt cd s ratio s	≈3.6 relative atom parts · Main-text reported ratio; uncorrected SI mol% remains separate.reported	Author-reported main-text XRF relationfinal product 4	main-ratiogu2004 · Main PDF p. 1, XRF composition paragraph	
reported fept cds ratio fept	≈1 relative component parts · Main-text reported ratio; uncorrected SI mol% remains separate.reported	Author-reported main-text XRF relationfinal product 4	main-ratiogu2004 · Main PDF p. 1, XRF composition paragraph	
reported fept cds ratio cds	≈3 relative component parts · Main-text reported ratio; uncorrected SI mol% remains separate.reported	Author-reported main-text XRF relationfinal product 4	main-ratiogu2004 · Main PDF p. 1, XRF composition paragraph	
xrf fitting coefficient	0.0478  · Software inset fitting coefficient; physical/statistical definition not supplied.reported	Original XRF software outputproduct 4 XRF specimen	si-softwaregu2004 · SI PDF p. 2, Figure S-1	
xrf si energy	1.74 keV · Inset energy column; units follow surrounding spectrum axis.reported	Original XRF software outputproduct 4 XRF software output	si-softwaregu2004 · SI PDF p. 2, Figure S-1 inset, Si row	
xrf si mol percent	96.4125 mol% · Printed software output; not adopted as corrected product stoichiometry. Rh blank is unknown, not zero.reported	Original XRF software outputproduct 4 XRF software output	si-softwaregu2004 · SI PDF p. 2, Figure S-1 inset, Si row	
xrf s energy	2.31 keV · Inset energy column; units follow surrounding spectrum axis.reported	Original XRF software outputproduct 4 XRF software output	si-softwaregu2004 · SI PDF p. 2, Figure S-1 inset, S row	
xrf s mol percent	1.9262 mol% · Printed software output; not adopted as corrected product stoichiometry. Rh blank is unknown, not zero.reported	Original XRF software outputproduct 4 XRF software output	si-softwaregu2004 · SI PDF p. 2, Figure S-1 inset, S row	
xrf fe energy	6.4 keV · Inset energy column; units follow surrounding spectrum axis.reported	Original XRF software outputproduct 4 XRF software output	si-softwaregu2004 · SI PDF p. 2, Figure S-1 inset, Fe row	
xrf fe mol percent	0.0562 mol% · Printed software output; not adopted as corrected product stoichiometry. Rh blank is unknown, not zero.reported	Original XRF software outputproduct 4 XRF software output	si-softwaregu2004 · SI PDF p. 2, Figure S-1 inset, Fe row	
xrf rh energy	2.7 keV · Inset energy column; units follow surrounding spectrum axis.reported	Original XRF software outputproduct 4 XRF software output	si-softwaregu2004 · SI PDF p. 2, Figure S-1 inset, Rh row	
xrf rh mol percent	Not reported · Printed software output; not adopted as corrected product stoichiometry. Rh blank is unknown, not zero.not reported	Original XRF software outputproduct 4 XRF software output	si-softwaregu2004 · SI PDF p. 2, Figure S-1 inset, Rh row	
xrf cd energy	3.13 keV · Inset energy column; units follow surrounding spectrum axis.reported	Original XRF software outputproduct 4 XRF software output	si-softwaregu2004 · SI PDF p. 2, Figure S-1 inset, Cd row	
xrf cd mol percent	1.5447 mol% · Printed software output; not adopted as corrected product stoichiometry. Rh blank is unknown, not zero.reported	Original XRF software outputproduct 4 XRF software output	si-softwaregu2004 · SI PDF p. 2, Figure S-1 inset, Cd row	
xrf pt energy	9.43 keV · Inset energy column; units follow surrounding spectrum axis.reported	Original XRF software outputproduct 4 XRF software output	si-softwaregu2004 · SI PDF p. 2, Figure S-1 inset, Pt row	
xrf pt mol percent	0.0604 mol% · Printed software output; not adopted as corrected product stoichiometry. Rh blank is unknown, not zero.reported	Original XRF software outputproduct 4 XRF software output	si-softwaregu2004 · SI PDF p. 2, Figure S-1 inset, Pt row	
source measurement	Main reports Fe/Pt/Cd/S ≈ 1:1:3:3.6 and FePt/CdS ≈ 1:3, saying this agrees with the component volume ratio in TEM. This is the authors’ reported relation; no XRF correction method or conversion derivation is provided. · Source scope: final product 4. Source kind: measurement.reported	Source text / original figure or table contextfinal product 4	main-ratiogu2004 · Main PDF p. 1, XRF composition paragraph	
source figure	X-ray fluorescence spectrum of final 4. Horizontal axis keV (0–15); vertical Counts(x1.E+3), plotted 0–16. Analysis inset lists Si, S, Fe, Rh, Cd, Pt, line/energy/mol% and fitting coefficient. Si/Rh source origin is not explained; do not append these as product dopants. · Source scope: product 4 XRF specimen. Source kind: figure.reported	Source text / original figure or table contextproduct 4 XRF specimen	si-softwaregu2004 · SI PDF p. 2, Figure S-1	
source embedded table	Printed row: element 14 Si; line K; Energy 1.74; mol% 96.4125. Type column is blank. Energy unit is inferred only from the surrounding keV spectrum, not repeated in table heading. · Source scope: product 4 XRF software output. Source kind: embedded_table.reported	Source text / original figure or table contextproduct 4 XRF software output	si-softwaregu2004 · SI PDF p. 2, Figure S-1 inset, Si row	
source embedded table	Printed row: element 16 S; line K; Energy 2.31; mol% 1.9262. Type column is blank. Energy unit is inferred only from the surrounding keV spectrum, not repeated in table heading. · Source scope: product 4 XRF software output. Source kind: embedded_table.reported	Source text / original figure or table contextproduct 4 XRF software output	si-softwaregu2004 · SI PDF p. 2, Figure S-1 inset, S row	
source embedded table	Printed row: element 26 Fe; line K; Energy 6.40; mol% 0.0562. Type column is blank. Energy unit is inferred only from the surrounding keV spectrum, not repeated in table heading. · Source scope: product 4 XRF software output. Source kind: embedded_table.reported	Source text / original figure or table contextproduct 4 XRF software output	si-softwaregu2004 · SI PDF p. 2, Figure S-1 inset, Fe row	
source embedded table	Printed row: element 45 Rh; line L; Energy 2.70; mol% blank. Type column is blank. Energy unit is inferred only from the surrounding keV spectrum, not repeated in table heading. · Source scope: product 4 XRF software output. Source kind: embedded_table.reported	Source text / original figure or table contextproduct 4 XRF software output	si-softwaregu2004 · SI PDF p. 2, Figure S-1 inset, Rh row	
source embedded table	Printed row: element 48 Cd; line L; Energy 3.13; mol% 1.5447. Type column is blank. Energy unit is inferred only from the surrounding keV spectrum, not repeated in table heading. · Source scope: product 4 XRF software output. Source kind: embedded_table.reported	Source text / original figure or table contextproduct 4 XRF software output	si-softwaregu2004 · SI PDF p. 2, Figure S-1 inset, Cd row	
source embedded table	Printed row: element 78 Pt; line L; Energy 9.43; mol% 0.0604. Type column is blank. Energy unit is inferred only from the surrounding keV spectrum, not repeated in table heading. · Source scope: product 4 XRF software output. Source kind: embedded_table.reported	Source text / original figure or table contextproduct 4 XRF software output	si-softwaregu2004 · SI PDF p. 2, Figure S-1 inset, Pt row	
source source conflict	SI inset mol% values Fe 0.0562, Pt 0.0604, Cd 1.5447, S 1.9262 do not directly reproduce the main stated approximate Fe/Pt/Cd/S ratio 1:1:3:3.6. Corrections, substrate contribution and quantification basis are not supplied. Preserve both representations; do not silently rescale either. · Source scope: product 4 composition evidence. Source kind: source_conflict.reported	Source text / original figure or table contextproduct 4 composition evidence	si-softwaregu2004 · SI PDF p. 2, Figure S-1 numerical inset compared with main p1 XRF prose	

No sample-resolved atomic coordinates are supplied for this record. A reported phase or size does not establish an exact product CIF.

04PropertiesMeasurements retain their sample, technique and source

No measurements in this category are assigned to the specific record. Contextual figures are not automatically used as product labels.
Original characterization and property figures

05Chemical intuitionReferenced context and interpretation

Mechanistic interpretations and related literature remain separate from the experimental training labels.
Source synthesis context ↗Nominal stage/product context only; no unproven same-batch linkage is implied.Complete supplied main + matched SI review and original figures ↗source coverage06Evidence and trainingTask eligibility follows source review and sample linkage

precursor selectionExcludedNo identified synthesis precursor set.
partial protocolExcludedPreserve missing fields; this is literature protocol supervision, not a complete SOP.
size conditioned recipeExcludedRequires an explicitly linked quantitative diameter; author-derived size remains labeled.
exact structure recipeExcludedRequires measured sample coordinates, explicit recipe linkage and no unresolved required fields.
success predictionExcludedLiterature and heterogeneous historical failure markers do not establish a calibrated success model.
optical outcomeExcludedPublished numeric optical benchmark with explicit row linkage. Failure placeholders are excluded from continuous targets.

Unresolved information
No atomic coordinates, CIF, unit-cell constants, occupancy refinement, interface lattice mapping or crystallographic atom model is supplied. SAED establishes author phase assignments only.
No XRD pattern, Raman spectrum, electrical transport or elemental spatial map is supplied. XRF must not be relabeled XRD or EDS.
Samples are explicitly labeled 1–4 and figures identify those stages. Exact batch/aliquot provenance, microscopy transfer/isolation details, and whether TEM, SAED, magnetometry and optical measurements used the same physical batch are unreported.
Reaction vessel, heating apparatus, numeric inert pressure, gas identity, ramp rates and stirring speeds are not reported. Dioctyl-ether boiling point is not numerically supplied.
CdCl2 hydration and 80.5% assay basis are unresolved. Recrystallization solvent ratio/amount/temperature, vacuum pressure and drying duration are absent. Purity and hydration of isolated Cd(acac)2 are not analytically quantified.
Centrifugation force/speed/time, yield or final mass of 4, final particle concentration and nitrogen storage temperature/duration are absent.
Instrument models, TEM voltage, XRF source/substrate/calibration, magnetic sample mass/state, full FC/ZFC protocol, SI-3 field, optical concentration and fluorescence correction details are absent.
Core–shell intermediates and dewetting mechanism remain author-supported interpretations with an isolation limitation; no separately varied annealing study, in situ kinetics or interface thermodynamic parameters are supplied.
No synthesis replicate count, error bars, numerical dispersity, failed-isolation trial count or raw data files are provided in the supplied bundle.
Source distinctions and conflicts
SI inset mol% values Fe 0.0562, Pt 0.0604, Cd 1.5447, S 1.9262 do not directly reproduce the main stated approximate Fe/Pt/Cd/S ratio 1:1:3:3.6. Corrections, substrate contribution and quantification basis are not supplied. Preserve both representations; do not silently rescale either.
Provenance and record integrityRevision 1 · Schema 1.3.0
Evaluation group: group-0b23b092025d · train
Record SHA-256: e53f34879e309ed8335dcbe00d95757cb162a8842c8ff46b5363a3526b4cae84
All records in the same source, recipe, parent/batch or duplicate group stay together in data splits.
Facile One-Pot Synthesis of Bifunctional Heterodimers of Nanoparticles: A Conjugate of Quantum Dot and Magnetic Nanoparticles
Main: Both supplied main pages text-read and visually inspected; independent source and canonical audits passed.
SI: Matched three-page supporting information verified by title/authors/content and unchanged source hashes. All three pages text-read and visually inspected in the independently passed extraction audit.
Molecular identity
Close ×

Reference ↗

File: recipe-atlas/dist/records/heo-2003-single-crystal-acquisition.html
Heo et al. (2003) · Single-crystal diffraction acquisition · MatterSyn
MMatterSynPeriodic tableSource librarySynthesis datasetSynthesis records / In66Si100Al92O384 / Single-crystal diffraction acquisition
SINGLE-CRYSTAL DIFFRACTION ACQUISITION · In66Si100Al92O384
Heo et al. (2003) · Single-crystal diffraction acquisition
Spatially Ordered Quantum Dot Array of Indium Nanoclusters in Fully Indium-Exchanged Zeolite X
Nam Ho Heo; Jong Sam Park; Young Joo Kim; Woo Taik Lim; Sung Wook Jung; Karl Seff · 2003 · 10.1021/jp0219348 ↗

Recordheo-2003-single-crystal-acquisition
Evidence typeprocedure
Reviewsource reviewed
Download record JSON ↓
Complete supplied 9-page main article and matched 14-page SI reviewed. Separate independent source, canonical/reader, reflection-table and molecular-binding audits passed. One synthesis route, three acquisition procedures and six analytical/model contexts retain their own sample identities. Average position/occupancy reconstruction is qualified separately; condition conflicts, two uncertain SI signs and unresolved physical sample links remain explicit. No exact ordered structure or training task is admitted.
PrecursorsSynthesis protocolFinal structuresPropertiesChemical intuitionEvidence & training01PrecursorsChemical identities, quantities and separately defined stocks

specimencharacterization
Treated In66-X crystal
In66Si100Al92O384
No separate quantity entered here; consult stocks, operations and source notes below.
Molecular identity & structure ↗Sample preparation links to the source route; numerical XPS, EPXMA and diffraction conditions remain separate.
heo2003 · Main PDF p. 2 (printed p. 1121), Experimental; Table 1 on main PDF p. 4

02Synthesis protocolOrdered operations, material dependencies and stage-specific conditions

01
characterizationCollect single-crystal diffraction data
Collect data on the sealed crystal at 294 K using a CAD4/Turbo diffractometer, rotating-anode source and graphite-monochromated Mo radiation. The Table 1 acquisition settings are retained as separate typed values. A ψ-scan absorption correction was tested but was not used in the adopted refinement. The scan is ω–2θ at 0.5 degree 2θ/min, with width 0.51 + 0.61 tan θ degrees. Three monitoring reflections are checked every 3 h; background at each scan endpoint is counted for half the scan time.
temperature294 Kreported · Source scope: diffraction specimen. Source status: reported.
mo kalpha1 wavelength0.7093 Åreported
mo kalpha2 wavelength0.71359 Åreported
scan speed0.5 degree 2θ/minreported
data collection angle2–70 degree 2θreported
lattice determination angle10–20 degree 2θreported
monitor reflections3 countreported
monitor interval3 hreported
background fraction of scan time0.5 dimensionless · At each scan endpoint, background is counted for half the scan time. This is not an absolute counting duration.reported
Environment: Not reportedEndpoint: Diffraction intensities for structure refinement
Material flow & sourceInputs: initial-specimen
Outputs: diffraction-data
Depends on: Independent preparation / input state
heo2003 · Main PDF p. 3 (printed p. 1122), X-ray Data Collection

03Final structuresSource-linked product identity, phase and size measurements

Product IDs identify source observations. Physical batch identity is unknown unless the authors explicitly provide it.
Recipe link: general contextCurrent In66-X analytical specimen
CompositionIn66Si100Al92O384
PhaseNot reported
MorphologyNot reported
SurfaceNot reported
Current In66-X analytical specimen
Source-defined analytical or refinement context. These identifiers are curator labels, not independent physical batches. Cited controls, model iterations and partially occupied sites do not create additional synthesis routes.
Recipe link: general contextsingle-crystal diffraction
CompositionNot reported
PhaseNot reported
MorphologyNot reported
SurfaceNot reported
single-crystal diffraction
Source-defined analytical or refinement context. These identifiers are curator labels, not independent physical batches. Cited controls, model iterations and partially occupied sites do not create additional synthesis routes.
Original sample scope: single-crystal diffraction
Recipe link: general contextrefinement data treatment
CompositionNot reported
PhaseNot reported
MorphologyNot reported
SurfaceNot reported
refinement data treatment
Source-defined analytical or refinement context. These identifiers are curator labels, not independent physical batches. Cited controls, model iterations and partially occupied sites do not create additional synthesis routes.
Original sample scope: refinement data treatment
Recipe link: general contextTable 1, data-temperature
CompositionNot reported
PhaseNot reported
MorphologyNot reported
SurfaceNot reported
Table 1, data-temperature
Source-defined analytical or refinement context. These identifiers are curator labels, not independent physical batches. Cited controls, model iterations and partially occupied sites do not create additional synthesis routes.
Source summary of the treatment and diffraction/refinement of the In66–X single crystal. Experimental prose in main page 2 disagrees with three treatment rows; both versions remain separate. The two refinement columns concern alternative space-group models of the same diffraction study, not two recipes or independent crystals. Row data-temperature. 
Tabular refined, fixed and varied values are not separate synthesis outcomes.
Recipe link: general contextTable 1, mo-wavelengths
CompositionNot reported
PhaseNot reported
MorphologyNot reported
SurfaceNot reported
Table 1, mo-wavelengths
Source-defined analytical or refinement context. These identifiers are curator labels, not independent physical batches. Cited controls, model iterations and partially occupied sites do not create additional synthesis routes.
Source summary of the treatment and diffraction/refinement of the In66–X single crystal. Experimental prose in main page 2 disagrees with three treatment rows; both versions remain separate. The two refinement columns concern alternative space-group models of the same diffraction study, not two recipes or independent crystals. Row mo-wavelengths. 
Tabular refined, fixed and varied values are not separate synthesis outcomes.
Recipe link: general contextTable 1, lattice-reflection-count
CompositionNot reported
PhaseNot reported
MorphologyNot reported
SurfaceNot reported
Table 1, lattice-reflection-count
Source-defined analytical or refinement context. These identifiers are curator labels, not independent physical batches. Cited controls, model iterations and partially occupied sites do not create additional synthesis routes.
Source summary of the treatment and diffraction/refinement of the In66–X single crystal. Experimental prose in main page 2 disagrees with three treatment rows; both versions remain separate. The two refinement columns concern alternative space-group models of the same diffraction study, not two recipes or independent crystals. Row lattice-reflection-count. 
Tabular refined, fixed and varied values are not separate synthesis outcomes.
Recipe link: general contextTable 1, scan-technique
CompositionNot reported
PhaseNot reported
MorphologyNot reported
SurfaceNot reported
Table 1, scan-technique
Source-defined analytical or refinement context. These identifiers are curator labels, not independent physical batches. Cited controls, model iterations and partially occupied sites do not create additional synthesis routes.
Recipe link: general contextTable 1, scan-speed
CompositionNot reported
PhaseNot reported
MorphologyNot reported
SurfaceNot reported
Table 1, scan-speed
Source-defined analytical or refinement context. These identifiers are curator labels, not independent physical batches. Cited controls, model iterations and partially occupied sites do not create additional synthesis routes.
Source summary of the treatment and diffraction/refinement of the In66–X single crystal. Experimental prose in main page 2 disagrees with three treatment rows; both versions remain separate. The two refinement columns concern alternative space-group models of the same diffraction study, not two recipes or independent crystals. Row scan-speed. 
Tabular refined, fixed and varied values are not separate synthesis outcomes.
Recipe link: general contextTable 1, scan-width
CompositionNot reported
PhaseNot reported
MorphologyNot reported
SurfaceNot reported
Table 1, scan-width
Source-defined analytical or refinement context. These identifiers are curator labels, not independent physical batches. Cited controls, model iterations and partially occupied sites do not create additional synthesis routes.
Recipe link: general contextTable 1, lattice-angle-range
CompositionNot reported
PhaseNot reported
MorphologyNot reported
SurfaceNot reported
Table 1, lattice-angle-range
Source-defined analytical or refinement context. These identifiers are curator labels, not independent physical batches. Cited controls, model iterations and partially occupied sites do not create additional synthesis routes.
Recipe link: general contextTable 1, collection-angle-range
CompositionNot reported
PhaseNot reported
MorphologyNot reported
SurfaceNot reported
Table 1, collection-angle-range
Source-defined analytical or refinement context. These identifiers are curator labels, not independent physical batches. Cited controls, model iterations and partially occupied sites do not create additional synthesis routes.

Property	Value	Technique / conditions	Sample & source	
instrument	CAD4/Turbo rotating-anode generator with graphite monochromator; Mo radiation ·  Source status: reported. Source scope: single-crystal diffraction.reported	Source reportedsingle-crystal diffraction	acquisition-contextheo2003 · Main PDF p. 3 (printed p. 1122), X-ray Data Collection	
temperature	294 K ·  Source status: reported. Source scope: diffraction specimen.reported	Source reporteddiffraction specimen	finalheo2003 · Main PDF p. 3 (printed p. 1122), X-ray Data Collection	
intense-reflections	25  · Diverse reciprocal-space regions; not the full reflection dataset. Source status: reported. Source scope: unit-cell determination.reported	Source reportedunit-cell determination	finalheo2003 · Main PDF p. 3 (printed p. 1122), X-ray Data Collection	
background-counting	at each scan endpoint for half the scan time ·  Source status: reported. Source scope: diffraction acquisition.reported	Source reporteddiffraction acquisition	finalheo2003 · Main PDF p. 3 (printed p. 1122), X-ray Data Collection	
check-schedule	three reflections in diverse regions every3h; small random fluctuations only ·  Source status: reported. Source scope: instrument/crystal monitoring.reported	Source reportedinstrument/crystal monitoring	finalheo2003 · Main PDF p. 3 (printed p. 1122), X-ray Data Collection	
absorption-correction	semiempirical psi-scan evaluated with mu2.20mm^-1; not used because corrected data yielded nearly identical final R values · Do not state absorption correction was applied to the adopted final result. Source status: reported. Source scope: refinement data treatment.reported	Source reportedrefinement data treatment	analysis-method-contextheo2003 · Main PDF p. 3 (printed p. 1122), X-ray Data Collection	
reflection-conditions	hkl:h+k,k+l,l+h=2n; 0kl:k+l=4n; hkl and khl intensity equality · As printed. Not a substitution for validating a chosen space-group origin/setting. Source status: reported. Source scope: observed diffraction symmetry.reported	Source reportedobserved diffraction symmetry	finalheo2003 · Main PDF p. 3 (printed p. 1122), X-ray Data Collection	
refinement	SHELXL97 full-matrix least squares on F² using all reflections with no n-sigma cutoff; framework starting coordinates fromref34 ·  Source status: reported. Source scope: adopted structure.reported	Source reportedadopted structure	analysis-method-contextheo2003 · Main PDF p. 3 (printed p. 1122), Structure Determination	
weight-equation	w=1/[sigma²(Fo²)+(aP)²+bP]; P=[max(Fo²,0)+2Fc²]/3; a=.0789,b=296.55 · The max() term is in the weight model; measured negative Fo² observations in SI must not be clamped away. Source status: author_model. Source scope: diffraction refinement.inferred	Source author modeldiffraction refinement	analysis-method-contextheo2003 · Main PDF p. 3 (printed p. 1122), Structure Determination last paragraph	
table 1 data-temperature quantities-temperature	294 K · Source-to-value multiplier 1. Source status: reported. Source summary of the treatment and diffraction/refinement of the In66–X single crystal. Experimental prose in main page 2 disagrees with three treatment rows; both versions remain separate. The two refinement columns concern alternative space-group models of the same diffraction study, not two recipes or independent crystals. Row data-temperature. reported	Tabulated source valueSource summary of the treatment and diffraction/refinement of the In66–X single crystal. Experimental prose in main page 2 disagrees with three treatment rows; both versions remain separate. The two refinement columns concern alternative space-group models of the same diffraction study, not two recipes or independent crystals. Row data-temperature. 	table-1-data-temperatureheo2003 · Main PDF p. 4 (printed p. 1123), Table 1, title through all footnotes	
table 1 mo-wavelengths quantities-lambda1	0.7093 Å · Source-to-value multiplier 1. Source status: reported. Source summary of the treatment and diffraction/refinement of the In66–X single crystal. Experimental prose in main page 2 disagrees with three treatment rows; both versions remain separate. The two refinement columns concern alternative space-group models of the same diffraction study, not two recipes or independent crystals. Row mo-wavelengths. reported	Tabulated source valueSource summary of the treatment and diffraction/refinement of the In66–X single crystal. Experimental prose in main page 2 disagrees with three treatment rows; both versions remain separate. The two refinement columns concern alternative space-group models of the same diffraction study, not two recipes or independent crystals. Row mo-wavelengths. 	table-1-mo-wavelengthsheo2003 · Main PDF p. 4 (printed p. 1123), Table 1, title through all footnotes	
table 1 mo-wavelengths quantities-lambda2	0.71359 Å · Source-to-value multiplier 1. Source status: reported. Source summary of the treatment and diffraction/refinement of the In66–X single crystal. Experimental prose in main page 2 disagrees with three treatment rows; both versions remain separate. The two refinement columns concern alternative space-group models of the same diffraction study, not two recipes or independent crystals. Row mo-wavelengths. reported	Tabulated source valueSource summary of the treatment and diffraction/refinement of the In66–X single crystal. Experimental prose in main page 2 disagrees with three treatment rows; both versions remain separate. The two refinement columns concern alternative space-group models of the same diffraction study, not two recipes or independent crystals. Row mo-wavelengths. 	table-1-mo-wavelengthsheo2003 · Main PDF p. 4 (printed p. 1123), Table 1, title through all footnotes	
table 1 lattice-reflection-count quantities-reflection-count	25 count · Source-to-value multiplier 1. Source status: reported. Source summary of the treatment and diffraction/refinement of the In66–X single crystal. Experimental prose in main page 2 disagrees with three treatment rows; both versions remain separate. The two refinement columns concern alternative space-group models of the same diffraction study, not two recipes or independent crystals. Row lattice-reflection-count. reported	Tabulated source valueSource summary of the treatment and diffraction/refinement of the In66–X single crystal. Experimental prose in main page 2 disagrees with three treatment rows; both versions remain separate. The two refinement columns concern alternative space-group models of the same diffraction study, not two recipes or independent crystals. Row lattice-reflection-count. 	table-1-lattice-reflection-countheo2003 · Main PDF p. 4 (printed p. 1123), Table 1, title through all footnotes	
table 1 scan-technique	scan technique | ω–2θ | Source blank · Source summary of the treatment and diffraction/refinement of the In66–X single crystal. Experimental prose in main page 2 disagrees with three treatment rows; both versions remain separate. The two refinement columns concern alternative space-group models of the same diffraction study, not two recipes or independent crystals.reported	Tabulated contextSource summary of the treatment and diffraction/refinement of the In66–X single crystal. Experimental prose in main page 2 disagrees with three treatment rows; both versions remain separate. The two refinement columns concern alternative space-group models of the same diffraction study, not two recipes or independent crystals.	table-1-scan-techniqueheo2003 · Main PDF p. 4 (printed p. 1123), Table 1, title through all footnotes	
table 1 scan-speed quantities-scan-speed	0.5 degree 2θ/min · Source-to-value multiplier 1. Source status: reported. Source summary of the treatment and diffraction/refinement of the In66–X single crystal. Experimental prose in main page 2 disagrees with three treatment rows; both versions remain separate. The two refinement columns concern alternative space-group models of the same diffraction study, not two recipes or independent crystals. Row scan-speed. reported	Tabulated source valueSource summary of the treatment and diffraction/refinement of the In66–X single crystal. Experimental prose in main page 2 disagrees with three treatment rows; both versions remain separate. The two refinement columns concern alternative space-group models of the same diffraction study, not two recipes or independent crystals. Row scan-speed. 	table-1-scan-speedheo2003 · Main PDF p. 4 (printed p. 1123), Table 1, title through all footnotes	
table 1 scan-width	scan width (deg) | 0.51 + 0.61*tanθ | Source blank · Source summary of the treatment and diffraction/refinement of the In66–X single crystal. Experimental prose in main page 2 disagrees with three treatment rows; both versions remain separate. The two refinement columns concern alternative space-group models of the same diffraction study, not two recipes or independent crystals.reported	Tabulated contextSource summary of the treatment and diffraction/refinement of the In66–X single crystal. Experimental prose in main page 2 disagrees with three treatment rows; both versions remain separate. The two refinement columns concern alternative space-group models of the same diffraction study, not two recipes or independent crystals.	table-1-scan-widthheo2003 · Main PDF p. 4 (printed p. 1123), Table 1, title through all footnotes	
table 1 lattice-angle-range	2θ range for a0 (deg) | 10–20 | Source blank · Source summary of the treatment and diffraction/refinement of the In66–X single crystal. Experimental prose in main page 2 disagrees with three treatment rows; both versions remain separate. The two refinement columns concern alternative space-group models of the same diffraction study, not two recipes or independent crystals.reported	Tabulated contextSource summary of the treatment and diffraction/refinement of the In66–X single crystal. Experimental prose in main page 2 disagrees with three treatment rows; both versions remain separate. The two refinement columns concern alternative space-group models of the same diffraction study, not two recipes or independent crystals.	table-1-lattice-angle-rangeheo2003 · Main PDF p. 4 (printed p. 1123), Table 1, title through all footnotes	
table 1 lattice-angle-range range	10–20 degree 2θ · Acquisition angle range, not a synthesis condition.reported	Single-crystal X-ray diffraction	table-1-lattice-angle-rangeheo2003 · Main PDF p. 4 (printed p. 1123), Table 1, title through all footnotes	
table 1 collection-angle-range	2θ range in data collection (deg) | 2–70 | Source blank · Source summary of the treatment and diffraction/refinement of the In66–X single crystal. Experimental prose in main page 2 disagrees with three treatment rows; both versions remain separate. The two refinement columns concern alternative space-group models of the same diffraction study, not two recipes or independent crystals.reported	Tabulated contextSource summary of the treatment and diffraction/refinement of the In66–X single crystal. Experimental prose in main page 2 disagrees with three treatment rows; both versions remain separate. The two refinement columns concern alternative space-group models of the same diffraction study, not two recipes or independent crystals.	table-1-collection-angle-rangeheo2003 · Main PDF p. 4 (printed p. 1123), Table 1, title through all footnotes	
table 1 collection-angle-range range	2–70 degree 2θ · Acquisition angle range, not a synthesis condition.reported	Single-crystal X-ray diffraction	table-1-collection-angle-rangeheo2003 · Main PDF p. 4 (printed p. 1123), Table 1, title through all footnotes	

Structure references
computed reference ↗Curator reconstruction from the adopted Table 2 average structure: mixed Si/Al sites, fractional indium occupancies and alternative InII/InIIa positions. Geometry/occupancy only; ADPs omitted. Nominal Si100Al92 differs from average Si96Al96. Not an author-supplied CIF, unique ordered specimen, full refinement or DFT-ready input.

04PropertiesMeasurements retain their sample, technique and source

No measurements in this category are assigned to the specific record. Contextual figures are not automatically used as product labels.
Original characterization and property figures

05Chemical intuitionReferenced context and interpretation

Mechanistic interpretations and related literature remain separate from the experimental training labels.
Source paper ↗Primary source; current proposal is private and not promoted.Complete supplied main + matched SI review and original figures ↗source coverage06Evidence and trainingTask eligibility follows source review and sample linkage

precursor selectionExcludedNo identified synthesis precursor set.
partial protocolExcludedPreserve missing fields; this is literature protocol supervision, not a complete SOP.
size conditioned recipeExcludedRequires an explicitly linked quantitative diameter; author-derived size remains labeled.
exact structure recipeExcludedRequires measured sample coordinates, explicit recipe linkage and no unresolved required fields.
success predictionExcludedLiterature and heterogeneous historical failure markers do not establish a calibrated success model.
optical outcomeExcludedPublished numeric optical benchmark with explicit row linkage. Failure placeholders are excluded from continuous targets.

Unresolved information
The prose and Table 1 disagree on dehydration temperatures/durations and indium-contact duration. Neither version is selected as a resolved recipe.
Absolute host and indium amounts, capillary dimensions, feed-flow rate, indium/crystal temperature difference, redox vacuum, gas amount/flow, final vacuum and cooling rate are unreported.
Nominal Si100Al92 differs from the averaged Table 2 model containing 96 Si and 96 Al; fixed and varied occupancies are refinement parameters.
Average disorder, fractional site populations and charge-compensation hypotheses do not specify a unique atomistic specimen or a DFT-ready structure.
A curator reconstruction of the reported average positions and occupancies is qualified for source interpretation. It omits unresolved ADPs, preserves mixed and alternative sites, and is not a full refinement, ordered DFT model or exact-structure training label. Two SI signs remain unresolved.
The approximately 4300 Å XPS depth statement cannot be reconstructed from the displayed approximately 10 s sputter cycles and reported rate.
The input Na-X synthesis and cited control preparations are external references, not complete procedures supplied here.
Source distinctions and conflicts
Experimental prose: initial/redehydration623K48h1e-6Torr; In contact623K96 h. Table 1: dehydrations673K3 days; In contact623K5 days. Unresolved same-study conflicts, not approved alternative protocols.
Table 2 footnotec models96Si+96Al, while nominal In66Si100Al92O384 framework and text use100Si92Al. Preserve refinement representation and nominal composition separately.
Cluster charge7+ and local In1.75+/ca2+ are proposed; total83+versusframework92- motivates unverified oxygen-loss4.5/unitcell or9H+/unitcell alternatives. Never add those atoms/defects to measured coordinate model.
Figure 1B In87-X spectrum copied fromreference 34. Figure 2A Inmetal intensity scaled percaption1/20. ProductXPS versus reactant/reference must remain separate.
Figure 3 caption says0.6Å/s and~10 s sputtering after each measurement, while prose says depth~4300Å. Printed depth not derivable from shown20-ishcycles; do not invent total sputtering schedule.
Table 1 data/parameter ratios17.1/18.3 correspond observed reflections754/44 and1207/66, although heading labelsm/s withm=allunique1209/2032. Preserve printed table and flag definition mismatch.
Heo subsectionc heading sayssitesIprimeandIIprime but body/finaltable placesInIIa atsiteII; use exactatomlabels and preserve heading discrepancy.
Provenance and record integrityRevision 1 · Schema 1.3.0
Evaluation group: group-fa9a57bab816 · test
Record SHA-256: e8161cb1a0a312a8c0c280317a3003124e6146998850b8ed36294e1f6fc3ab3b
All records in the same source, recipe, parent/batch or duplicate group stay together in data splits.
Spatially Ordered Quantum Dot Array of Indium Nanoclusters in Fully Indium-Exchanged Zeolite X
Main: Complete supplied 9-page main article read, extracted and independently audited; source conflicts retained.
SI: Matched 14-page reflection list fully read and independently audited: 1209 rows, with two signed values preserved as unresolved nulls.
Molecular identity
Close ×

Reference ↗
