Repository: cuiyist/mattersyn

# MatterSyn website

[Open MatterSyn](https://cuiyist.github.io/mattersyn-site/) · [Review progress](https://cuiyist.github.io/mattersyn-site/progress.html) · [Public project, memory, skills and audit history](https://github.com/cuiyist/mattersyn)

This repository contains the published static materials atlas and machine-readable data. The separate public project repository contains development work and review history. Original papers and SI remain local. Progress snapshots update as review milestones are completed; scientific additions retain their individual audit and source-scope requirements.

File: recipe-atlas/dist/records/stiger-1999-cyclic-voltammetry.html
Stiger et al. (1999) · Cyclic voltammetry of two silicon doping classes · MatterSyn
MMatterSynPeriodic tableSource librarySynthesis datasetReview progressSynthesis records / Ag/Si / Supporting procedure
SUPPORTING PROCEDURE · Ag/Si
Stiger et al. (1999) · Cyclic voltammetry of two silicon doping classes
Investigations of Electrochemical Silver Nanocrystal Growth on Hydrogen-Terminated Silicon(100)
R. M. Stiger; S. Gorer; B. Craft; R. M. Penner · 1999 · 10.1021/la980800b ↗

Recordstiger-1999-cyclic-voltammetry
Evidence typeprocedure
Reviewsource reviewed
Download record JSON ↓
All nine supplied main pages read in full and visually inspected, with independent source and canonical audits. Matching SI not located or verified. Preparation, electrochemical comparisons, controls, AFM and transferred TEM/SAED cohorts retain their separate scopes. Source charge units, CV concentrations, captions and nucleation-rate units remain unresolved; no measured atomic coordinates or exact physical batch joins inferred.
PrecursorsSynthesis protocolFinal structuresPropertiesChemical intuitionEvidence & training01PrecursorsChemical identities, quantities and separately defined stocks

working electrodesynthesis
Antimony-doped degenerate n++ Si(100)
Si
dopant number density1e+20 cm^-3reported
Molecular identity & structure ↗stiger1999 · Main PDF p. 3, printed p. 792, III.A and Figure 2; source concentration and panel-doping conflictsworking electrodesynthesis
Antimony-doped nondegenerate n-Si(100)
Si
dopant number density1e+15 cm^-3reported
Molecular identity & structure ↗Sb-doped, Wacker Silitronic; nondegenerate comparator.
stiger1999 · Main PDF p. 3, printed p. 792, III.A and Figure 2; source concentration and panel-doping conflictsreference electrode for silver-free sweepssynthesis
Saturated calomel reference electrode
Mixture / formula unresolved
No separate quantity entered here; consult stocks, operations and source notes below.
Molecular identity & structure ↗stiger1999 · Main PDF p. 2, printed p. 791, Experimental Section: silicon preparation and electrochemistrymetal precursorsynthesis
Silver perchlorate monohydrate
AgClO4·H2O
reagent purity99.9 %reported · Source supplier specification; not a measured bath composition
Molecular identity & structure ↗Alfa silver perchlorate monohydrate, 99.9%; hydration retained.
stiger1999 · Main PDF p. 3, printed p. 792, III.A and Figure 2; source concentration and panel-doping conflictssupporting electrolytesynthesis
Lithium perchlorate
LiClO4
reagent purity99.99 %reported · Source supplier specification; not a measured bath composition
Molecular identity & structure ↗Aldrich, 99.99%.
stiger1999 · Main PDF p. 3, printed p. 792, III.A and Figure 2; source concentration and panel-doping conflictssolventsynthesis
Acetonitrile
C2H3N
No separate quantity entered here; consult stocks, operations and source notes below.
Molecular identity & structure ↗Burdick & Jackson high-purity acetonitrile; atmospheric water not rigorously excluded.
stiger1999 · Main PDF p. 3, printed p. 792, III.A and Figure 2; source concentration and panel-doping conflictspurge gassynthesis
Nitrogen purge gas
N2
No separate quantity entered here; consult stocks, operations and source notes below.
Molecular identity & structure ↗stiger1999 · Main PDF p. 3, printed p. 792, III.A and Figure 2; source concentration and panel-doping conflictscounter electrodesynthesis
Platinum wire counter electrode
Pt
No separate quantity entered here; consult stocks, operations and source notes below.
Molecular identity & structure ↗stiger1999 · Main PDF p. 3, printed p. 792, III.A and Figure 2; source concentration and panel-doping conflictsreference electrodesynthesis
Silver wire reference electrode
Ag
No separate quantity entered here; consult stocks, operations and source notes below.
Molecular identity & structure ↗stiger1999 · Main PDF p. 3, printed p. 792, III.A and Figure 2; source concentration and panel-doping conflicts
Stocks and solutions
Silver plating electrolyte
Total solution volume and reagent masses unreported. All reported potentials use the Ag reference scale; blank-electrolyte measurements physically use SCE, whose conversion offset is not supplied.
Silver perchlorate monohydrate
No separate quantity entered here; consult stocks, operations and source notes below.
Lithium perchlorate
No separate quantity entered here; consult stocks, operations and source notes below.
Acetonitrile
No separate quantity entered here; consult stocks, operations and source notes below.
liclo4 molarity0.1 mol/Lreported
agclo4 molarityNot reported · Source conflict: 1.0 mM in Figure 2b discussion versus 10 mM in Figure 2 caption and section introductionnot reported
stiger1999 · Main PDF p. 3, printed p. 792, III.A and Figure 2; source concentration and panel-doping conflictsSilver-free CV electrolyte
Separate blank cell condition, not mixed into silver-containing solution. SCE reference physically used; reported potential scale remains silver.
Lithium perchlorate
No separate quantity entered here; consult stocks, operations and source notes below.
Acetonitrile
No separate quantity entered here; consult stocks, operations and source notes below.
liclo4 molarity0.1 mol/Lreported
stiger1999 · Main PDF p. 2, printed p. 791, Experimental Section: silicon preparation and electrochemistry

02Synthesis protocolOrdered operations, material dependencies and stage-specific conditions

01
characterizationSelect the substrate and blank or silver electrolyte
Four alternative substrate/electrolyte contexts, not both wafers and two solutions combined. Shared wafer pretreatment is linked to the preparation record; silver concentration unresolved between 1 and 10 mM.
No separate quantity entered here; consult stocks, operations and source notes below.
Environment: Not reportedEndpoint: Not reported
Material flow & sourceInputs: si-npp, si-n, plating-solution, blank-electrolyte, ag-wire, sce, pt-wire
Outputs: cv-cell
Depends on: Independent preparation / input state
stiger1999 · Main PDF p. 3, printed p. 792, III.A and Figure 2; source concentration and panel-doping conflicts
02
characterizationPurge before electrochemical measurement

No separate quantity entered here; consult stocks, operations and source notes below.
Environment: N2 purge before useEndpoint: Not reported
Material flow & sourceInputs: cv-cell, nitrogen
Outputs: cv-purged
Depends on: prepare
stiger1999 · Main PDF p. 2, printed p. 791, Experimental Section: silicon preparation and electrochemistry
03
characterizationAcquire successive cyclic voltammograms
Displayed potential trajectories and cycling remain in original Figure 2; no invented uniform sweep window, hold duration or repeat-count protocol. Potentiostat M273; all published potentials referred to silver. Source panel-d doping discrepancy retained.
scan rate20 mV/sreported
Environment: Not reportedEndpoint: Not reported
Material flow & sourceInputs: cv-purged
Outputs: cv-data
Depends on: purge
stiger1999 · Main PDF p. 3, printed p. 792, III.A and Figure 2; source concentration and panel-doping conflicts

03Final structuresSource-linked product identity, phase and size measurements

Product IDs identify source observations. Physical batch identity is unknown unless the authors explicitly provide it.
Recipe link: general contextFour substrate/electrolyte comparison contexts
CompositionNot reported
PhaseNot reported
MorphologyNot reported
SurfaceNot reported
Blank and silver-containing sweeps and two doping classes are separate comparisons, not one synthetic product.

No measurements in this category are assigned to the specific record. Contextual figures are not automatically used as product labels.
No sample-resolved atomic coordinates are supplied for this record. A reported phase or size does not establish an exact product CIF.

04PropertiesMeasurements retain their sample, technique and source

No measurements in this category are assigned to the specific record. Contextual figures are not automatically used as product labels.
Original characterization and property figures

05Chemical intuitionReferenced context and interpretation

Mechanistic interpretations and related literature remain separate from the experimental training labels.
Full paper review ↗Nine supplied main pages; SI not located or verified.Wafer preparation ↗Shared substrate treatment; plating concentration and potential sequence remain CV-specific.06Evidence and trainingTask eligibility follows source review and sample linkage

precursor selectionExcludedReviewed synthesis precursors are identified.
partial protocolExcludedPreserve missing fields; this is literature protocol supervision, not a complete SOP.
size conditioned recipeExcludedRequires an explicitly linked quantitative diameter; author-derived size remains labeled.
success predictionExcludedLiterature and heterogeneous historical failure markers do not establish a calibrated success model.
optical outcomeExcludedPublished numeric optical benchmark with explicit row linkage. Failure placeholders are excluded from continuous targets.
exact structure recipeExcludedExact structure–recipe training has not been requested for this record. No canonical measured-sample coordinate asset is recorded; phase/size observations and reference viewers are separate. No independently audited completeness profile defines this task’s required recipe fields. Completeness is unassessed, not established.

Unresolved information
Matching supporting information not located or verified.
No author-assigned physical batch IDs or complete cross-instrument specimen joins.
No experimental atomic coordinates, interfacial registry or refined Ag/Si unit cell supplied.
Source distinctions and conflicts
Figure 5 and surrounding prose print deposition charges in mC/cm²; Figures 7 and 9 use µC/cm². The monolayer reference is printed 222 mC/cm². Values and upper-limit equivalent-monolayer estimates remain as printed, without a silent factor-of-1000 correction.
Figure 2 caption and section introduction give 10 mM silver, whereas the Figure 2b discussion and Scheme 1 give 1.0 mM. The general preparation is 1 mM; Figure 3 separately specifies 1.5 mM. These contexts are not merged.
Figure 2d caption names n++-Si whereas its discussion assigns nondegenerate n-Si. The body-based assignment is exposed with this conflict.
Figure 7 contains four displayed histograms and lists four pulse durations, but its caption says five samples. The top panel mean 2.2 nm and sigma 2.4 nm differ from body values 2.4 nm and 2 nm. Four source panels are retained, not a reconstructed fifth specimen.
Figure 8 ordinate is particle density (µm−2) and its discussion concerns nucleation density, while its caption says mean height and height-distribution error bars. The axis/body interpretation is retained with ambiguous error-bar semantics.
Nucleation rates on printed p.797 use cm−2 ms−1, whereas the Summary uses cm−2 s−1. These are separately scoped statements, not a normalized rate label.
Table 1 prints expected FCC Ag (111) d spacing 2.32 Å versus experimental 2.37 Å. No corrected reference value is substituted.
Equation 2 includes an undefined A and does not show the F that appears in Equation 1. Preserve the original equation rather than silently repair it. The text on p.798 refers to Figure 8 for the size–charge model plotted in Figure 9.
Provenance and record integrityRevision 1 · Schema 1.2.0
Evaluation group: group-94839eb57009 · train
Record SHA-256: d40aff66775bfe3f4084ea00b681d1f67836a3ac81ec6a81e815439093026cc1
All records in the same source, recipe, parent/batch or duplicate group stay together in data splits.
Investigations of Electrochemical Silver Nanocrystal Growth on Hydrogen-Terminated Silicon(100)
Main: All nine supplied main pages read and visually checked; independent source and canonical audits completed
SI: Not located or verified
Molecular identity
Close ×

Reference ↗

File: recipe-atlas/dist/records/stiger-1999-electrodeposition.html
Stiger et al. (1999) · Ag nanocrystal electrodeposition on H-terminated n++ Si(100) · MatterSyn
MMatterSynPeriodic tableSource librarySynthesis datasetSynthesis records / Ag/Si / Pulsed electrodeposition
PULSED ELECTRODEPOSITION · Ag/Si
Stiger et al. (1999) · Ag nanocrystal electrodeposition on H-terminated n++ Si(100)
Investigations of Electrochemical Silver Nanocrystal Growth on Hydrogen-Terminated Silicon(100)
R. M. Stiger; S. Gorer; B. Craft; R. M. Penner · 1999 · 10.1021/la980800b ↗

Recordstiger-1999-electrodeposition
Evidence typeliterature protocol
Reviewsource reviewed
Download record JSON ↓
All nine supplied main pages read in full and visually inspected, with independent source and canonical audits. Matching SI not located or verified. Preparation, electrochemical comparisons, controls, AFM and transferred TEM/SAED cohorts retain their separate scopes. Source charge units, CV concentrations, captions and nucleation-rate units remain unresolved; no measured atomic coordinates or exact physical batch joins inferred.
PrecursorsSynthesis protocolFinal structuresPropertiesChemical intuitionEvidence & training01PrecursorsChemical identities, quantities and separately defined stocks

substratesynthesis
Antimony-doped degenerate n++ Si(100)
Si
dopant number density1e+20 cm^-3reported
wafer diameter5 inchreported
coupon area1 cm^2reported
Molecular identity & structure ↗Wacker Silitronic, antimony doped, polished on one side. n++ in body; abstract typography n²+ is inconsistent.
stiger1999 · Main PDF p. 2, printed p. 791, Experimental Section: silicon preparation and electrochemistryback contactprecursor preparation
Gallium–indium eutectic contact alloy
Mixture / formula unresolved
No separate quantity entered here; consult stocks, operations and source notes below.
Molecular identity & structure ↗Eutectic composition and amount unreported.
stiger1999 · Main PDF p. 2, printed p. 791, Experimental Section: silicon preparation and electrochemistryback contactprecursor preparation
Colloidal silver contact paint
Mixture / formula unresolved
No separate quantity entered here; consult stocks, operations and source notes below.
Molecular identity & structure ↗Colloidal silver paint covers the Ga–In contact; distinct from grown Ag nanocrystals. Paint binder, solvent, loading and brand unreported.
stiger1999 · Main PDF p. 2, printed p. 791, Experimental Section: silicon preparation and electrochemistryoxidantprecursor preparation
Sulfuric acid
H2SO4
reagent concentration95–98 %reported
Molecular identity & structure ↗Fisher trace-metal grade; source concentration basis not stated.
stiger1999 · Main PDF p. 2, printed p. 791, Experimental Section: silicon preparation and electrochemistryoxide etchantprecursor preparation
Hydrofluoric acid
HF
reagent concentration49 %reported
Molecular identity & structure ↗Fisher reagent grade; source concentration basis not stated.
stiger1999 · Main PDF p. 2, printed p. 791, Experimental Section: silicon preparation and electrochemistrysolventprecursor preparation
Ethanol
C2H6O
No separate quantity entered here; consult stocks, operations and source notes below.
Molecular identity & structure ↗Quantum Chemical.
stiger1999 · Main PDF p. 2, printed p. 791, Experimental Section: silicon preparation and electrochemistrysolventprecursor preparation
Nanopure water
H2O
No separate quantity entered here; consult stocks, operations and source notes below.
Molecular identity & structure ↗stiger1999 · Main PDF p. 2, printed p. 791, Experimental Section: silicon preparation and electrochemistrymetal precursorsynthesis
Silver perchlorate monohydrate
AgClO4·H2O
reagent purity99.9 %reported · Source supplier specification; not a measured bath composition
Molecular identity & structure ↗Alfa silver perchlorate monohydrate, 99.9%; hydration retained.
stiger1999 · Main PDF p. 2, printed p. 791, Experimental Section: silicon preparation and electrochemistrysupporting electrolytesynthesis
Lithium perchlorate
LiClO4
reagent purity99.99 %reported · Source supplier specification; not a measured bath composition
Molecular identity & structure ↗Aldrich, 99.99%.
stiger1999 · Main PDF p. 2, printed p. 791, Experimental Section: silicon preparation and electrochemistrysolventsynthesis
Acetonitrile
C2H3N
No separate quantity entered here; consult stocks, operations and source notes below.
Molecular identity & structure ↗Burdick & Jackson high-purity acetonitrile; atmospheric water not rigorously excluded.
stiger1999 · Main PDF p. 2, printed p. 791, Experimental Section: silicon preparation and electrochemistrypurge gassynthesis
Nitrogen purge gas
N2
No separate quantity entered here; consult stocks, operations and source notes below.
Molecular identity & structure ↗stiger1999 · Main PDF p. 2, printed p. 791, Experimental Section: silicon preparation and electrochemistrycounter electrodesynthesis
Platinum wire counter electrode
Pt
No separate quantity entered here; consult stocks, operations and source notes below.
Molecular identity & structure ↗stiger1999 · Main PDF p. 2, printed p. 791, Experimental Section: silicon preparation and electrochemistryreference electrodesynthesis
Silver wire reference electrode
Ag
No separate quantity entered here; consult stocks, operations and source notes below.
Molecular identity & structure ↗stiger1999 · Main PDF p. 2, printed p. 791, Experimental Section: silicon preparation and electrochemistry
Stocks and solutions
Silver plating electrolyte
Total solution volume and reagent masses unreported. All reported potentials use the Ag reference scale; blank-electrolyte measurements physically use SCE, whose conversion offset is not supplied.
Silver perchlorate monohydrate
No separate quantity entered here; consult stocks, operations and source notes below.
Lithium perchlorate
No separate quantity entered here; consult stocks, operations and source notes below.
Acetonitrile
No separate quantity entered here; consult stocks, operations and source notes below.
liclo4 molarity0.1 mol/Lreported
agclo4 molarity1 mmol/Lreported
stiger1999 · Main PDF p. 2, printed p. 791, Experimental Section: silicon preparation and electrochemistry1:1 HF / ethanol oxide-stripping solution
1:1 v/v mixture prepared from the reported 49% HF reagent. Final HF molarity, volume and heat of mixing unreported.
Hydrofluoric acid
No separate quantity entered here; consult stocks, operations and source notes below.
Ethanol
No separate quantity entered here; consult stocks, operations and source notes below.
hf volume parts1 volume partreported
ethanol volume parts1 volume partreported
stiger1999 · Main PDF p. 2, printed p. 791, Experimental Section: silicon preparation and electrochemistry

02Synthesis protocolOrdered operations, material dependencies and stage-specific conditions

Reported condition setsEach set retains its source-defined scope: an alternative, observation window, trajectory point or scale-up claim. Read its label before interpreting it; these entries do not establish independent batches.

Figure 5 · 2 ms (source cohort; not an independent batch assertion)
duration2 msreported
applied potential-800 mVreported · versus Ag+/Ag0
Figure 5 · 7 ms (source cohort; not an independent batch assertion)
duration7 msreported
applied potential-800 mVreported · versus Ag+/Ag0
Figure 5 · 12 ms (source cohort; not an independent batch assertion)
duration12 msreported
applied potential-800 mVreported · versus Ag+/Ag0
Figure 5 · 22 ms (source cohort; not an independent batch assertion)
duration22 msreported
applied potential-800 mVreported · versus Ag+/Ag0
Figure 7 · 5 ms (source cohort; not an independent batch assertion)
duration5 msreported
applied potential-800 mVreported · versus Ag+/Ag0
Figure 7 · 10 ms (source cohort; not an independent batch assertion)
duration10 msreported
applied potential-800 mVreported · versus Ag+/Ag0
Figure 7 · 15 ms (source cohort; not an independent batch assertion)
duration15 msreported
applied potential-800 mVreported · versus Ag+/Ag0
Figure 7 · 25 ms (source cohort; not an independent batch assertion)
duration25 msreported
applied potential-800 mVreported · versus Ag+/Ag0

01
precursor preparationCut the one-side-polished wafer into coupons

coupon area1 cm^2reported
Environment: Not reportedEndpoint: Not reported
Material flow & sourceInputs: si-npp
Outputs: coupon
Depends on: Independent preparation / input state
stiger1999 · Main PDF p. 2, printed p. 791, Experimental Section: silicon preparation and electrochemistry
02
precursor preparationScratch the unpolished backside
Diamond scribe; polished face remains the working surface.
No separate quantity entered here; consult stocks, operations and source notes below.
Environment: Not reportedEndpoint: Not reported
Material flow & sourceInputs: coupon
Outputs: scribed
Depends on: cut
stiger1999 · Main PDF p. 2, printed p. 791, Experimental Section: silicon preparation and electrochemistry
03
precursor preparationPaint the scratch with Ga–In eutectic

No separate quantity entered here; consult stocks, operations and source notes below.
Environment: Not reportedEndpoint: Not reported
Material flow & sourceInputs: scribed, ga-in
Outputs: ohmic-contact
Depends on: scratch
stiger1999 · Main PDF p. 2, printed p. 791, Experimental Section: silicon preparation and electrochemistry
04
precursor preparationCover the contact with colloidal silver paint

No separate quantity entered here; consult stocks, operations and source notes below.
Environment: Not reportedEndpoint: Not reported
Material flow & sourceInputs: ohmic-contact, silver-paint
Outputs: painted
Depends on: contact
stiger1999 · Main PDF p. 2, printed p. 791, Experimental Section: silicon preparation and electrochemistry
05
precursor preparationAir-dry the back contact
Time and temperature unreported.
No separate quantity entered here; consult stocks, operations and source notes below.
Environment: AirEndpoint: Not reported
Material flow & sourceInputs: painted
Outputs: contacted
Depends on: paint
stiger1999 · Main PDF p. 2, printed p. 791, Experimental Section: silicon preparation and electrochemistry
06
precursor preparationOxidize the polished Si surface in sulfuric acid
80 °C acid treatment; heating apparatus, acid volume and agitation unreported.
temperature80 degCreported
duration≈10 minreported
Environment: Not reportedEndpoint: Not reported
Material flow & sourceInputs: contacted, h2so4
Outputs: oxidized
Depends on: dry-contact
stiger1999 · Main PDF p. 2, printed p. 791, Experimental Section: silicon preparation and electrochemistry
07
precursor preparationBriefly rinse in Nanopure water

durationNot reported · brief rinsenot reported
Environment: Not reportedEndpoint: Not reported
Material flow & sourceInputs: oxidized, water
Outputs: rinsed-oxide
Depends on: oxidize
stiger1999 · Main PDF p. 2, printed p. 791, Experimental Section: silicon preparation and electrochemistry
08
precursor preparationStrip the oxide in HF / ethanol
Etchant temperature and rinse-to-deposition delay unreported.
duration5 minreported
Environment: Not reportedEndpoint: Not reported
Material flow & sourceInputs: rinsed-oxide, etchant
Outputs: h-terminated
Depends on: rinse1
stiger1999 · Main PDF p. 2, printed p. 791, Experimental Section: silicon preparation and electrochemistry
09
precursor preparationRinse the hydrogen-terminated surface in water
Hydrophobic surface reported; no intervening drying step is stated.
No separate quantity entered here; consult stocks, operations and source notes below.
Environment: Not reportedEndpoint: Not reported
Material flow & sourceInputs: h-terminated, water
Outputs: prepared-electrode
Depends on: etch
stiger1999 · Main PDF p. 2, printed p. 791, Experimental Section: silicon preparation and electrochemistry
10
synthesisPrepare the silver plating electrolyte
1 mM AgClO4 and 0.1 M LiClO4 in high-purity acetonitrile. Dissolution order, volume and preparation time unreported; source stock composition does not imply aqueous reagents.
No separate quantity entered here; consult stocks, operations and source notes below.
Environment: Not reportedEndpoint: Not reported
Material flow & sourceInputs: plating-solution
Outputs: electrolyte
Depends on: Independent preparation / input state
stiger1999 · Main PDF p. 2, printed p. 791, Experimental Section: silicon preparation and electrochemistry
11
synthesisPurge the electrolyte with nitrogen
Purge duration, flow and continued gas flow during plating unreported.
No separate quantity entered here; consult stocks, operations and source notes below.
Environment: N2 purge before use; atmospheric water not rigorously excludedEndpoint: Not reported
Material flow & sourceInputs: electrolyte, nitrogen
Outputs: purged
Depends on: mix
stiger1999 · Main PDF p. 2, printed p. 791, Experimental Section: silicon preparation and electrochemistry
12
synthesisMount the freshly etched working electrode
Glass electrochemical cell; Teflon holder. Working Si, silver-wire reference and platinum-wire counter electrodes. EG&E Model M273 potentiostat as printed; bath temperature and electrode spacings unreported.
exposed electrode area0.28 cm^2reported
Environment: Not reportedEndpoint: Not reported
Material flow & sourceInputs: prepared-electrode, purged, ag-wire, pt-wire
Outputs: cell
Depends on: rinse2, purge
stiger1999 · Main PDF p. 2, printed p. 791, Experimental Section: silicon preparation and electrochemistry
13
synthesisPulse from open circuit to −800 mV versus Ag
HP 33120A generator and relay trigger the M273. One selected pulse duration per surface; range is not a repeated pulse train. Discrete Figure 5/7 options retain their figure cohorts; no interpolated size predictor.
applied potential-800 mVreported · Relative to silver / Ag+/Ag0 reference, not SCE
duration2–25 msreported
Environment: Not reportedEndpoint: Not reported
Material flow & sourceInputs: cell
Outputs: deposited
Depends on: mount
stiger1999 · Main PDF p. 2, printed p. 791, Experimental Section: silicon preparation and electrochemistry
14
synthesisPromptly return the surface to open circuit

No separate quantity entered here; consult stocks, operations and source notes below.
Environment: Not reportedEndpoint: Not reported
Material flow & sourceInputs: deposited
Outputs: ocp
Depends on: pulse
stiger1999 · Main PDF p. 5, printed p. 794, III.C ex situ protocol
15
workupRemove the electrode holder from solution

No separate quantity entered here; consult stocks, operations and source notes below.
Environment: Not reportedEndpoint: Not reportedRetain: recovered
Material flow & sourceInputs: ocp
Outputs: recovered
Depends on: open-circuit
stiger1999 · Main PDF p. 2, printed p. 791, Experimental Section: silicon preparation and electrochemistry
16
workupRinse the deposit with pure acetonitrile

No separate quantity entered here; consult stocks, operations and source notes below.
Environment: Not reportedEndpoint: Not reportedRetain: rinsed-product
Material flow & sourceInputs: recovered, mecn
Outputs: rinsed-product
Depends on: remove
stiger1999 · Main PDF p. 2, printed p. 791, Experimental Section: silicon preparation and electrochemistry
17
workupAir-dry the electrodeposited nanocrystals
Drying duration and temperature unreported. Subsequent TEM/SAED exposure to air for at least 1 h is an analysis-context observation, not this drying instruction.
No separate quantity entered here; consult stocks, operations and source notes below.
Environment: AirEndpoint: Not reported
Material flow & sourceInputs: rinsed-product
Outputs: ag-si-product
Depends on: rinse-product
stiger1999 · Main PDF p. 2, printed p. 791, Experimental Section: silicon preparation and electrochemistry

03Final structuresSource-linked product identity, phase and size measurements

Product IDs identify source observations. Physical batch identity is unknown unless the authors explicitly provide it.
Recipe link: explicitPreparative Ag/Si pulse-duration series
CompositionAg nanocrystals on Si(100)
PhaseFCC silver component on Si(100) · SAED phase assignment; transferred specimen pulse duration unspecified. No solved Ag/Si heterostructure cell.
MorphologySeparated nanocrystal islands
SurfaceHydrogen-terminated Si before deposition; final hydrogen coverage not quantified
Generic reported preparation; source series contains distinct surfaces. Exact individual stock preparations, current efficiency and physical batch IDs unavailable. Figure 5 and Figure 7 cohorts are not joined to each other or to TEM.

No measurements in this category are assigned to the specific record. Contextual figures are not automatically used as product labels.
No sample-resolved atomic coordinates are supplied for this record. A reported phase or size does not establish an exact product CIF.

04PropertiesMeasurements retain their sample, technique and source

No measurements in this category are assigned to the specific record. Contextual figures are not automatically used as product labels.
Original characterization and property figures

05Chemical intuitionReferenced context and interpretation

Mechanistic interpretations and related literature remain separate from the experimental training labels.
Full paper review ↗Nine supplied main pages; SI not located or verified.Cyclic voltammetry ↗Separate source-scoped experimental or characterization context; not a shared physical specimen assertion.Current transients ↗Separate source-scoped experimental or characterization context; not a shared physical specimen assertion.AFM analysis ↗Separate source-scoped experimental or characterization context; not a shared physical specimen assertion.TEM and SAED ↗Separate source-scoped experimental or characterization context; not a shared physical specimen assertion.Open-circuit control ↗Separate source-scoped experimental or characterization context; not a shared physical specimen assertion.Silver-free pulse control ↗Separate source-scoped experimental or characterization context; not a shared physical specimen assertion.All source-scoped measurements ↗Separate source-scoped experimental or characterization context; not a shared physical specimen assertion.06Evidence and trainingTask eligibility follows source review and sample linkage

precursor selectionIncludedReviewed synthesis precursors are identified.
partial protocolIncludedPreserve missing fields; this is literature protocol supervision, not a complete SOP.
size conditioned recipeExcludedRequires an explicitly linked quantitative diameter; author-derived size remains labeled.
exact structure recipeExcludedRequires measured sample coordinates, explicit recipe linkage and no unresolved required fields.
success predictionExcludedLiterature and heterogeneous historical failure markers do not establish a calibrated success model.
optical outcomeExcludedPublished numeric optical benchmark with explicit row linkage. Failure placeholders are excluded from continuous targets.

Unresolved information
Matching supporting information not located or verified.
No author-assigned physical batch IDs or complete cross-instrument specimen joins.
No experimental atomic coordinates, interfacial registry or refined Ag/Si unit cell supplied.
Plating temperature, solution volume, purge time/flow, exact current efficiency and final atomic interface structure unreported.
Figure charge-unit conflicts preclude a resolved charge-based recipe label.
Source distinctions and conflicts
Figure 5 and surrounding prose print deposition charges in mC/cm²; Figures 7 and 9 use µC/cm². The monolayer reference is printed 222 mC/cm². Values and upper-limit equivalent-monolayer estimates remain as printed, without a silent factor-of-1000 correction.
Figure 2 caption and section introduction give 10 mM silver, whereas the Figure 2b discussion and Scheme 1 give 1.0 mM. The general preparation is 1 mM; Figure 3 separately specifies 1.5 mM. These contexts are not merged.
Figure 2d caption names n++-Si whereas its discussion assigns nondegenerate n-Si. The body-based assignment is exposed with this conflict.
Figure 7 contains four displayed histograms and lists four pulse durations, but its caption says five samples. The top panel mean 2.2 nm and sigma 2.4 nm differ from body values 2.4 nm and 2 nm. Four source panels are retained, not a reconstructed fifth specimen.
Figure 8 ordinate is particle density (µm−2) and its discussion concerns nucleation density, while its caption says mean height and height-distribution error bars. The axis/body interpretation is retained with ambiguous error-bar semantics.
Nucleation rates on printed p.797 use cm−2 ms−1, whereas the Summary uses cm−2 s−1. These are separately scoped statements, not a normalized rate label.
Table 1 prints expected FCC Ag (111) d spacing 2.32 Å versus experimental 2.37 Å. No corrected reference value is substituted.
Equation 2 includes an undefined A and does not show the F that appears in Equation 1. Preserve the original equation rather than silently repair it. The text on p.798 refers to Figure 8 for the size–charge model plotted in Figure 9.
Provenance and record integrityRevision 1 · Schema 1.2.0
Evaluation group: group-94839eb57009 · train
Record SHA-256: 680724b44008d9b4feec165adaef850a48c94f40a841848232a0fa190c074eb7
All records in the same source, recipe, parent/batch or duplicate group stay together in data splits.
Investigations of Electrochemical Silver Nanocrystal Growth on Hydrogen-Terminated Silicon(100)
Main: All nine supplied main pages read and visually checked; independent source and canonical audits completed
SI: Not located or verified
Molecular identity
Close ×

Reference ↗

File: recipe-atlas/dist/records/stiger-1999-tem-saed.html
Stiger et al. (1999) · Transferred-particle TEM and selected-area electron diffraction · MatterSyn
MMatterSynPeriodic tableSource librarySynthesis datasetReview progressSynthesis records / Ag/Si / Supporting procedure
SUPPORTING PROCEDURE · Ag/Si
Stiger et al. (1999) · Transferred-particle TEM and selected-area electron diffraction
Investigations of Electrochemical Silver Nanocrystal Growth on Hydrogen-Terminated Silicon(100)
R. M. Stiger; S. Gorer; B. Craft; R. M. Penner · 1999 · 10.1021/la980800b ↗

Recordstiger-1999-tem-saed
Evidence typeprocedure
Reviewsource reviewed
Download record JSON ↓
All nine supplied main pages read in full and visually inspected, with independent source and canonical audits. Matching SI not located or verified. Preparation, electrochemical comparisons, controls, AFM and transferred TEM/SAED cohorts retain their separate scopes. Source charge units, CV concentrations, captions and nucleation-rate units remain unresolved; no measured atomic coordinates or exact physical batch joins inferred.
PrecursorsSynthesis protocolFinal structuresPropertiesChemical intuitionEvidence & training01PrecursorsChemical identities, quantities and separately defined stocks

analytical specimencharacterization
Electrodeposited Ag nanocrystals on Si(100)
Mixture / formula unresolved
No separate quantity entered here; consult stocks, operations and source notes below.
Molecular identity & structure ↗stiger1999 · Main PDF p. 2, printed p. 791, Experimental Section: microscopyspecimen supportcharacterization
Carbon-supported gold TEM grid
Mixture / formula unresolved
No separate quantity entered here; consult stocks, operations and source notes below.
Molecular identity & structure ↗Carbon-supported gold grid, Ted Pella Inc.
stiger1999 · Main PDF p. 2, printed p. 791, Experimental Section: microscopydiffraction calibration referencecharacterization
Highly oriented pyrolytic graphite calibration flakes
C
No separate quantity entered here; consult stocks, operations and source notes below.
Molecular identity & structure ↗stiger1999 · Main PDF p. 2, printed p. 791, Experimental Section: microscopy

02Synthesis protocolOrdered operations, material dependencies and stage-specific conditions

01
characterizationTransfer deposited nanoparticles to a TEM grid
Mechanical removal from Si(100); transfer method, efficiency and exact pulse duration unreported. Aggregation on the grid cannot define as-grown substrate coverage.
No separate quantity entered here; consult stocks, operations and source notes below.
Environment: Not reportedEndpoint: Not reported
Material flow & sourceInputs: ag-si, carbon-grid
Outputs: transferred
Depends on: Independent preparation / input state
stiger1999 · Main PDF p. 2, printed p. 791, Experimental Section: microscopy
02
characterizationImage the transferred nanoparticles
Philips EM-200; Figure6a is the original TEM image. Do not silently relabel the printed200keV as measured voltage or assign the specimen to a Figure7 pulse cohort.
source accelerating voltage label200 keV · Source calls this accelerating voltage but prints energy units; retained as printedreported
field width260 nmreported
field height260 nmreported
Environment: Not reportedEndpoint: Not reported
Material flow & sourceInputs: transferred
Outputs: tem-images
Depends on: transfer
stiger1999 · Main PDF p. 2, printed p. 791, Experimental Section: microscopy; stiger1999 · Main PDF p. 7, printed p. 796, Figure 6a
03
characterizationAcquire selected-area electron diffraction
Figure6b is the measured pattern; Figure6c is an author-drawn indexing schematic. Table1 experimental d spacings and ICDD reference values are separate; original expected111value2.32Å retained.
camera length500 mmreported
selected area aperture10 umreported
Environment: Not reportedEndpoint: Not reported
Material flow & sourceInputs: transferred
Outputs: saed-pattern
Depends on: transfer
stiger1999 · Main PDF p. 2, printed p. 791, Experimental Section: microscopy; stiger1999 · Main PDF p. 7, printed p. 796, Figure6b and Table1
04
characterizationCorrect microscope astigmatism using graphite diffraction
Diffraction patterns from single-crystal HOPG flakes were used to correct microscope astigmatism. Timing relative to specimen acquisition and calibration details are unreported; not a retrospective correction of the Ag diffraction image.
No separate quantity entered here; consult stocks, operations and source notes below.
Environment: Not reportedEndpoint: Not reported
Material flow & sourceInputs: hopg
Outputs: instrument-calibration
Depends on: Independent preparation / input state
stiger1999 · Main PDF p. 2, printed p. 791, Experimental Section: microscopy

03Final structuresSource-linked product identity, phase and size measurements

Product IDs identify source observations. Physical batch identity is unknown unless the authors explicitly provide it.
Recipe link: general contextFigure6 transferred Ag particles
CompositionAg nanocrystals mechanically transferred from Si(100) to a carbon-supported gold TEM grid
PhaseNot reported
MorphologyNot reported
SurfaceNot reported
Deposited at−800mV; pulse duration and correspondence toAFM cohorts unspecified. Source reports10–25Å TEMdiameters and at least1h air exposure during analysis. This is not a complete time-dependent oxidation test.

No measurements in this category are assigned to the specific record. Contextual figures are not automatically used as product labels.
No sample-resolved atomic coordinates are supplied for this record. A reported phase or size does not establish an exact product CIF.

04PropertiesMeasurements retain their sample, technique and source

No measurements in this category are assigned to the specific record. Contextual figures are not automatically used as product labels.
Original characterization and property figures

05Chemical intuitionReferenced context and interpretation

Mechanistic interpretations and related literature remain separate from the experimental training labels.
Full paper review ↗Nine supplied main pages; SI not located or verified.06Evidence and trainingTask eligibility follows source review and sample linkage

precursor selectionExcludedNo identified synthesis precursor set.
partial protocolExcludedPreserve missing fields; this is literature protocol supervision, not a complete SOP.
size conditioned recipeExcludedRequires an explicitly linked quantitative diameter; author-derived size remains labeled.
exact structure recipeExcludedRequires measured sample coordinates, explicit recipe linkage and no unresolved required fields.
success predictionExcludedLiterature and heterogeneous historical failure markers do not establish a calibrated success model.
optical outcomeExcludedPublished numeric optical benchmark with explicit row linkage. Failure placeholders are excluded from continuous targets.

Unresolved information
Matching supporting information not located or verified.
No author-assigned physical batch IDs or complete cross-instrument specimen joins.
No experimental atomic coordinates, interfacial registry or refined Ag/Si unit cell supplied.
Source distinctions and conflicts
Figure 5 and surrounding prose print deposition charges in mC/cm²; Figures 7 and 9 use µC/cm². The monolayer reference is printed 222 mC/cm². Values and upper-limit equivalent-monolayer estimates remain as printed, without a silent factor-of-1000 correction.
Figure 2 caption and section introduction give 10 mM silver, whereas the Figure 2b discussion and Scheme 1 give 1.0 mM. The general preparation is 1 mM; Figure 3 separately specifies 1.5 mM. These contexts are not merged.
Figure 2d caption names n++-Si whereas its discussion assigns nondegenerate n-Si. The body-based assignment is exposed with this conflict.
Figure 7 contains four displayed histograms and lists four pulse durations, but its caption says five samples. The top panel mean 2.2 nm and sigma 2.4 nm differ from body values 2.4 nm and 2 nm. Four source panels are retained, not a reconstructed fifth specimen.
Figure 8 ordinate is particle density (µm−2) and its discussion concerns nucleation density, while its caption says mean height and height-distribution error bars. The axis/body interpretation is retained with ambiguous error-bar semantics.
Nucleation rates on printed p.797 use cm−2 ms−1, whereas the Summary uses cm−2 s−1. These are separately scoped statements, not a normalized rate label.
Table 1 prints expected FCC Ag (111) d spacing 2.32 Å versus experimental 2.37 Å. No corrected reference value is substituted.
Equation 2 includes an undefined A and does not show the F that appears in Equation 1. Preserve the original equation rather than silently repair it. The text on p.798 refers to Figure 8 for the size–charge model plotted in Figure 9.
Provenance and record integrityRevision 1 · Schema 1.2.0
Evaluation group: group-94839eb57009 · train
Record SHA-256: 3795c8ebf3f37922383aaad8908c932f843ddb382140d6a10572e53419947f37
All records in the same source, recipe, parent/batch or duplicate group stay together in data splits.
Investigations of Electrochemical Silver Nanocrystal Growth on Hydrogen-Terminated Silicon(100)
Main: All nine supplied main pages read and visually checked; independent source and canonical audits completed
SI: Not located or verified
Molecular identity
Close ×

Reference ↗
