Repository: cuiyist/mattersyn

# MatterSyn build and validation

MatterSyn presents reviewed synthesis records through shared Reader and Data views.
Source facts, sample identities, conflicting claims and task-specific training
eligibility remain in reviewed data; a successful build is not a scientific audit.

## Source of truth

- `data/records/` and `data/paper-reviews/`: approved release records and source reviews.
- `data/reader-presentation-reviewed.json`: the reviewed record/figure/interpretation
  sidecar. Preserve source and sample scopes when adding a contribution.
- `data/`: audited inventory, display classifications, structure-task policy,

File: recipe-atlas/static/data/paper-evidence/chen2018ami-source-extraction.json (part 1 of 3)
{
  "schema": "mattersyn-private-source-extraction/1",
  "status": "author_complete_pending_independent_audit",
  "source": {
    "paper_id": "legacy::10.1021_acsami.8b04556",
    "status": "verified_content_pair",
    "doi": "10.1021/acsami.8b04556",
    "title": "Cs4PbBr6/CsPbBr3 Perovskite Composites with Near-Unity Luminescence Quantum Yield: Large-Scale Synthesis, Luminescence and Formation Mechanism, and White Light-Emitting Diode Application",
    "authors": "Ya-Meng Chen; Yang Zhou; Qing Zhao; Jun-Ying Zhang; Ju-Ping Ma; Tong-Tong Xuan; Shao-Qiang Guo; Zi-Jun Yong; Jing Wang; Yoshihiro Kuroiwa; Chikako Moriyoshi; Hong-Tao Sun",
    "year": 2018,
    "journal": "ACS Applied Materials & Interfaces",
    "volume": 10,
    "printed_pages": "15905-15912",
    "sources": [
      {
        "role": "main",
        "file": "10.1021_acsami.8b04556.pdf",
        "sha256": "f85d623c175baf82e59c01264bf9aa30c7ed8386b945a60dedd5fe470a300562",
        "pages": 8
      },
      {
        "role": "si",
        "file": "10.1021_acsami.8b04556_si_1.pdf",
        "sha256": "03e6302cd25829f2a33f95f9ee5ad8735616bdde0c7f9af55cc84fcd0b06b73d",
        "pages": 10
      }
    ],
    "evidence": [
      "Main p1 DOI and full title; main p7 explicit same-DOI SI availability and content listing.",
      "SI p1 full title and author list match; all SI figure/table references align with main article S1-S9/Tables S1-S3.",
      "Both actual file SHA256 values match intake. SI generic metadata title was not used as pairing evidence."
    ],
    "completed_at": "2026-09-22T22:23:21.698674+00:00",
    "canonical_source_id_proposal": "chen2018ami"
  },
  "scope": {
    "main_pages_read": 8,
    "si_pages_read": 10,
    "visual_pages_inspected": 18,
    "figure_count_main": 6,
    "figure_count_si": 9,
    "table_count_main": 2,
    "table_count_si": 3,
    "bibliography_entries": 46,
    "full_original_pdf_local_only": true,
    "raw_curves_digitized": false,
    "new_downloads": false
  },
  "materials": [
    {
      "id": "csac",
      "name": "cesium acetate",
      "formula": "C2H3CsO2",
      "role": "composite cesium precursor",
      "specification": "99.999%",
      "supplier": "Alfa",
      "storage": null,
      "evidence": [
        {
          "document_role": "main",
          "pdf_page": 2,
          "printed_page": "15906",
          "item": "2.1 chemicals / 2.1.1 / 2.1.2"
        }
      ],
      "notes": [
        "Used without purification unless otherwise noted."
      ]
    },
    {
      "id": "pbbr2",
      "name": "lead(II) bromide",
      "formula": "PbBr2",
      "role": "composite and hot-injection lead precursor",
      "specification": "99%",
      "supplier": "Aladdin",
      "storage": null,
      "evidence": [
        {
          "document_role": "main",
          "pdf_page": 2,
          "printed_page": "15906",
          "item": "2.1 chemicals / 2.1.1 / 2.1.2"
        }
      ],
      "notes": [
        "Used without purification unless otherwise noted."
      ]
    },
    {
      "id": "hbr-aq",
      "name": "aqueous hydrobromic acid",
      "formula": "HBr/H2O",
      "role": "composite acid/halide source; water cosolvent",
      "specification": "48% by weight in H2O",
      "supplier": "J&K",
      "storage": null,
      "evidence": [
        {
          "document_role": "main",
          "pdf_page": 2,
          "printed_page": "15906",
          "item": "2.1 chemicals / 2.1.1 / 2.1.2"
        }
      ],
      "notes": [
        "Used without purification unless otherwise noted."
      ]
    },
    {
      "id": "hbr-hac",
      "name": "hydrobromic acid in acetic acid",
      "formula": "HBr/C2H4O2",
      "role": "water-series acid/halide adjustment",
      "specification": "33% by weight in HAc",
      "supplier": "J&K",
      "storage": null,
      "evidence": [
        {
          "document_role": "main",
          "pdf_page": 2,
          "printed_page": "15906",
          "item": "2.1 chemicals / 2.1.1 / 2.1.2"
        }
      ],
      "notes": [
        "Used without purification unless otherwise noted."
      ]
    },
    {
      "id": "dmso",
      "name": "dimethyl sulfoxide",
      "formula": "C2H6OS",
      "role": "composite reaction and purification solvent",
      "specification": "+99.7%",
      "supplier": "Acros",
      "storage": null,
      "evidence": [
        {
          "document_role": "main",
          "pdf_page": 2,
          "printed_page": "15906",
          "item": "2.1 chemicals / 2.1.1 / 2.1.2"
        }
      ],
      "notes": [
        "Used without purification unless otherwise noted."
      ]
    },
    {
      "id": "ode",
      "name": "octadecene (ODE)",
      "formula": "C18H36",
      "role": "hot-injection solvent; source does not specify double-bond position",
      "specification": "90%",
      "supplier": "Alfa",
      "storage": null,
      "evidence": [
        {
          "document_role": "main",
          "pdf_page": 2,
          "printed_page": "15906",
          "item": "2.1 chemicals / 2.1.1 / 2.1.2"
        }
      ],
      "notes": [
        "Used without purification unless otherwise noted."
      ]
    },
    {
      "id": "oa",
      "name": "oleic acid",
      "formula": "C18H34O2",
      "role": "cesium oleate preparation and hot-injection ligand",
      "specification": "90%",
      "supplier": "Alfa",
      "storage": null,
      "evidence": [
        {
          "document_role": "main",
          "pdf_page": 2,
          "printed_page": "15906",
          "item": "2.1 chemicals / 2.1.1 / 2.1.2"
        }
      ],
      "notes": [
        "Used without purification unless otherwise noted."
      ]
    },
    {
      "id": "ola",
      "name": "oleylamine",
      "formula": "C18H37N",
      "role": "hot-injection ligand",
      "specification": "80-90%",
      "supplier": "Acros",
      "storage": null,
      "evidence": [
        {
          "document_role": "main",
          "pdf_page": 2,
          "printed_page": "15906",
          "item": "2.1 chemicals / 2.1.1 / 2.1.2"
        }
      ],
      "notes": [
        "Used without purification unless otherwise noted."
      ]
    },
    {
      "id": "hexane",
      "name": "hexane",
      "formula": "C6H14",
      "role": "listed chemical; explicit operation not supplied",
      "specification": ">=98.0% (GC)",
      "supplier": "Aladdin",
      "storage": null,
      "evidence": [
        {
          "document_role": "main",
          "pdf_page": 2,
          "printed_page": "15906",
          "item": "2.1 chemicals / 2.1.1 / 2.1.2"
        }
      ],
      "notes": [
        "Used without purification unless otherwise noted."
      ]
    },
    {
      "id": "toluene",
      "name": "toluene",
      "formula": "C7H8",
      "role": "hot-injection product redispersion and film casting",
      "specification": "AR",
      "supplier": "QS",
      "storage": null,
      "evidence": [
        {
          "document_role": "main",
          "pdf_page": 2,
          "printed_page": "15906",
          "item": "2.1 chemicals / 2.1.1 / 2.1.2"
        }
      ],
      "notes": [
        "Used without purification unless otherwise noted."
      ]
    },
    {
      "id": "cs2co3",
      "name": "cesium carbonate",
      "formula": "Cs2CO3",
      "role": "cesium oleate stock precursor",
      "specification": null,
      "supplier": null,
      "storage": null,
      "evidence": [
        {
          "document_role": "main",
          "pdf_page": 2,
          "printed_page": "15906",
          "item": "2.1 chemicals / 2.1.1 / 2.1.2"
        }
      ],
      "notes": []
    },
    {
      "id": "water",
      "name": "deionized water",
      "formula": "H2O",
      "role": "water-series adjustment",
      "specification": null,
      "supplier": null,
      "storage": null,
      "evidence": [
        {
          "document_role": "main",
          "pdf_page": 2,
          "printed_page": "15906",
          "item": "2.1 chemicals / 2.1.1 / 2.1.2"
        }
      ],
      "notes": []
    },
    {
      "id": "red-phosphor",
      "name": "manganese(IV)-doped potassium hexafluorosilicate",
      "formula": "K2SiF6:Mn4+",
      "role": "WLED red phosphor",
      "specification": null,
      "supplier": null,
      "storage": null,
      "evidence": [
        {
          "document_role": "main",
          "pdf_page": 3,
          "printed_page": "15907",
          "item": "2.2 / Figure 5 / WLED scope"
        }
      ],
      "notes": []
    },
    {
      "id": "silicone-a",
      "name": "silicone gel A",
      "formula": null,
      "role": "WLED binder",
      "specification": null,
      "supplier": null,
      "storage": null,
      "evidence": [
        {
          "document_role": "main",
          "pdf_page": 3,
          "printed_page": "15907",
          "item": "2.2 / Figure 5 / WLED scope"
        }
      ],
      "notes": []
    },
    {
      "id": "silicone-b",
      "name": "silicone gel B",
      "formula": null,
      "role": "WLED binder",
      "specification": null,
      "supplier": null,
      "storage": null,
      "evidence": [
        {
          "document_role": "main",
          "pdf_page": 3,
          "printed_page": "15907",
          "item": "2.2 / Figure 5 / WLED scope"
        }
      ],
      "notes": []
    },
    {
      "id": "blue-chip",
      "name": "blue InGaN chip",
      "formula": "InGaN",
      "role": "WLED excitation device",
      "specification": null,
      "supplier": null,
      "storage": null,
      "evidence": [
        {
          "document_role": "main",
          "pdf_page": 3,
          "printed_page": "15907",
          "item": "2.2 / Figure 5 / WLED scope"
        },
        {
          "document_role": "main",
          "pdf_page": 6,
          "printed_page": "15910",
          "item": "3.4 blue InGaN chip"
        }
      ],
      "notes": []
    },
    {
      "id": "green-reference",
      "name": "commercial beta-SiAlON:Eu2+ phosphor",
      "formula": null,
      "role": "comparative optical standard",
      "specification": null,
      "supplier": null,
      "storage": null,
      "evidence": [
        {
          "document_role": "main",
          "pdf_page": 5,
          "printed_page": "15909",
          "item": "2.2 / Figure 5 / WLED scope"
        }
      ],
      "notes": []
    },
    {
      "id": "nitrogen",
      "name": "nitrogen",
      "formula": "N2",
      "role": "glovebox/reaction atmosphere",
      "specification": null,
      "supplier": null,
      "storage": null,
      "evidence": [
        {
          "document_role": "main",
          "pdf_page": 2,
          "printed_page": "15906",
          "item": "2.1 chemicals / 2.1.1 / 2.1.2"
        }
      ],
      "notes": []
    },
    {
      "id": "glass-substrate",
      "name": "glass substrate",
      "formula": null,
      "role": "support for dropcast CsPbBr3 NC film",
      "specification": null,
      "supplier": null,
      "storage": null,
      "evidence": [
        {
          "document_role": "main",
          "pdf_page": 2,
          "printed_page": "15906",
          "item": "2.1.2 colloidal CsPbBr3 comparator"
        }
      ],
      "notes": [
        "Substrate composition, dimensions and surface treatment are not supplied. Support, not a reaction precursor."
      ]
    }
  ],
  "stocks": [
    {
      "id": "chen2018ami-cs-oleate",
      "name": "Cesium oleate reaction solution",
      "record_type": "upstream_stock_preparation",
      "materials": [
        {
          "id": "cs2co3",
          "amount": {
            "value": 1.25,
            "unit": "mmol",
            "status": "reported",
            "raw_text": "1.25",
            "evidence": [
              {
                "document_role": "main",
                "pdf_page": 2,
                "printed_page": "15906",
                "item": "2.1.2 colloidal CsPbBr3 comparator"
              }
            ]
          }
        },
        {
          "id": "oa",
          "amount": {
            "value": 1.25,
            "unit": "mL",
            "status": "reported",
            "raw_text": "1.25",
            "evidence": [
              {
                "document_role": "main",
                "pdf_page": 2,
                "printed_page": "15906",
                "item": "2.1.2 colloidal CsPbBr3 comparator"
              }
            ]
          }
        },
        {
          "id": "ode",
          "amount": {
            "value": 20,
            "unit": "mL",
            "status": "reported",
            "raw_text": "20",
            "evidence": [
              {
                "document_role": "main",
                "pdf_page": 2,
                "printed_page": "15906",
                "item": "2.1.2 colloidal CsPbBr3 comparator"
              }
            ]
          }
        }
      ],
      "operations": [
        {
          "action": "Load100mL three-neck flask and vacuum-dry",
          "temperature": {
            "value": 120,
            "unit": "degC",
            "status": "reported",
            "raw_text": "120",
            "evidence": [
              {
                "document_role": "main",
                "pdf_page": 2,
                "printed_page": "15906",
                "item": "2.1.2 colloidal CsPbBr3 comparator"
              }
            ]
          },
          "duration": {
            "value": 1,
            "unit": "h",
            "status": "reported",
            "raw_text": "1",
            "evidence": [
              {
                "document_role": "main",
                "pdf_page": 2,
                "printed_page": "15906",
                "item": "2.1.2 colloidal CsPbBr3 comparator"
              }
            ]
          },
          "pressure": null
        },
        {
          "action": "Keep under N2 until clear",
          "temperature": {
            "value": 150,
            "unit": "degC",
            "status": "reported",
            "raw_text": "150",
            "evidence": [
              {
                "document_role": "main",
                "pdf_page": 2,
                "printed_page": "15906",
                "item": "2.1.2 colloidal CsPbBr3 comparator"
              }
            ]
          },
          "duration": null,
          "endpoint": "clear"
        }
      ],
      "concentration": {
        "value": 0.117,
        "unit": "mol/L",
        "status": "reported",
        "raw_text": "0.117",
        "evidence": [
          {
            "document_role": "main",
            "pdf_page": 2,
            "printed_page": "15906",
            "item": "2.1.2 colloidal CsPbBr3 comparator"
          }
        ],
        "note": "Source-reported Cs-oleate solution concentration at injection; volume/molarity basis not independently measured here."
      },
      "injected_aliquot": {
        "value": 0.4,
        "unit": "mL",
        "status": "reported",
        "raw_text": "0.4",
        "evidence": [
          {
            "document_role": "main",
            "pdf_page": 2,
            "printed_page": "15906",
            "item": "2.1.2 colloidal CsPbBr3 comparator"
          }
        ]
      },
      "storage": null,
      "cited_upstream": {
        "reference": 16,
        "access": "Current paper supplies its implemented procedure; original Protesescu paper not opened or substituted during this extraction."
      },
      "evidence": [
        {
          "document_role": "main",
          "pdf_page": 2,
          "printed_page": "15906",
          "item": "2.1.2 colloidal CsPbBr3 comparator"
        }
      ]
    }
  ],
  "composite_common_operations": [
    {
      "id": "precursor-mix",
      "action": "Combine/stir",
      "inputs": [
        "pbbr2",
        "csac",
        "dmso"
      ],
      "temperature": {
        "value": null,
        "unit": "degC",
        "status": "reported",
        "raw_text": "room temperature",
        "evidence": [
          {
            "document_role": "main",
            "pdf_page": 2,
            "printed_page": "15906",
            "item": "2.1.1 composite synthesis"
          }
        ],
        "note": "No numerical room temperature for synthesis"
      },
      "duration": {
        "value": 1,
        "unit": "h",
        "status": "reported",
        "raw_text": "1",
        "evidence": [
          {
            "document_role": "main",
            "pdf_page": 2,
            "printed_page": "15906",
            "item": "2.1.1 composite synthesis"
          }
        ]
      },
      "environment": "nitrogen-filled glovebox",
      "equipment": null,
      "endpoint": "source calls precursor solution; results retain white turbid incomplete-dissolution state",
      "conflicts": [
        "precursor-state"
      ],
      "evidence": [
        {
          "document_role": "main",
          "pdf_page": 2,
          "printed_page": "15906",
          "item": "2.1.1 composite synthesis"
        },
        {
          "document_role": "main",
          "pdf_page": 3,
          "printed_page": "15907",
          "item": "3.1"
        }
      ]
    },
    {
      "id": "acid-add",
      "action": "Slowly inject aqueous HBr with stirring",
      "inputs": [
        "hbr-aq"
      ],
      "duration": {
        "value": null,
        "unit": "s",
        "status": "reported",
        "raw_text": "slowly",
        "evidence": [
          {
            "document_role": "main",
            "pdf_page": 2,
            "printed_page": "15906",
            "item": "2.1.1 composite synthesis"
          }
        ]
      },
      "temperature": {
        "value": null,
        "unit": "degC",
        "status": "reported",
        "raw_text": "room temperature",
        "evidence": [
          {
            "document_role": "main",
            "pdf_page": 2,
            "printed_page": "15906",
            "item": "2.1.1 composite synthesis"
          }
        ]
      },
      "endpoint": "Immediate yellow-green precipitation",
      "evidence": [
        {
          "document_role": "main",
          "pdf_page": 2,
          "printed_page": "15906",
          "item": "2.1.1 composite synthesis"
        }
      ]
    },
    {
      "id": "maturation",
      "action": "Stir mixed dispersion",
      "temperature": {
        "value": null,
        "unit": "degC",
        "status": "reported",
        "raw_text": "room temperature",
        "evidence": [
          {
            "document_role": "main",
            "pdf_page": 2,
            "printed_page": "15906",
            "item": "2.1.1 composite synthesis"
          }
        ]
      },
      "duration": {
        "value": 12,
        "unit": "h",
        "status": "reported",
        "raw_text": "12",
        "evidence": [
          {
            "document_role": "main",
            "pdf_page": 2,
            "printed_page": "15906",
            "item": "2.1.1 composite synthesis"
          }
        ]
      },
      "evidence": [
        {
          "document_role": "main",
          "pdf_page": 2,
          "printed_page": "15906",
          "item": "2.1.1 composite synthesis"
        }
      ]
    },
    {
      "id": "isolate",
      "action": "Centrifuge",
      "retained_fraction": "precipitate/pellet",
      "discarded_fraction": "mother solution separated; disposal not described",
      "speed": null,
      "duration": null,
      "temperature": null,
      "evidence": [
        {
          "document_role": "main",
          "pdf_page": 2,
          "printed_page": "15906",
          "item": "2.1.1 composite synthesis"
        }
      ]
    },
    {
      "id": "wash",
      "action": "Wash isolated precipitate with variant-specific DMSO",
      "inputs": [
        "dmso"
      ],
      "cycles": null,
      "postwash_separation_settings": null,
      "evidence": [
        {
          "document_role": "main",
          "pdf_page": 2,
          "printed_page": "15906",
          "item": "2.1.1 composite synthesis"
        },
        {
          "document_role": "main",
          "pdf_page": 4,
          "printed_page": "15908",
          "item": "Table 1"
        }
      ]
    },
    {
      "id": "dry",
      "action": "Collect powder and dry under vacuum",
      "temperature": {
        "value": 50,
        "unit": "degC",
        "status": "reported",
        "raw_text": "50",
        "evidence": [
          {
            "document_role": "main",
            "pdf_page": 2,
            "printed_page": "15906",
            "item": "2.1.1 composite synthesis"
          }
        ]
      },
      "duration": {
        "value": null,
        "unit": "h",
        "status": "reported",
        "raw_text": "overnight",
        "evidence": [
          {
            "document_role": "main",
            "pdf_page": 2,
            "printed_page": "15906",
            "item": "2.1.1 composite synthesis"
          }
        ]
      },
      "pressure": null,
      "equipment": "vacuum drying apparatus, model not reported",
      "evidence": [
        {
          "document_role": "main",
          "pdf_page": 2,
          "printed_page": "15906",
          "item": "2.1.1 composite synthesis"
        }
      ]
    }
  ],
  "protocols": [
    {
      "id": "chen2018ami-s1",
      "record_type": "synthesis_variant",
      "sample_id": "S1",
      "material": "Cs4PbBr6/CsPbBr3",
      "method": "Room-temperature precipitation and dissolution-crystallization",
      "scope": "Named Table 1 formulation; source sample class, not an independently identified batch",
      "inputs": [
        {
          "material_id": "pbbr2",
          "quantity": {
            "value": 0.22,
            "unit": "mmol",
            "status": "inherited",
            "raw_text": "0.22",
            "evidence": [
              {
                "document_role": "main",
                "pdf_page": 2,
                "printed_page": "15906",
                "item": "2.1.1 composite synthesis"
              }
            ],
            "note": "Nominal main-protocol basis; -1 photographic scale ambiguity is separate"
          }
        },
        {
          "material_id": "csac",
          "quantity": {
            "value": 0.22,
            "unit": "mmol",
            "status": "calculated",
            "raw_text": "0.22",
            "evidence": [
              {
                "document_role": "main",
                "pdf_page": 2,
                "printed_page": "15906",
                "item": "2.1.1 composite synthesis"
              },
              {
                "document_role": "main",
                "pdf_page": 4,
                "printed_page": "15908",
                "item": "Table 1"
              }
            ],
            "note": "For variants: 0.22 mmol PbBr2 multiplied by reported CsAc/PbBr2 ratio; this is nominal arithmetic, not a separately reported charge."
          }
        },
        {
          "material_id": "dmso",
          "quantity": {
            "value": 500.0,
            "unit": "uL",
            "status": "reported",
            "raw_text": "500.0",
            "evidence": [
              {
                "document_role": "main",
                "pdf_page": 4,
                "printed_page": "15908",
                "item": "Table 1"
              }
            ]
          }
        },
        {
          "material_id": "hbr-aq",
          "quantity": {
            "value": 100.0,
            "unit": "uL",
            "status": "reported",
            "raw_text": "100.0",
            "evidence": [
              {
                "document_role": "main",
                "pdf_page": 4,
                "printed_page": "15908",
                "item": "Table 1"
              }
            ]
          }
        }
      ],
      "purification_dmso": {
        "value": 50.0,
        "unit": "uL",
        "status": "reported",
        "raw_text": "50.0",
        "evidence": [
          {
            "document_role": "main",
            "pdf_page": 4,
            "printed_page": "15908",
            "item": "Table 1"
          }
        ]
      },
      "operations_template": "composite-common-operations",
      "outcomes": {
        "product_yield": {
          "value": 17.77,
          "unit": "percent",
          "status": "reported",
          "raw_text": "17.77",
          "evidence": [
            {
              "document_role": "main",
              "pdf_page": 4,
              "printed_page": "15908",
              "item": "Table 1"
            }
          ],
          "note": "Source yield basis not defined."
        },
        "plqy": {
          "value": 60.16,
          "unit": "percent",
          "status": "reported",
          "raw_text": "60.16",
          "evidence": [
            {
              "document_role": "main",
              "pdf_page": 4,
              "printed_page": "15908",
              "item": "Table 1"
            }
          ]
        },
        "minority_CsPbBr3_scherrer_size": {
          "value": 30.0,
          "unit": "nm",
          "status": "author_derived",
          "raw_text": "30",
          "evidence": [
            {
              "document_role": "main",
              "pdf_page": 4,
              "printed_page": "15908",
              "item": "Table 1"
            },
            {
              "document_role": "si",
              "pdf_page": 4,
              "printed_page": "S-4",
              "item": "Figure S5 caption"
            }
          ],
          "note": "Rough crystallite estimate from (101) FWHM; weak noisy peaks and 0.01 degree step; actual sizes may be smaller. Not an exact nanoparticle envelope."
        }
      },
      "conflicts": [
        "precursor-state"
      ],
      "missing": [
        "numerical room temperature",
        "centrifugation speed/time/temperature",
        "wash cycles and postwash separation settings",
        "vacuum pressure",
        "numerical overnight duration",
        "mixing speed",
        "reaction vessel and reaction atmosphere beyond initial glovebox preparation",
        "product-yield denominator and replicate identities"
      ],
      "evidence": [
        {
          "document_role": "main",
          "pdf_page": 2,
          "printed_page": "15906",
          "item": "2.1.1 composite synthesis"
        },
        {
          "document_role": "main",
          "pdf_page": 4,
          "printed_page": "15908",
          "item": "Table 1"
        }
      ]
    },
    {
      "id": "chen2018ami-s1-1",
      "record_type": "synthesis_variant",
      "sample_id": "S1-1",
      "material": "Cs4PbBr6/CsPbBr3",
      "method": "Room-temperature precipitation and dissolution-crystallization",
      "scope": "Named Table 1 formulation; source sample class, not an independently identified batch",
      "inputs": [
        {
          "material_id": "pbbr2",
          "quantity": {
            "value": 0.22,
            "unit": "mmol",
            "status": "inherited",
            "raw_text": "0.22",
            "evidence": [
              {
                "document_role": "main",
                "pdf_page": 2,
                "printed_page": "15906",
                "item": "2.1.1 composite synthesis"
              }
            ],
            "note": "Nominal main-protocol basis; -1 photographic scale ambiguity is separate"
          }
        },
        {
          "material_id": "csac",
          "quantity": {
            "value": 0.22,
            "unit": "mmol",
            "status": "calculated",
            "raw_text": "0.22",
            "evidence": [
              {
                "document_role": "main",
                "pdf_page": 2,
                "printed_page": "15906",
                "item": "2.1.1 composite synthesis"
              },
              {
                "document_role": "main",
                "pdf_page": 4,
                "printed_page": "15908",
                "item": "Table 1"
              }
            ],
            "note": "For variants: 0.22 mmol PbBr2 multiplied by reported CsAc/PbBr2 ratio; this is nominal arithmetic, not a separately reported charge."
          }
        },
        {
          "material_id": "dmso",
          "quantity": {
            "value": 500.0,
            "unit": "uL",
            "status": "reported",
            "raw_text": "500.0",
            "evidence": [
              {
                "document_role": "main",
                "pdf_page": 4,
                "printed_page": "15908",
                "item": "Table 1"
              }
            ]
          }
        },
        {
          "material_id": "hbr-aq",
          "quantity": {
            "value": 100.0,
            "unit": "uL",
            "status": "reported",
            "raw_text": "100.0",
            "evidence": [
              {
                "document_role": "main",
                "pdf_page": 4,
                "printed_page": "15908",
                "item": "Table 1"
              }
            ]
          }
        }
      ],
      "purification_dmso": {
        "value": 200.0,
        "unit": "uL",
        "status": "reported",
        "raw_text": "200.0",
        "evidence": [
          {
            "document_role": "main",
            "pdf_page": 4,
            "printed_page": "15908",
            "item": "Table 1"
          }
        ]
      },
      "operations_template": "composite-common-operations",
      "outcomes": {
        "product_yield": {
          "value": 10.35,
          "unit": "percent",
          "status": "reported",
          "raw_text": "10.35",
          "evidence": [
            {
              "document_role": "main",
              "pdf_page": 4,
              "printed_page": "15908",
              "item": "Table 1"
            }
          ],
          "note": "Source yield basis not defined."
        },
        "plqy": {
          "value": 92.77,
          "unit": "percent",
          "status": "reported",
          "raw_text": "92.77",
          "evidence": [
            {
              "document_role": "main",
              "pdf_page": 4,
              "printed_page": "15908",
              "item": "Table 1"
            }
          ]
        },
        "minority_CsPbBr3_scherrer_size": {
          "value": 11.0,
          "unit": "nm",
          "status": "author_derived",
          "raw_text": "11",
          "evidence": [
            {
              "document_role": "main",
              "pdf_page": 4,
              "printed_page": "15908",
              "item": "Table 1"
            },
            {
              "document_role": "si",
              "pdf_page": 4,
              "printed_page": "S-4",
              "item": "Figure S5 caption"
            }
          ],
          "note": "Rough crystallite estimate from (101) FWHM; weak noisy peaks and 0.01 degree step; actual sizes may be smaller. Not an exact nanoparticle envelope."
        }
      },
      "conflicts": [
        "precursor-state",
        "minus1-scale"
      ],
      "missing": [
        "numerical room temperature",
        "centrifugation speed/time/temperature",
        "wash cycles and postwash separation settings",
        "vacuum pressure",
        "numerical overnight duration",
        "mixing speed",
        "reaction vessel and reaction atmosphere beyond initial glovebox preparation",
        "product-yield denominator and replicate identities",
        "absolute scale of -1 measurement cohorts versus Figure S8 1.5x photographed preparations"
      ],
      "evidence": [
        {
          "document_role": "main",
          "pdf_page": 2,
          "printed_page": "15906",
          "item": "2.1.1 composite synthesis"
        },
        {
          "document_role": "main",
          "pdf_page": 4,
          "printed_page": "15908",
          "item": "Table 1"
        }
      ]
    },
    {
      "id": "chen2018ami-s2p5",
      "record_type": "synthesis_variant",
      "sample_id": "S2.5",
      "material": "Cs4PbBr6/CsPbBr3",
      "method": "Room-temperature precipitation and dissolution-crystallization",
      "scope": "Named Table 1 formulation; source sample class, not an independently identified batch",
      "inputs": [
        {
          "material_id": "pbbr2",
          "quantity": {
            "value": 0.22,
            "unit": "mmol",
            "status": "inherited",
            "raw_text": "0.22",
            "evidence": [
              {
                "document_role": "main",
                "pdf_page": 2,
                "printed_page": "15906",
                "item": "2.1.1 composite synthesis"
              }
            ],
            "note": "Nominal main-protocol basis; -1 photographic scale ambiguity is separate"
          }
        },
        {
          "material_id": "csac",
          "quantity": {
            "value": 0.55,
            "unit": "mmol",
            "status": "calculated",
            "raw_text": "0.55",
            "evidence": [
              {
                "document_role": "main",
                "pdf_page": 2,
                "printed_page": "15906",
                "item": "2.1.1 composite synthesis"
              },
              {
                "document_role": "main",
                "pdf_page": 4,
                "printed_page": "15908",
                "item": "Table 1"
              }
            ],
            "note": "For variants: 0.22 mmol PbBr2 multiplied by reported CsAc/PbBr2 ratio; this is nominal arithmetic, not a separately reported charge."
          }
        },
        {
          "material_id": "dmso",
          "quantity": {
            "value": 500.0,
            "unit": "uL",
            "status": "reported",
            "raw_text": "500.0",
            "evidence": [
              {
                "document_role": "main",
                "pdf_page": 4,
                "printed_page": "15908",
                "item": "Table 1"
              }
            ]
          }
        },
        {
          "material_id": "hbr-aq",
          "quantity": {
            "value": 100.0,
            "unit": "uL",
            "status": "reported",
            "raw_text": "100.0",
            "evidence": [
              {
                "document_role": "main",
                "pdf_page": 4,
                "printed_page": "15908",
                "item": "Table 1"
              }
            ]
          }
        }
      ],
      "purification_dmso": {
        "value": 125.0,
        "unit": "uL",
        "status": "reported",
        "raw_text": "125.0",
        "evidence": [
          {
            "document_role": "main",
            "pdf_page": 4,
            "printed_page": "15908",
            "item": "Table 1"
          }
        ]
      },
      "operations_template": "composite-common-operations",
      "outcomes": {
        "product_yield": {
          "value": 51.82,
          "unit": "percent",
          "status": "reported",
          "raw_text": "51.82",
          "evidence": [
            {
              "document_role": "main",
              "pdf_page": 4,
              "printed_page": "15908",
              "item": "Table 1"
            }
          ],
          "note": "Source yield basis not defined."
        },
        "plqy": {
          "value": 67.5,
          "unit": "percent",
          "status": "reported",
          "raw_text": "67.50",
          "evidence": [
            {
              "document_role": "main",
              "pdf_page": 4,
              "printed_page": "15908",
              "item": "Table 1"
            }
          ]
        },
        "minority_CsPbBr3_scherrer_size": {
          "value": 32.0,
          "unit": "nm",
          "status": "author_derived",
          "raw_text": "32",
          "evidence": [
            {
              "document_role": "main",
              "pdf_page": 4,
              "printed_page": "15908",
              "item": "Table 1"
            },
            {
              "document_role": "si",
              "pdf_page": 4,
              "printed_page": "S-4",
              "item": "Figure S5 caption"
            }
          ],
          "note": "Rough crystallite estimate from (101) FWHM; weak noisy peaks and 0.01 degree step; actual sizes may be smaller. Not an exact nanoparticle envelope."
        }
      },
      "conflicts": [
        "precursor-state"
      ],
      "missing": [
        "numerical room temperature",
        "centrifugation speed/time/temperature",
        "wash cycles and postwash separation settings",
        "vacuum pressure",
        "numerical overnight duration",
        "mixing speed",
        "reaction vessel and reaction atmosphere beyond initial glovebox preparation",
        "product-yield denominator and replicate identities"
      ],
      "evidence": [
        {
          "document_role": "main",
          "pdf_page": 2,
          "printed_page": "15906",
          "item": "2.1.1 composite synthesis"
        },
        {
          "document_role": "main",
          "pdf_page": 4,
          "printed_page": "15908",
          "item": "Table 1"
        }
      ]
    },
    {
      "id": "chen2018ami-s2p5-1",
      "record_type": "synthesis_variant",
      "sample_id": "S2.5-1",
      "material": "Cs4PbBr6/CsPbBr3",
      "method": "Room-temperature precipitation and dissolution-crystallization",
      "scope": "Named Table 1 formulation; source sample class, not an independently identified batch",
      "inputs": [
        {
          "material_id": "pbbr2",
          "quantity": {
            "value": 0.22,
            "unit": "mmol",
            "status": "inherited",
            "raw_text": "0.22",
            "evidence": [
              {
                "document_role": "main",
                "pdf_page": 2,
                "printed_page": "15906",
                "item": "2.1.1 composite synthesis"
              }
            ],
            "note": "Nominal main-protocol basis; -1 photographic scale ambiguity is separate"
          }
        },
        {
          "material_id": "csac",
          "quantity": {
            "value": 0.55,
            "unit": "mmol",
            "status": "calculated",
            "raw_text": "0.55",
            "evidence": [
              {
                "document_role": "main",
                "pdf_page": 2,
                "printed_page": "15906",
                "item": "2.1.1 composite synthesis"
              },
              {
                "document_role": "main",
                "pdf_page": 4,
                "printed_page": "15908",
                "item": "Table 1"
              }
            ],
            "note": "For variants: 0.22 mmol PbBr2 multiplied by reported CsAc/PbBr2 ratio; this is nominal arithmetic, not a separately reported charge."
          }
        },
        {
          "material_id": "dmso",
          "quantity": {
            "value": 500.0,
            "unit": "uL",
            "status": "reported",
            "raw_text": "500.0",
            "evidence": [
              {
                "document_role": "main",
                "pdf_page": 4,
                "printed_page": "15908",
                "item": "Table 1"
              }
            ]
          }
        },
        {
          "material_id": "hbr-aq",
          "quantity": {
            "value": 100.0,
            "unit": "uL",
            "status": "reported",
            "raw_text": "100.0",
            "evidence": [
              {
                "document_role": "main",
                "pdf_page": 4,
                "printed_page": "15908",
                "item": "Table 1"
              }
            ]
          }
        }
      ],
      "purification_dmso": {
        "value": 200.0,
        "unit": "uL",
        "status": "reported",
        "raw_text": "200.0",
        "evidence": [
          {
            "document_role": "main",
            "pdf_page": 4,
            "printed_page": "15908",
            "item": "Table 1"
          }
        ]
      },
