Repository: cuiyist/mattersyn

# MatterSyn build and validation

MatterSyn presents reviewed synthesis records through shared Reader and Data views.
Source facts, sample identities, conflicting claims and task-specific training
eligibility remain in reviewed data; a successful build is not a scientific audit.

## Source of truth

- `data/records/` and `data/paper-reviews/`: approved release records and source reviews.
- `data/reader-presentation-reviewed.json`: the reviewed record/figure/interpretation
  sidecar. Preserve source and sample scopes when adding a contribution.
- `data/`: audited inventory, display classifications, structure-task policy,

File: recipe-atlas/static/data/paper-evidence/chen2018ami-structural-tables.json
{
  "schema": "mattersyn-source-structural-transcription/1",
  "status": "author_transcribed_visually_checked_pending_independent_cell_audit",
  "tables": [
    {
      "id": "table-S1",
      "sample": "S1",
      "source_recipe": "chen2018ami-s1",
      "evidence": {
        "document_role": "si",
        "pdf_page": 8,
        "printed_page": "S-8",
        "item": "Table S1"
      },
      "coordinate_convention": "Fractional x,y,z as printed. Negative Cs x retained; no wrapping. Parentheses retain source standard-uncertainty digits.",
      "columns": [
        "atom",
        "x",
        "y",
        "z",
        "occupancy",
        "Uiso_times100_A2"
      ],
      "host": {
        "formula": "Cs4PbBr6",
        "space_group_raw": "R-3c",
        "setting": "hexagonal axes indicated by cell; no symmetry operations supplied",
        "cell_raw": {
          "a_A": "13.7221(8)",
          "b_A": "13.7221(8)",
          "c_A": "17.3135(4)",
          "alpha_deg": "90",
          "beta_deg": "90",
          "gamma_deg": "120",
          "volume_A3": "2823.33(9)"
        },
        "weight_percent_raw": "99.10",
        "atom_rows_raw": [
          [
            "Pb",
            "0.0000",
            "0.0000",
            "0.0000",
            "1.0000",
            "2.16(1)"
          ],
          [
            "Cs1",
            "0.3752(8)",
            "0.0000",
            "0.2500",
            "1.0000",
            "4.13(4)"
          ],
          [
            "Cs2",
            "0.0000",
            "0.0000",
            "0.2500",
            "1.0000",
            "5.10(7)"
          ],
          [
            "Br",
            "0.1407(7)",
            "0.5034(1)",
            "0.0654(4)",
            "1.0000",
            "3.16(4)"
          ]
        ],
        "coordinate_status": "Source-refined host fractional positions and isotropic displacement parameters; some sites constrained by symmetry."
      },
      "minority": {
        "formula": "CsPbBr3",
        "space_group_raw": "Pnma",
        "cell_raw": {
          "a_A": "8.2376(1)",
          "b_A": "11.7800(2)",
          "c_A": "8.1945(1)",
          "alpha_deg": "90",
          "beta_deg": "90",
          "gamma_deg": "90",
          "volume_A3": "795.19(2)"
        },
        "weight_percent_raw": "0.90",
        "atom_rows_raw": [
          [
            "Pb",
            "0.0000",
            "0.0000",
            "0.5000",
            "1.0000",
            "0.60(9)"
          ],
          [
            "Cs",
            "-0.4690",
            "0.2500",
            "0.0070",
            "1.0000",
            "7.51(0)"
          ],
          [
            "Br1",
            "0.2935",
            "0.4761",
            "0.2061",
            "1.0000",
            "5.90(0)"
          ],
          [
            "Br2",
            "0.0037",
            "0.7500",
            "0.0455",
            "1.0000",
            "4.00(6)"
          ]
        ],
        "coordinate_status": "Atomic positions fixed because freely refining the low-concentration phase produced abnormal Cs-Br bonds and poor fits. Not independently measured minority atom positions. Uiso values transcribed without assuming all were freely refined."
      },
      "reliability_raw": {
        "Rp_percent": "4.75",
        "Rwp_percent": "6.73"
      },
      "conflicts": [
        "s1-refinement-residuals"
      ],
      "training_scope": "Source-specific periodic host refinement with named formulation linkage; exact composite interface/finite NC coordinates absent. Independent source/table audit and task-specific eligibility are still pending. No automatic training admission."
    },
    {
      "id": "table-S2",
      "sample": "S2.5",
      "source_recipe": "chen2018ami-s2p5",
      "evidence": {
        "document_role": "si",
        "pdf_page": 9,
        "printed_page": "S-9",
        "item": "Table S2"
      },
      "coordinate_convention": "Fractional x,y,z as printed. Negative Cs x retained; no wrapping. Parentheses retain source standard-uncertainty digits.",
      "columns": [
        "atom",
        "x",
        "y",
        "z",
        "occupancy",
        "Uiso_times100_A2"
      ],
      "host": {
        "formula": "Cs4PbBr6",
        "space_group_raw": "R-3c",
        "setting": "hexagonal axes indicated by cell; no symmetry operations supplied",
        "cell_raw": {
          "a_A": "13.7146(6)",
          "b_A": "13.7146(6)",
          "c_A": "17.2935(8)",
          "alpha_deg": "90",
          "beta_deg": "90",
          "gamma_deg": "120",
          "volume_A3": "2816.99(4)"
        },
        "weight_percent_raw": "99.525",
        "atom_rows_raw": [
          [
            "Pb",
            "0.0000",
            "0.0000",
            "0.0000",
            "1.0000",
            "1.82(5)"
          ],
          [
            "Cs1",
            "0.3752(5)",
            "0.0000",
            "0.2500",
            "1.0000",
            "3.72(4)"
          ],
          [
            "Cs2",
            "0.0000",
            "0.0000",
            "0.2500",
            "1.0000",
            "4.65(8)"
          ],
          [
            "Br",
            "0.1407(8)",
            "0.5034(1)",
            "0.0653(2)",
            "1.0000",
            "2.78(4)"
          ]
        ],
        "coordinate_status": "Source-refined host fractional positions and isotropic displacement parameters; some sites constrained by symmetry."
      },
      "minority": {
        "formula": "CsPbBr3",
        "space_group_raw": "Pnma",
        "cell_raw": {
          "a_A": "8.2436(1)",
          "b_A": "11.7843(2)",
          "c_A": "8.2012(1)",
          "alpha_deg": "90",
          "beta_deg": "90",
          "gamma_deg": "90",
          "volume_A3": "796.71(3)"
        },
        "weight_percent_raw": "0.475",
        "atom_rows_raw": [
          [
            "Pb",
            "0.0000",
            "0.0000",
            "0.5000",
            "1.0000",
            "0.70(1)"
          ],
          [
            "Cs",
            "-0.4690",
            "0.2500",
            "0.0070",
            "1.0000",
            "7.51(0)"
          ],
          [
            "Br1",
            "0.2935",
            "0.4761",
            "0.2061",
            "1.0000",
            "5.90(0)"
          ],
          [
            "Br2",
            "0.0037",
            "0.7500",
            "0.0455",
            "1.0000",
            "7.22(0)"
          ]
        ],
        "coordinate_status": "Atomic positions fixed because freely refining the low-concentration phase produced abnormal Cs-Br bonds and poor fits. Not independently measured minority atom positions. Uiso values transcribed without assuming all were freely refined."
      },
      "reliability_raw": {
        "Rp_percent": "5.01",
        "Rwp_percent": "7.18"
      },
      "conflicts": [
        "s2p5-phase-rounding"
      ],
      "training_scope": "Source-specific periodic host refinement with named formulation linkage; exact composite interface/finite NC coordinates absent. Independent source/table audit and task-specific eligibility are still pending. No automatic training admission."
    }
  ],
  "raw_token_policy": "Exact decimals, sign, parentheses, occupancies and Uiso*100 scaling preserved; no smoothing or zero substitution."
}

File: recipe-atlas/static/data/paper-evidence/murray1993.json (part 1 of 2)
{
  "audit_date": "2026-09-17",
  "scope": "Complete 10-page Murray main-article characterization audit plus bounded SAED verification of Peng main and matching Nakonechnyi main/SI. No website source files changed.",
  "source": {
    "title": "Synthesis and Characterization of Nearly Monodisperse CdE (E = S, Se, Te) Semiconductor Nanocrystallites",
    "authors": "C. B. Murray, D. J. Norris, M. G. Bawendi",
    "journal": "JACS",
    "year": 1993,
    "volume": 115,
    "pages": "8706-8715",
    "doi": "10.1021/ja00072a025",
    "url": "Private local source; identified by DOI and content hash",
    "scope": "All 10 main-article pages inspected. Matching SI not located or verified; do not infer no SI ever existed.",
    "downloaded_pdf": "Private local source; identified by DOI and content hash",
    "sha256": "41d63fdbe72607e71a6891f1f1558061b1bc05eca1b986f256245e0ac20bf274",
    "downloaded_and_research_copy_identical": true,
    "visual_inspection_pdf_pages": [
      1,
      2,
      3,
      4,
      5,
      6,
      7,
      8,
      9,
      10
    ]
  },
  "inventory": {
    "main_figure_count": 15,
    "main_table_count": 0,
    "original_figure_images_already_visible": [
      3,
      5,
      6,
      11,
      15
    ],
    "newly_extracted_original_figures": [
      1,
      2,
      4,
      7,
      8,
      9,
      10,
      12,
      13,
      14
    ],
    "main_equations": "Discrete Debye scattering equation on printed p. 8712; mathematical model, not an experimental synthesis operation.",
    "si_status": "not located or verified; no SAED or Raman claim is made about an unseen SI"
  },
  "evidence_rules": [
    "Record IDs identify figure-specific observations, not author-assigned unique batch IDs. No universal cross-figure identity or exact synthesis-time mapping is provided.",
    "Reported diameters mean major axis. Angstrom-to-nanometre conversions do not add measurement precision.",
    "Equal-size TEM, optical and diffraction samples must not automatically be joined as the same specimen, or declared different specimens.",
    "No curves have been digitized; no exact peak positions are inferred from graphs.",
    "An ideal wurtzite rendering is illustrative. Actual particles show stacking faults; surface disorder is compatible with diffraction data and included in the authors' nonunique model.",
    "TOP/TOPO is the synthesis cap; TEM preparation uses a pyridine dispersion. Do not infer exact ligand coverage on an imaged particle.",
    "A figure-evidence locator is not a newly invented experimental batch.",
    "All figure evidence remains ineligible for recipe-target training until an explicit sample-to-protocol mapping is established.",
    "No exact spectral maxima, lattice spacings or coordinate pairs have been inferred from graph pixels."
  ],
  "figures": [
    {
      "id": "murray1993-figure-01",
      "figure": 1,
      "category": "absorption_and_fractionation",
      "caption_paraphrase": "Size selection narrows the size distribution and sharpens CdSe absorption.",
      "source": {
        "pdf_page": 3,
        "printed_page": 8708,
        "section": "Figure 1"
      },
      "sample": {
        "source_assigned_batch_id": null,
        "source_assigned_sample_label": null,
        "source_figure_label": "Figure 1",
        "curator_evidence_locator": "optical_fractionation_fig1",
        "recipe_link_status": "unresolved",
        "linked_recipe_record_ids": [],
        "cross_figure_identity": "not established; equal reported size alone does not establish identity or difference"
      },
      "eligible_training": false,
      "training_exclusion_reason": "No exact figure-specimen-to-Method-1/Method-2 operating conditions are assigned by this article. Retain as characterization evidence, not a recipe target. Model curves are additionally excluded from experimental labels.",
      "scoped_quantitative_facts_and_findings": {
        "panels": [
          {
            "panel": "a",
            "state": "growth solution before selection"
          },
          {
            "panel": "b",
            "state": "after first methanol selection"
          },
          {
            "panel": "c",
            "state": "after another 1-butanol/methanol selection"
          },
          {
            "panel": "d",
            "state": "after final illustrated 1-butanol/methanol selection"
          }
        ],
        "before": {
          "major_axis_nm": 3.5,
          "relative_spread_percent": 10
        },
        "after": {
          "major_axis_nm_approx": 3.7,
          "relative_spread_percent": 5
        },
        "newly_resolved_absorption_transitions_nm": [
          530,
          400
        ],
        "wavelength_note": "400 nm is approximate; these are absorption transitions, not PL peaks.",
        "temperature": "room temperature",
        "limitations": [
          "Illustrated sequence is not a universal wash count."
        ]
      },
      "evidence_kind": "reported absorption before/after fractionation",
      "original_figure_asset": {
        "source_key": "murray1993",
        "doi": "10.1021/ja00072a025",
        "source_pdf_sha256": "41d63fdbe72607e71a6891f1f1558061b1bc05eca1b986f256245e0ac20bf274",
        "figure": 1,
        "pdf_page": 3,
        "printed_page": 8708,
        "page_size_points": [
          616.56,
          802.08
        ],
        "bounds_top_left_points_requested": [
          357,
          42,
          520,
          310
        ],
        "bounds_top_left_points_actual": [
          356.88,
          42.0,
          520.08,
          310.08
        ],
        "file": "assets/murray1993-figures/figure-01-size-selective-precipitation.png",
        "sha256": "f9da5591b36d40bcad6a99d869baaacdbf6f1ecbb690a1a9c6c79a0ad1d2cd4f",
        "dpi": 300,
        "pixel_size": [
          680,
          1117
        ],
        "original_published_figure": true,
        "visually_verified": true,
        "includes_caption": false,
        "visual_review": "Compared source page and 300-dpi crop; axes, ticks, panel keys, original indexing and/or scale bars are intact. Original caption is supplied separately as a paraphrase."
      }
    },
    {
      "id": "murray1993-figure-02",
      "figure": 2,
      "category": "absorption_composition_comparison",
      "caption_paraphrase": "CdS, CdSe and CdTe of approximately 2-3 nm show confinement-shifted absorption.",
      "source": {
        "pdf_page": 4,
        "printed_page": 8709,
        "section": "Figure 2"
      },
      "sample": {
        "source_assigned_batch_id": null,
        "source_assigned_sample_label": null,
        "source_figure_label": "Figure 2",
        "curator_evidence_locator": "optical_materials_fig2",
        "recipe_link_status": "unresolved",
        "linked_recipe_record_ids": [],
        "cross_figure_identity": "not established; equal reported size alone does not establish identity or difference"
      },
      "eligible_training": false,
      "training_exclusion_reason": "No exact figure-specimen-to-Method-1/Method-2 operating conditions are assigned by this article. Retain as characterization evidence, not a recipe target. Model curves are additionally excluded from experimental labels.",
      "scoped_quantitative_facts_and_findings": {
        "materials": [
          "CdS",
          "CdSe",
          "CdTe"
        ],
        "size_range_nm_approx": [
          2,
          3
        ],
        "temperature": "room temperature",
        "bulk_comparison_wavelengths_nm": {
          "CdS": 512,
          "CdSe": 716,
          "CdTe": 827
        },
        "bulk_value_status": "Bulk band-gap wavelengths used for comparison, not these nanoparticles' peak wavelengths.",
        "exact_nanocrystal_peak_wavelengths_nm": null,
        "findings": [
          "CdSe shows three resolved transitions. Authors attribute spectral-quality differences partly to optimization effort, not intrinsic CdS/CdTe limitations."
        ]
      },
      "evidence_kind": "reported absorption",
      "original_figure_asset": {
        "source_key": "murray1993",
        "doi": "10.1021/ja00072a025",
        "source_pdf_sha256": "41d63fdbe72607e71a6891f1f1558061b1bc05eca1b986f256245e0ac20bf274",
        "figure": 2,
        "pdf_page": 4,
        "printed_page": 8709,
        "page_size_points": [
          620.16,
          804.24
        ],
        "bounds_top_left_points_requested": [
          80,
          48,
          286,
          262
        ],
        "bounds_top_left_points_actual": [
          79.92,
          48.0,
          286.08,
          262.08
        ],
        "file": "assets/murray1993-figures/figure-02-cde-absorption.png",
        "sha256": "1095a990c2ed5bdb2dc68cb87785ff5010a5b338dd6f00af0bf3eba4c4ae826a",
        "dpi": 300,
        "pixel_size": [
          859,
          892
        ],
        "original_published_figure": true,
        "visually_verified": true,
        "includes_caption": false,
        "visual_review": "Compared source page and 300-dpi crop; axes, ticks, panel keys, original indexing and/or scale bars are intact. Original caption is supplied separately as a paraphrase."
      }
    },
    {
      "id": "murray1993-figure-03",
      "figure": 3,
      "category": "absorption_size_series",
      "caption_paraphrase": "Size-dependent CdSe absorption in hexane.",
      "source": {
        "pdf_page": 4,
        "printed_page": 8709,
        "section": "Figure 3"
      },
      "sample": {
        "source_assigned_batch_id": null,
        "source_assigned_sample_label": null,
        "source_figure_label": "Figure 3",
        "curator_evidence_locator": "optical_cdse_size_series_fig3",
        "recipe_link_status": "unresolved",
        "linked_recipe_record_ids": [],
        "cross_figure_identity": "not established; equal reported size alone does not establish identity or difference"
      },
      "eligible_training": false,
      "training_exclusion_reason": "No exact figure-specimen-to-Method-1/Method-2 operating conditions are assigned by this article. Retain as characterization evidence, not a recipe target. Model curves are additionally excluded from experimental labels.",
      "scoped_quantitative_facts_and_findings": {
        "major_axis_labels_angstrom": [
          12,
          16,
          19,
          23,
          32,
          37,
          43,
          51,
          65,
          83,
          115
        ],
        "major_axis_labels_nm": [
          1.2,
          1.6,
          1.9,
          2.3,
          3.2,
          3.7,
          4.3,
          5.1,
          6.5,
          8.3,
          11.5
        ],
        "size_label_note": "Three smallest labels have approximate signs; unit conversion adds no precision.",
        "temperature": "room temperature",
        "solvent": "hexane",
        "findings": [
          "Absorption shifts toward longer wavelength with increasing size."
        ],
        "exact_peak_wavelengths_nm": null,
        "limitations": [
          "This is not a measured emission-color or quantum-yield series.",
          "No unique growth times are assigned."
        ]
      },
      "evidence_kind": "reported absorption",
      "original_figure_asset": {
        "figure": 3,
        "pdfPage": 4,
        "printedPage": 8709,
        "id": "figure-03-absorption-size-series",
        "requestedBoundsTopLeftPoints": [
          346,
          46,
          542,
          329
        ],
        "caption": "Original Figure 3. Room-temperature absorption spectra of CdSe nanocrystals in hexane, with diameters approximately 12-115 Å (1.2-11.5 nm).",
        "scientificContentType": "experimental optical absorption spectra",
        "labelsRetained": [
          "Wavelength (nm)",
          "Absorbance (arbitrary units)",
          "Individual size labels in Å"
        ],
        "pageSizePoints": [
          620.16,
          804.24
        ],
        "cropPixelsAtRenderDpi": {
          "x": 1441,
          "y": 191,
          "width": 818,
          "height": 1180
        },
        "actualBoundsTopLeftPoints": [
          345.84,
          45.84,
          542.16,
          329.04
        ],
        "actualBoundsPdfBottomLeftPoints": [
          345.84,
          475.2,
          542.16,
          758.4
        ],
        "file": "assets/murray1993-figures/figure-03-absorption-size-series.png",
        "originalFigureNotAiGenerated": true,
        "sha256": "ea2d7737d10572db1802b11baad1a08259cb9278b9178f3e19bd5c19b42fb9c7"
      }
    },
    {
      "id": "murray1993-figure-04",
      "figure": 4,
      "category": "optical_transition_experiment_vs_theory",
      "caption_paraphrase": "Size-dependent lowest optical transition compared with an effective-mass approximation.",
      "source": {
        "pdf_page": 4,
        "printed_page": 8709,
        "section": "Figure 4"
      },
      "sample": {
        "source_assigned_batch_id": null,
        "source_assigned_sample_label": null,
        "source_figure_label": "Figure 4",
        "curator_evidence_locator": "transition_energy_fig4",
        "recipe_link_status": "unresolved",
        "linked_recipe_record_ids": [],
        "cross_figure_identity": "not established; equal reported size alone does not establish identity or difference"
      },
      "eligible_training": false,
      "training_exclusion_reason": "No exact figure-specimen-to-Method-1/Method-2 operating conditions are assigned by this article. Retain as characterization evidence, not a recipe target. Model curves are additionally excluded from experimental labels.",
      "scoped_quantitative_facts_and_findings": {
        "curve_key": {
          "diamonds": "experimental transition energies",
          "solid": "effective-mass approximation with first-order Coulomb treatment"
        },
        "findings": [
          "Closer agreement for larger particles; the simple theory diverges at small sizes."
        ],
        "size_evidence": "TEM sizes checked by XRD line-shape analysis.",
        "numeric_xy_values": null,
        "limitations": [
          "No numerical table; graph not digitized.",
          "Solid curve is theory, not a universal synthesis-to-property predictor.",
          "Improved tight-binding treatment mentioned is prior work, reference 14."
        ]
      },
      "evidence_kind": "experimental transition energies compared with theory",
      "original_figure_asset": {
        "source_key": "murray1993",
        "doi": "10.1021/ja00072a025",
        "source_pdf_sha256": "41d63fdbe72607e71a6891f1f1558061b1bc05eca1b986f256245e0ac20bf274",
        "figure": 4,
        "pdf_page": 4,
        "printed_page": 8709,
        "page_size_points": [
          620.16,
          804.24
        ],
        "bounds_top_left_points_requested": [
          329,
          367,
          555,
          588
        ],
        "bounds_top_left_points_actual": [
          328.8,
          366.96,
          555.12,
          588.0
        ],
        "file": "assets/murray1993-figures/figure-04-optical-gap-experiment-theory.png",
        "sha256": "cfff77a556b694750b0aa0c62533e89fb856c491c7532caa3fc0d307a8e0a2a7",
        "dpi": 300,
        "pixel_size": [
          943,
          921
        ],
        "original_published_figure": true,
        "visually_verified": true,
        "includes_caption": false,
        "visual_review": "Compared source page and 300-dpi crop; axes, ticks, panel keys, original indexing and/or scale bars are intact. Original caption is supplied separately as a paraphrase."
      }
    },
    {
      "id": "murray1993-figure-05",
      "figure": 5,
      "category": "absorption_and_photoluminescence",
      "caption_paraphrase": "Absorption and band-edge emission of a 35 A CdSe sample at room temperature.",
      "source": {
        "pdf_page": 5,
        "printed_page": 8710,
        "section": "Figure 5"
      },
      "sample": {
        "source_assigned_batch_id": null,
        "source_assigned_sample_label": null,
        "source_figure_label": "Figure 5",
        "curator_evidence_locator": "optical_35A_fig5",
        "recipe_link_status": "unresolved",
        "linked_recipe_record_ids": [],
        "cross_figure_identity": "not established; equal reported size alone does not establish identity or difference"
      },
      "eligible_training": false,
      "training_exclusion_reason": "No exact figure-specimen-to-Method-1/Method-2 operating conditions are assigned by this article. Retain as characterization evidence, not a recipe target. Model curves are additionally excluded from experimental labels.",
      "scoped_quantitative_facts_and_findings": {
        "major_axis_nm": 3.5,
        "properties": {
          "relative_luminescence_quantum_yield_percent_approx": 9.6,
          "emission_redshift_from_absorption_peak_nm": 4,
          "emission_linewidth_relative_to_absorption": "equal, as stated",
          "numerical_linewidth_nm": null,
          "deep_trap_emission": "not detected",
          "exact_absorption_max_nm": null,
          "exact_emission_max_nm": null
        },
        "conditions_reference": "methods.photoluminescence",
        "discussion_source": {
          "pdf_page": 4,
          "printed_page": 8709,
          "section": "Optical Properties, bottom-right paragraph"
        },
        "limitations": [
          "No numerical lifetime or decay trace.",
          "Do not assign 9.6% to every Figure 3 size.",
          "Identity with Figure 6 TEM sample is unestablished."
        ]
      },
      "evidence_kind": "reported absorption and photoluminescence",
      "original_figure_asset": {
        "figure": 5,
        "pdfPage": 5,
        "printedPage": 8710,
        "id": "figure-05-absorption-photoluminescence",
        "requestedBoundsTopLeftPoints": [
          67,
          42,
          287,
          268
        ],
        "caption": "Original Figure 5. Room-temperature absorption and band-edge photoluminescence of 35 Å (3.5 nm) diameter CdSe nanocrystals; the paper reports no deep-trap luminescence for this sample.",
        "scientificContentType": "experimental absorption and photoluminescence spectra",
        "labelsRetained": [
          "Wavelength (nm)",
          "Absorbance (arbitrary units)",
          "Intensity (arbitrary units)",
          "Absorption and Fluorescence arrows"
        ],
        "pageSizePoints": [
          615.84,
          801.6
        ],
        "cropPixelsAtRenderDpi": {
          "x": 279,
          "y": 175,
          "width": 917,
          "height": 942
        },
        "actualBoundsTopLeftPoints": [
          66.96,
          42.0,
          287.04,
          268.08
        ],
        "actualBoundsPdfBottomLeftPoints": [
          66.96,
          533.52,
          287.04,
          759.6
        ],
        "file": "assets/murray1993-figures/figure-05-absorption-photoluminescence.png",
        "originalFigureNotAiGenerated": true,
        "sha256": "27e3839fc25bc32d35cea6ae585fb4db238492aac64b6a4279d5b74eb15b4625"
      }
    },
    {
      "id": "murray1993-figure-06",
      "figure": 6,
      "category": "TEM_size_shape",
      "caption_paraphrase": "Dispersed, slightly prolate CdSe particles imaged with bright-field lattice contrast.",
      "source": {
        "pdf_page": 5,
        "printed_page": 8710,
        "section": "Figure 6"
      },
      "sample": {
        "source_assigned_batch_id": null,
        "source_assigned_sample_label": null,
        "source_figure_label": "Figure 6",
        "curator_evidence_locator": "tem_fig6",
        "recipe_link_status": "unresolved",
        "linked_recipe_record_ids": [],
        "cross_figure_identity": "not established; equal reported size alone does not establish identity or difference"
      },
      "eligible_training": false,
      "training_exclusion_reason": "No exact figure-specimen-to-Method-1/Method-2 operating conditions are assigned by this article. Retain as characterization evidence, not a recipe target. Model curves are additionally excluded from experimental labels.",
      "scoped_quantitative_facts_and_findings": {
        "dimensions": {
          "major_axis_angstrom": 35,
          "minor_axis_angstrom": 30,
          "major_axis_nm": 3.5,
          "minor_axis_nm": 3,
          "major_relative_spread_percent": 5,
          "minor_relative_spread_percent": 6,
          "calculated_aspect_ratio": 1.1666666666666667
        },
        "findings": [
          "Elongated (002) direction; particles are not aggregated.",
          "Nearly circular cross-section when viewed along the long axis; other projections appear oblong."
        ],
        "scale_bar_nm": 20,
        "discussion_sources": [
          {
            "pdf_page": 5,
            "printed_page": 8710,
            "section": "TEM discussion"
          }
        ],
        "limitations": [
          "Relative spreads describe population size distributions, not single-particle instrumental error bars.",
          "Authors describe boundary uncertainty of approximately one atomic plane; measured distribution widths are measurement-limited.",
          "No atom coordinates or exact sample growth schedule are supplied."
        ]
      },
      "evidence_kind": "reported TEM",
      "original_figure_asset": {
        "figure": 6,
        "pdfPage": 5,
        "printedPage": 8710,
        "id": "figure-06-tem",
        "requestedBoundsTopLeftPoints": [
          323,
          42,
          556,
          328
        ],
        "caption": "Original Figure 6. Bright-field TEM with lattice contrast of dispersed, slightly prolate CdSe nanocrystals. The caption reports a 35.0 Å ±5% long axis and a 30 Å ±6% perpendicular axis. Original 20 nm scale bar retained.",
        "scientificContentType": "experimental transmission electron microscopy image",
        "labelsRetained": [
          "Original 20 nm scale bar"
        ],
        "pageSizePoints": [
          615.84,
          801.6
        ],
        "cropPixelsAtRenderDpi": {
          "x": 1345,
          "y": 175,
          "width": 972,
          "height": 1192
        },
        "actualBoundsTopLeftPoints": [
          322.8,
          42.0,
          556.08,
          328.08
        ],
        "actualBoundsPdfBottomLeftPoints": [
          322.8,
          473.52000000000004,
          556.08,
          759.6
        ],
        "file": "assets/murray1993-figures/figure-06-tem.png",
        "originalFigureNotAiGenerated": true,
        "sha256": "c7ad7b91b8c8fff5804f04fa6d839a703336fd9392439909ddf521098fc99d72"
      }
    },
    {
      "id": "murray1993-figure-07",
      "figure": 7,
      "category": "TEM_stacking_faults",
      "caption_paraphrase": "Atomic-contrast image of an approximately 80 A CdSe crystallite with planar disorder.",
      "source": {
        "pdf_page": 5,
        "printed_page": 8710,
        "section": "Figure 7"
      },
      "sample": {
        "source_assigned_batch_id": null,
        "source_assigned_sample_label": null,
        "source_figure_label": "Figure 7",
        "curator_evidence_locator": "tem_fig7",
        "recipe_link_status": "unresolved",
        "linked_recipe_record_ids": [],
        "cross_figure_identity": "not established; equal reported size alone does not establish identity or difference"
      },
      "eligible_training": false,
      "training_exclusion_reason": "No exact figure-specimen-to-Method-1/Method-2 operating conditions are assigned by this article. Retain as characterization evidence, not a recipe target. Model curves are additionally excluded from experimental labels.",
      "scoped_quantitative_facts_and_findings": {
        "major_axis_nm": 8,
        "minor_axis_nm": null,
        "scale_bar_nm": 10,
        "findings": [
          "Stacking faults visible along (002)."
        ],
        "limitations": [
          "No short-axis size or complete recipe-time assignment."
        ]
      },
      "evidence_kind": "reported TEM",
      "original_figure_asset": {
        "source_key": "murray1993",
        "doi": "10.1021/ja00072a025",
        "source_pdf_sha256": "41d63fdbe72607e71a6891f1f1558061b1bc05eca1b986f256245e0ac20bf274",
        "figure": 7,
        "pdf_page": 5,
        "printed_page": 8710,
        "page_size_points": [
          615.84,
          801.6
        ],
        "bounds_top_left_points_requested": [
          326,
          372,
          555,
          566
        ],
        "bounds_top_left_points_actual": [
          325.92,
          372.0,
          555.12,
          566.16
        ],
        "file": "assets/murray1993-figures/figure-07-tem-stacking-faults.png",
        "sha256": "15f49192e785a32737f69e4a429b007a6cc108b66e640b8cfecbd66252bd0e14",
        "dpi": 300,
        "pixel_size": [
          955,
          809
        ],
        "original_published_figure": true,
        "visually_verified": true,
        "includes_caption": false,
        "visual_review": "Compared source page and 300-dpi crop; axes, ticks, panel keys, original indexing and/or scale bars are intact. Original caption is supplied separately as a paraphrase."
      }
    },
    {
      "id": "murray1993-figure-08",
      "figure": 8,
      "category": "TEM_orientation_and_stacking_faults",
      "caption_paraphrase": "Two oriented particles illustrate stacking faults and a hexagonal lattice projection.",
      "source": {
        "pdf_page": 6,
        "printed_page": 8711,
        "section": "Figure 8"
      },
      "sample": {
        "source_assigned_batch_id": null,
        "source_assigned_sample_label": null,
        "source_figure_label": "Figure 8",
        "curator_evidence_locator": "tem_fig8_left",
        "recipe_link_status": "unresolved",
        "linked_recipe_record_ids": [],
        "cross_figure_identity": "not established; equal reported size alone does not establish identity or difference"
      },
      "eligible_training": false,
      "training_exclusion_reason": "No exact figure-specimen-to-Method-1/Method-2 operating conditions are assigned by this article. Retain as characterization evidence, not a recipe target. Model curves are additionally excluded from experimental labels.",
      "scoped_quantitative_facts_and_findings": {
        "major_axis_nm_approx": 11,
        "aspect_ratio_caption_approx": 1.3,
        "aspect_ratio_body": 1.33,
        "stacking_faults_reported": 4,
        "scale_bar_nm": 10,
        "findings": [
          "Left particle loses lattice contrast in (101) planes, interpreted as four faults along (002).",
          "Neighboring particle displays the hexagonal lattice projection."
        ],
        "discussion_sources": [
          {
            "pdf_page": 5,
            "printed_page": 8710,
            "section": "TEM discussion continuing on p8711"
          }
        ],
        "limitations": [
          "Caption and body give approximately 1.3 and 1.33; any derived short axis must be marked calculated.",
          "Projection changes fault visibility. Absence of visible faults does not establish defect-free structure."
        ]
      },
      "evidence_kind": "reported TEM",
      "original_figure_asset": {
        "source_key": "murray1993",
        "doi": "10.1021/ja00072a025",
        "source_pdf_sha256": "41d63fdbe72607e71a6891f1f1558061b1bc05eca1b986f256245e0ac20bf274",
        "figure": 8,
        "pdf_page": 6,
        "printed_page": 8711,
        "page_size_points": [
          615.84,
          801.6
        ],
        "bounds_top_left_points_requested": [
          70,
          43,
          281,
          249
        ],
        "bounds_top_left_points_actual": [
          69.84,
          42.96,
          281.04,
          249.12
        ],
        "file": "assets/murray1993-figures/figure-08-tem-orientation-faults.png",
        "sha256": "f1a1aa5942ac3939b8a04cc3b30e90004d599c298389a939f55766f45125e8d6",
        "dpi": 300,
        "pixel_size": [
          880,
          859
        ],
        "original_published_figure": true,
        "visually_verified": true,
        "includes_caption": false,
        "visual_review": "Compared source page and 300-dpi crop; axes, ticks, panel keys, original indexing and/or scale bars are intact. Original caption is supplied separately as a paraphrase."
      }
    },
    {
      "id": "murray1993-figure-09",
      "figure": 9,
      "category": "TEM_particle_assembly",
      "caption_paraphrase": "Near-monolayer of 51 A CdSe particles with short-range hexagonal packing.",
      "source": {
        "pdf_page": 6,
        "printed_page": 8711,
        "section": "Figure 9"
      },
      "sample": {
        "source_assigned_batch_id": null,
        "source_assigned_sample_label": null,
        "source_figure_label": "Figure 9",
        "curator_evidence_locator": "assembly_fig9",
        "recipe_link_status": "unresolved",
        "linked_recipe_record_ids": [],
        "cross_figure_identity": "not established; equal reported size alone does not establish identity or difference"
      },
      "eligible_training": false,
      "training_exclusion_reason": "No exact figure-specimen-to-Method-1/Method-2 operating conditions are assigned by this article. Retain as characterization evidence, not a recipe target. Model curves are additionally excluded from experimental labels.",
      "scoped_quantitative_facts_and_findings": {
        "major_axis_nm": 5.1,
        "scale_bar_nm": 20,
        "findings": [
          "Local two-dimensional hexagonal close packing at higher coverage."
        ],
        "limitations": [
          "This is packing of separate particles, not the atomic lattice or evidence of long-range single-crystal order."
        ]
      },
      "evidence_kind": "reported TEM",
      "original_figure_asset": {
        "source_key": "murray1993",
        "doi": "10.1021/ja00072a025",
        "source_pdf_sha256": "41d63fdbe72607e71a6891f1f1558061b1bc05eca1b986f256245e0ac20bf274",
        "figure": 9,
        "pdf_page": 6,
        "printed_page": 8711,
        "page_size_points": [
          615.84,
          801.6
        ],
        "bounds_top_left_points_requested": [
          326,
          43,
          555,
          327
        ],
        "bounds_top_left_points_actual": [
          325.92,
          42.96,
          555.12,
          327.12
        ],
        "file": "assets/murray1993-figures/figure-09-tem-particle-packing.png",
        "sha256": "5ea8c7fe9eda32569fae797a6dd671fb48f2826a05a03656188b0d4c7fbe99b3",
        "dpi": 300,
        "pixel_size": [
          955,
          1184
        ],
        "original_published_figure": true,
        "visually_verified": true,
        "includes_caption": false,
        "visual_review": "Compared source page and 300-dpi crop; axes, ticks, panel keys, original indexing and/or scale bars are intact. Original caption is supplied separately as a paraphrase."
      }
    },
    {
      "id": "murray1993-figure-10",
      "figure": 10,
      "category": "XRD_composition_comparison",
      "caption_paraphrase": "Approximately 35 A CdS, CdSe and CdTe particles compared with bulk wurtzite CdS peak positions.",
      "source": {
        "pdf_page": 6,
        "printed_page": 8711,
        "section": "Figure 10"
      },
      "sample": {
        "source_assigned_batch_id": null,
        "source_assigned_sample_label": null,
        "source_figure_label": "Figure 10",
        "curator_evidence_locator": "xrd_material_comparison_fig10",
        "recipe_link_status": "unresolved",
        "linked_recipe_record_ids": [],
        "cross_figure_identity": "not established; equal reported size alone does not establish identity or difference"
      },
      "eligible_training": false,
      "training_exclusion_reason": "No exact figure-specimen-to-Method-1/Method-2 operating conditions are assigned by this article. Retain as characterization evidence, not a recipe target. Model curves are additionally excluded from experimental labels.",
      "scoped_quantitative_facts_and_findings": {
        "materials": [
          "CdS",
          "CdSe",
          "CdTe"
        ],
        "major_axis_nm_approx": 3.5,
        "findings": [
          "All three samples described as predominantly wurtzite with bulk-like spacings."
        ],
        "limitations": [
          "Three different materials, not one CdSe sample.",
          "Bulk reference markers in this panel are specifically for wurtzite CdS."
        ]
      },
      "evidence_kind": "reported XRD plus reference markers",
      "original_figure_asset": {
        "source_key": "murray1993",
        "doi": "10.1021/ja00072a025",
        "source_pdf_sha256": "41d63fdbe72607e71a6891f1f1558061b1bc05eca1b986f256245e0ac20bf274",
        "figure": 10,
        "pdf_page": 6,
        "printed_page": 8711,
        "page_size_points": [
          615.84,
          801.6
        ],
        "bounds_top_left_points_requested": [
          339,
          356,
          541,
          606
        ],
        "bounds_top_left_points_actual": [
          338.88,
          355.92,
          541.2,
          606.0
        ],
        "file": "assets/murray1993-figures/figure-10-cde-xrd.png",
        "sha256": "931f5e7f685caa61171ca7f6ecb634f13c45c195f82e687b102bafc3fffe5c1a",
        "dpi": 300,
        "pixel_size": [
          843,
          1042
        ],
        "original_published_figure": true,
        "visually_verified": true,
        "includes_caption": false,
        "visual_review": "Compared source page and 300-dpi crop; axes, ticks, panel keys, original indexing and/or scale bars are intact. Original caption is supplied separately as a paraphrase."
      }
    },
    {
      "id": "murray1993-figure-11",
      "figure": 11,
      "category": "XRD_size_series",
      "caption_paraphrase": "CdSe size-series diffraction compared with bulk wurtzite peak positions.",
      "source": {
        "pdf_page": 7,
        "printed_page": 8712,
        "section": "Figure 11"
      },
      "sample": {
        "source_assigned_batch_id": null,
        "source_assigned_sample_label": null,
        "source_figure_label": "Figure 11",
        "curator_evidence_locator": "xrd_size_series_fig11",
        "recipe_link_status": "unresolved",
        "linked_recipe_record_ids": [],
        "cross_figure_identity": "not established; equal reported size alone does not establish identity or difference"
      },
      "eligible_training": false,
      "training_exclusion_reason": "No exact figure-specimen-to-Method-1/Method-2 operating conditions are assigned by this article. Retain as characterization evidence, not a recipe target. Model curves are additionally excluded from experimental labels.",
      "scoped_quantitative_facts_and_findings": {
        "panels": [
          {
            "panel": "a",
            "major_axis_nm": 1.2
          },
          {
            "panel": "b",
            "major_axis_nm": 1.8
          },
          {
            "panel": "c",
            "major_axis_nm": 2
          },
          {
            "panel": "d",
            "major_axis_nm": 3.7
          },
          {
            "panel": "e",
            "major_axis_nm": 4.2
          },
          {
            "panel": "f",
            "major_axis_nm": 8.3
          },
          {
            "panel": "g",
            "major_axis_nm": 11.5
          },
          {
            "panel": "h",
            "reference": "bulk wurtzite peak positions"
          }
        ],
        "findings": [
          "Finite-size broadening affects reflections.",
          "Extra attenuation/broadening of (102) and (103) is associated with stacking disorder.",
          "The 1.2-nm cluster is too small for meaningful wurtzite-versus-zincblende core classification."
        ],
        "limitations": [
          "Optical Figure 3 has different size labels; do not pair arrays by index.",
          "Peak widths mix size, defects and overlapping reflections."
        ]
      },
      "evidence_kind": "reported XRD plus reference markers",
      "original_figure_asset": {
        "figure": 11,
        "pdfPage": 7,
        "printedPage": 8712,
        "id": "figure-11-xrd-size-series",
        "requestedBoundsTopLeftPoints": [
          98,
          45,
          272,
          310
        ],
        "caption": "Original Figure 11. Powder X-ray diffraction spectra for CdSe diameters (a) 12, (b) 18, (c) 20, (d) 37, (e) 42, (f) 83, and (g) 115 Å, with bulk wurtzite reference peak positions (h).",
        "scientificContentType": "experimental powder X-ray diffraction series with bulk reference peak positions",
        "labelsRetained": [
          "2θ",
          "Intensity (arbitrary units)",
          "Series labels (a)-(h)",
          "Wurtzite Miller-index labels"
        ],
        "pageSizePoints": [
          621.6,
          805.2
        ],
        "cropPixelsAtRenderDpi": {
          "x": 408,
          "y": 187,
          "width": 726,
          "height": 1105
        },
        "actualBoundsTopLeftPoints": [
          97.92,
          44.88,
          272.16,
          310.08
        ],
        "actualBoundsPdfBottomLeftPoints": [
          97.92,
          495.12000000000006,
          272.16,
          760.32
        ],
        "file": "assets/murray1993-figures/figure-11-xrd-size-series.png",
        "originalFigureNotAiGenerated": true,
        "sha256": "022f4152ee234697d5bb1c25fe65eb2551ef95ad88d11b27be933d4fb7f3ead3"
      }
    },
    {
      "id": "murray1993-figure-12",
      "figure": 12,
      "category": "XRD_phase_models_vs_experiment",
      "caption_paraphrase": "Compare ideal zincblende, ideal wurtzite and faulted wurtzite with experiment.",
      "source": {
        "pdf_page": 8,
        "printed_page": 8713,
        "section": "Figure 12"
      },
      "sample": {
        "source_assigned_batch_id": null,
        "source_assigned_sample_label": null,
        "source_figure_label": "Figure 12",
        "curator_evidence_locator": "figure_12_comparison",
        "recipe_link_status": "unresolved",
        "linked_recipe_record_ids": [],
        "cross_figure_identity": "not established; equal reported size alone does not establish identity or difference"
      },
      "eligible_training": false,
      "training_exclusion_reason": "No exact figure-specimen-to-Method-1/Method-2 operating conditions are assigned by this article. Retain as characterization evidence, not a recipe target. Model curves are additionally excluded from experimental labels.",
      "scoped_quantitative_facts_and_findings": {
        "panels": [
          {
            "panel": "a",
            "kind": "simulation",
            "model": "spherical pure zincblende"
          },
          {
            "panel": "b",
            "kind": "simulation",
            "model": "spherical pure wurtzite"
          },
          {
            "panel": "c",
            "kind": "simulation",
            "model": "wurtzite with one stacking fault"
          },
          {
            "panel": "d",
            "kind": "experimental XRD"
          }
        ],
        "findings": [
          "One fault improves agreement, particularly by broadening the (103) feature."
        ],
        "source_internal_difference": "Caption gives approximately 35 A; discussion on p8712 refers to a 1000-atom approximately 37 A sphere. Preserve this source difference.",
        "model_not_measured_atomic_structure": true
      },
      "evidence_kind": "simulated diffraction with experimental comparison",
      "original_figure_asset": {
        "source_key": "murray1993",
        "doi": "10.1021/ja00072a025",
        "source_pdf_sha256": "41d63fdbe72607e71a6891f1f1558061b1bc05eca1b986f256245e0ac20bf274",
        "figure": 12,
        "pdf_page": 8,
        "printed_page": 8713,
        "page_size_points": [
