Repository: cuiyist/mattersyn

# NanoXtalSyn

[Open the materials atlas](https://cuiyist.github.io/nanoxtalsyn-site/) · [Synthesis dataset](https://cuiyist.github.io/nanoxtalsyn-site/dataset.html)

NanoXtalSyn organizes source-linked materials synthesis recipes, characterization and properties for readers and future machine-learning datasets. Published pages distinguish reported measurements, author interpretations, external reference structures and illustrative models.

This public project repository contains code, structured data, memory, reusable skills and audit history. Work in progress is explicitly labeled; publication in this repository is not scientific approval. Original papers and SI, full-document caches, credentials and installed dependencies remain local. Historical source-file hashes and paths remain provenance references even where their original documents are excluded.

- `recipe-atlas/`: website, canonical dataset and validation code.
- `research-assets/`: structured extraction, independent audits and progress checkpoints.
- `skills/`: reusable curation and publishing workflow.
- `MEMORY.md`: project decisions, progress and unresolved work.

The website is published from the separate [nanoxtalsyn-site repository](https://github.com/cuiyist/nanoxtalsyn-site). Saved progress, references, memory and skills are synchronized at meaningful work milestones; reviewed scientific additions are published after their required checks. Earlier website commits are retained as history. Original-document equivalents are excluded from public history, with the unfiltered local project preserved.

# MatterSyn build and validation

MatterSyn presents reviewed synthesis records through shared Reader and Data views.
Source facts, sample identities, conflicting claims and task-specific training
eligibility remain in reviewed data; a successful build is not a scientific audit.

## Source of truth

- `data/records/` and `data/paper-reviews/`: approved release records and source reviews.
- `data/reader-presentation-reviewed.json`: the reviewed record/figure/interpretation
  sidecar. Preserve source and sample scopes when adding a contribution.
- `data/`: audited inventory, display classifications, structure-task policy,
  release-progress snapshot and corpus metadata required by the builders.
- `templates/` and `scripts/`: page templates, builders and validators.
- `static/`: authored JavaScript, CSS, historical evidence pages, approved assets
  and source inputs that previously lived only inside `dist`.
- `dist/`: generated release artifact; never edit it directly after migration.

The migration must first preserve all required inputs in a new isolated source
tree. Do not delete the existing `dist` or use an incomplete committed checkout
as the source for a release. The migration plan records both committed and dirty
input hashes, excludes unpublished records, holds unselected or unclassified source
assets and private working materials, and preserves selected original source
figures as exact cited website inputs under the user's current display preference.

## Checks before publication

Run `python -m unittest discover -s tests -v` and `check_site.py`, `check_atlas.py`,
`check_quality.py`. Browser checks must cover cold fragment links and `hashchange`
after asynchronous Reader rendering, not just static ID presence. Verify the
progress fallback with JavaScript disabled and with a failed progress fetch.

Deploy only the artifact whose file hashes match the final release manifest.
Use the same snapshot for the project bibliography and website bibliography.
Repository `.nojekyll` is a deliberate deployment adapter. Do not compare a dirty
working tree to a public commit and call that a reproducible build.

The public path scrubber recognizes Windows paths with ordinary, escaped or
repeated separators, including doubled backslashes embedded in Python and JavaScript
source literals. Keep regression coverage for these forms. Release writers serialize
generated UTF-8 text with explicit LF newlines before hashing. Preserve canonical
scientific records, selected source-figure bytes and CIF/SDF/XYZ coordinate files
unchanged; line-ending normalization applies only to generated text.


Publication remains a separate authorized action after content and source/Reader
QA. The user's current instruction keeps selected original source figures available
on the public reader with citation, page/figure locator and supported sample
provenance. This project display choice does not mean publisher permission was
verified; keep each asset's permission status accurate. A successful build does not
make original papers or SI, extracted full text/OCR, page renders, private working
crops or unselected source assets public.

Historical counts, former Sites instructions and old one-off build descriptions
are retained in [CHANGELOG.md](CHANGELOG.md).

File: recipe-atlas/static/data/paper-reviews/basel2020/contexts.json (part 1 of 2)
{
  "schema_version": "mattersyn-upstream-contexts/1",
  "source_id": "basel2020",
  "doi": "10.1021/acsomega.9b04448",
  "scope": "Main-only precursor and characterization contexts. These entries are not additional nanocrystal recipe–structure pairs. SI spectra are cited but not inspected.",
  "general_precursor_method": {
    "id": "method-a",
    "inputs": [
      {
        "name": "Metal salt",
        "mass_g": 0.1,
        "equivalents": 1
      },
      {
        "name": "Fatty acid",
        "equivalents": 3
      },
      {
        "name": "DBU",
        "equivalents": 1,
        "basis": "Ambiguous relative to Table 1 footnote; do not calculate absolute loading"
      }
    ],
    "medium": {
      "components": [
        "hexane",
        "ethanol",
        "water"
      ],
      "ratio": [
        7,
        4,
        3
      ],
      "volume": null,
      "ratio_basis": "not explicitly specified"
    },
    "steps": [
      {
        "action": "stir",
        "temperature": "room temperature",
        "duration_min": [
          2,
          3
        ],
        "apparatus": "round-bottom flask"
      },
      {
        "action": "reflux",
        "duration_h": 13,
        "temperature_C": null
      },
      {
        "action": "extract",
        "retained_fraction": "nonpolar hexane layer"
      },
      {
        "action": "vacuum dry",
        "temperature_C": null,
        "duration": null
      }
    ],
    "evidence": [
      {
        "source_id": "basel2020",
        "locator": "Main PDF p. 6, Section 7.2"
      }
    ]
  },
  "precursor_products": [
    {
      "id": "3a",
      "name": "Indium(III) stearate",
      "formula_as_table": "(C17H35CO2)3In",
      "metal_salt_as_table": "InCl3",
      "fatty_acid": "stearic acid",
      "preparation": "method-a",
      "yield_percent": 85,
      "melting_range_C": [
        145,
        148
      ],
      "evidence": [
        {
          "source_id": "basel2020",
          "locator": "Main PDF p. 7, Section 7.9.1"
        },
        {
          "source_id": "basel2020",
          "locator": "Main PDF p. 3, Table 1, optimized entry 6"
        }
      ],
      "notes": [
        "White powder; yield and identity also discussed in the main text."
      ],
      "nmr": {
        "proton": {
          "frequency_MHz": 400,
          "solvent": "CDCl3",
          "peaks": [
            {
              "delta_ppm": 0.88,
              "multiplicity": "t",
              "reported_H": 3,
              "J_Hz": 8
            },
            {
              "delta_ppm": 1.27,
              "multiplicity": "m",
              "reported_H": 28,
              "J_Hz": null
            },
            {
              "delta_ppm": 1.6,
              "multiplicity": "m",
              "reported_H": 2,
              "J_Hz": null
            },
            {
              "delta_ppm": 2.33,
              "multiplicity": "t",
              "reported_H": 2,
              "J_Hz": 8
            }
          ]
        },
        "carbon": {
          "frequency_MHz": 100,
          "solvent": "CDCl3",
          "delta_ppm": [
            14.12,
            22.7,
            24.72,
            29.08,
            29.26,
            29.37,
            29.45,
            29.69,
            31.93,
            33.95,
            179.35
          ]
        },
        "scope": "Numeric assignments transcribed from main text. SI spectral plots not inspected; integrations preserved without stoichiometric normalization."
      }
    },
    {
      "id": "3b",
      "name": "Gallium(III) stearate",
      "formula_as_table": "(C17H35CO2)3Ga",
      "metal_salt_as_table": "GaCl3",
      "fatty_acid": "stearic acid",
      "preparation": "method-a",
      "yield_percent": 90,
      "melting_range_C": null,
      "evidence": [
        {
          "source_id": "basel2020",
          "locator": "Main PDF p. 3, Table 2"
        },
        {
          "source_id": "basel2020",
          "locator": "Main PDF p. 7, Section 7.9.2"
        }
      ],
      "notes": [],
      "nmr": {
        "proton": {
          "frequency_MHz": 400,
          "solvent": "CDCl3",
          "peaks": [
            {
              "delta_ppm": 0.88,
              "multiplicity": "t",
              "reported_H": 3,
              "J_Hz": 8
            },
            {
              "delta_ppm": 1.27,
              "multiplicity": "m",
              "reported_H": 28,
              "J_Hz": null
            },
            {
              "delta_ppm": 1.63,
              "multiplicity": "m",
              "reported_H": 2,
              "J_Hz": null
            },
            {
              "delta_ppm": 2.34,
              "multiplicity": "t",
              "reported_H": 2,
              "J_Hz": 8
            }
          ]
        },
        "carbon": {
          "frequency_MHz": 100,
          "solvent": "CDCl3",
          "delta_ppm": [
            14.31,
            22.88,
            24.85,
            29.24,
            29.43,
            29.56,
            29.62,
            29.79,
            29.84,
            32.11,
            34.27,
            180.46
          ]
        },
        "scope": "Numeric assignments transcribed from main text. SI spectral plots not inspected; integrations preserved without stoichiometric normalization."
      }
    },
    {
      "id": "3c",
      "name": "Lead(II) stearate",
      "formula_as_table": "(C17H35CO2)2Pb",
      "metal_salt_as_table": "Pb(NO3)2",
      "fatty_acid": "stearic acid",
      "preparation": "method-a",
      "yield_percent": 73,
      "melting_range_C": null,
      "evidence": [
        {
          "source_id": "basel2020",
          "locator": "Main PDF p. 3, Table 2"
        },
        {
          "source_id": "basel2020",
          "locator": "Main PDF p. 7, Section 7.9.3"
        }
      ],
      "notes": [],
      "nmr": {
        "proton": {
          "frequency_MHz": 400,
          "solvent": "CDCl3",
          "peaks": [
            {
              "delta_ppm": 0.88,
              "multiplicity": "t",
              "reported_H": 3,
              "J_Hz": 8
            },
            {
              "delta_ppm": 1.25,
              "multiplicity": "m",
              "reported_H": 28,
              "J_Hz": null
            },
            {
              "delta_ppm": 1.63,
              "multiplicity": "m",
              "reported_H": 2,
              "J_Hz": null
            },
            {
              "delta_ppm": 2.35,
              "multiplicity": "t",
              "reported_H": 2,
              "J_Hz": 8
            }
          ]
        },
        "carbon": {
          "frequency_MHz": 100,
          "solvent": "CDCl3",
          "delta_ppm": [
            14.31,
            22.88,
            24.87,
            29.24,
            29.42,
            29.54,
            29.61,
            29.77,
            29.87,
            32.1,
            34.08,
            179.4
          ]
        },
        "scope": "Numeric assignments transcribed from main text. SI spectral plots not inspected; integrations preserved without stoichiometric normalization."
      }
    },
    {
      "id": "3d",
      "name": "Silver(I) stearate",
      "formula_as_table": "C17H35CO2Ag",
      "metal_salt_as_table": "AgNO3",
      "fatty_acid": "stearic acid",
      "preparation": "method-a",
      "yield_percent": 91,
      "melting_range_C": [
        204,
        207
      ],
      "evidence": [
        {
          "source_id": "basel2020",
          "locator": "Main PDF p. 3, Table 2"
        },
        {
          "source_id": "basel2020",
          "locator": "Main PDF p. 7, Section 7.9.4"
        }
      ],
      "notes": [],
      "nmr": {
        "proton": {
          "frequency_MHz": 400,
          "solvent": "CDCl3",
          "peaks": [
            {
              "delta_ppm": 0.8,
              "multiplicity": "m",
              "reported_H": 3,
              "J_Hz": null
            },
            {
              "delta_ppm": 1.21,
              "multiplicity": "m",
              "reported_H": 28,
              "J_Hz": null
            },
            {
              "delta_ppm": 1.53,
              "multiplicity": "m",
              "reported_H": 2,
              "J_Hz": null
            },
            {
              "delta_ppm": 2.32,
              "multiplicity": "m",
              "reported_H": 2,
              "J_Hz": null
            }
          ]
        },
        "carbon": {
          "frequency_MHz": 100,
          "solvent": "CDCl3/DMSO-d6 3:1",
          "delta_ppm": [
            14.31,
            22.54,
            24.95,
            28.99,
            29.14,
            29.17,
            29.34,
            29.46,
            31.74,
            34.12,
            174.94
          ]
        },
        "scope": "Numeric assignments transcribed from main text. SI spectral plots not inspected; integrations preserved without stoichiometric normalization."
      }
    },
    {
      "id": "3e",
      "name": "Aluminum(III) stearate",
      "formula_as_table": "(C17H35CO2)3Al",
      "metal_salt_as_table": "AlCl3",
      "fatty_acid": "stearic acid",
      "preparation": "method-a",
      "yield_percent": 35,
      "melting_range_C": null,
      "evidence": [
        {
          "source_id": "basel2020",
          "locator": "Main PDF p. 3, Table 2"
        },
        {
          "source_id": "basel2020",
          "locator": "Main PDF p. 7, Section 7.9.5"
        }
      ],
      "notes": [],
      "nmr": {
        "proton": {
          "frequency_MHz": 400,
          "solvent": "CDCl3",
          "peaks": [
            {
              "delta_ppm": 0.88,
              "multiplicity": "t",
              "reported_H": 3,
              "J_Hz": 8
            },
            {
              "delta_ppm": 1.27,
              "multiplicity": "m",
              "reported_H": 28,
              "J_Hz": null
            },
            {
              "delta_ppm": 1.61,
              "multiplicity": "m",
              "reported_H": 2,
              "J_Hz": null
            },
            {
              "delta_ppm": 2.34,
              "multiplicity": "t",
              "reported_H": 2,
              "J_Hz": 8
            }
          ]
        },
        "carbon": {
          "frequency_MHz": 100,
          "solvent": "CDCl3",
          "delta_ppm": [
            14.3,
            22.88,
            24.88,
            29.26,
            29.44,
            29.55,
            29.63,
            29.79,
            29.88,
            30.02,
            32.14,
            34.23,
            179.98
          ]
        },
        "scope": "Numeric assignments transcribed from main text. SI spectral plots not inspected; integrations preserved without stoichiometric normalization."
      }
    },
    {
      "id": "3f",
      "name": "Ferric(III) stearate",
      "formula_as_table": "(C17H35CO2)3Fe",
      "metal_salt_as_table": "FeCl3",
      "fatty_acid": "stearic acid",
      "preparation": "method-a",
      "yield_percent": 90,
      "melting_range_C": null,
      "evidence": [
        {
          "source_id": "basel2020",
          "locator": "Main PDF p. 3, Table 2"
        },
        {
          "source_id": "basel2020",
          "locator": "Main PDF p. 7, Section 7.9.6"
        }
      ],
      "notes": []
    },
    {
      "id": "3g",
      "name": "Copper(II) stearate",
      "formula_as_table": "(C17H35CO2)2Cu",
      "metal_salt_as_table": "CuCl2",
      "fatty_acid": "stearic acid",
      "preparation": "method-a",
      "yield_percent": 91,
      "melting_range_C": [
        248,
        251
      ],
      "evidence": [
        {
          "source_id": "basel2020",
          "locator": "Main PDF p. 3, Table 2"
        },
        {
          "source_id": "basel2020",
          "locator": "Main PDF p. 7, Section 7.9.7"
        }
      ],
      "notes": []
    },
    {
      "id": "3h",
      "name": "Cobalt(II) stearate",
      "formula_as_table": "(C17H35CO2)2Co",
      "metal_salt_as_table": "CoCl2",
      "fatty_acid": "stearic acid",
      "preparation": "method-a",
      "yield_percent": 75,
      "melting_range_C": [
        110,
        113
      ],
      "evidence": [
        {
          "source_id": "basel2020",
          "locator": "Main PDF p. 3, Table 2"
        },
        {
          "source_id": "basel2020",
          "locator": "Main PDF p. 7, Section 7.9.8"
        }
      ],
      "notes": []
    },
    {
      "id": "3i",
      "name": "Zinc(II) stearate",
      "formula_as_table": "(C17H35CO2)2Zn",
      "metal_salt_as_table": "ZnCl2",
      "fatty_acid": "stearic acid",
      "preparation": "method-a",
      "yield_percent": 87,
      "melting_range_C": [
        128,
        130
      ],
      "evidence": [
        {
          "source_id": "basel2020",
          "locator": "Main PDF p. 3, Table 2"
        },
        {
          "source_id": "basel2020",
          "locator": "Main PDF p. 7, Section 7.9.9"
        }
      ],
      "notes": [],
      "nmr": {
        "proton": {
          "frequency_MHz": 400,
          "solvent": "CDCl3",
          "peaks": [
            {
              "delta_ppm": 0.88,
              "multiplicity": "t",
              "reported_H": 3,
              "J_Hz": 8
            },
            {
              "delta_ppm": 1.3,
              "multiplicity": "m",
              "reported_H": 28,
              "J_Hz": null
            },
            {
              "delta_ppm": 1.62,
              "multiplicity": "m",
              "reported_H": 2,
              "J_Hz": null
            },
            {
              "delta_ppm": 2.35,
              "multiplicity": "t",
              "reported_H": 2,
              "J_Hz": 8
            }
          ]
        },
        "carbon": {
          "frequency_MHz": 100,
          "solvent": "CDCl3",
          "delta_ppm": [
            14.31,
            22.88,
            24.87,
            29.24,
            29.42,
            29.55,
            29.62,
            29.77,
            29.87,
            32.11,
            34.05,
            179.21
          ]
        },
        "scope": "Numeric assignments transcribed from main text. SI spectral plots not inspected; integrations preserved without stoichiometric normalization."
      }
    },
    {
      "id": "3j",
      "name": "Tin(II) stearate",
      "formula_as_table": "(C17H35CO2)2Sn",
      "metal_salt_as_table": "SnCl2",
      "fatty_acid": "stearic acid",
      "preparation": "method-a",
      "yield_percent": 90,
      "melting_range_C": null,
      "evidence": [
        {
          "source_id": "basel2020",
          "locator": "Main PDF p. 3, Table 2"
        },
        {
          "source_id": "basel2020",
          "locator": "Main PDF p. 7, Section 7.9.10"
        }
      ],
      "notes": [],
      "nmr": {
        "proton": {
          "frequency_MHz": 400,
          "solvent": "CDCl3",
          "peaks": [
            {
              "delta_ppm": 0.88,
              "multiplicity": "t",
              "reported_H": 3,
              "J_Hz": 8
            },
            {
              "delta_ppm": 1.28,
              "multiplicity": "m",
              "reported_H": 28,
              "J_Hz": null
            },
            {
              "delta_ppm": 1.63,
              "multiplicity": "m",
              "reported_H": 2,
              "J_Hz": null
            },
            {
              "delta_ppm": 2.34,
              "multiplicity": "t",
              "reported_H": 2,
              "J_Hz": 8
            }
          ]
        },
        "carbon": {
          "frequency_MHz": 100,
          "solvent": "CDCl3",
          "delta_ppm": [
            14.12,
            22.7,
            24.68,
            29.07,
            29.25,
            29.37,
            29.44,
            29.69,
            31.93,
            34.02,
            179.84
          ]
        },
        "scope": "Numeric assignments transcribed from main text. SI spectral plots not inspected; integrations preserved without stoichiometric normalization."
      }
    },
    {
      "id": "3k",
      "name": "Cadmium(II) stearate",
      "formula_as_table": "(C17H35CO2)2Cd",
      "metal_salt_as_table": "CdCl2",
      "fatty_acid": "stearic acid",
      "preparation": "method-a",
      "yield_percent": 81,
      "melting_range_C": [
        132,
        135
      ],
      "evidence": [
        {
          "source_id": "basel2020",
          "locator": "Main PDF p. 3, Table 2"
        },
        {
          "source_id": "basel2020",
          "locator": "Main PDF p. 7, Section 7.9.11"
        }
      ],
      "notes": [],
      "nmr": {
        "proton": {
          "frequency_MHz": 400,
          "solvent": "CDCl3",
          "peaks": [
            {
              "delta_ppm": 0.88,
              "multiplicity": "t",
              "reported_H": 3,
              "J_Hz": 8
            },
            {
              "delta_ppm": 1.27,
              "multiplicity": "m",
              "reported_H": 28,
              "J_Hz": null
            },
            {
              "delta_ppm": 1.61,
              "multiplicity": "m",
              "reported_H": 2,
              "J_Hz": null
            },
            {
              "delta_ppm": 2.35,
              "multiplicity": "t",
              "reported_H": 2,
              "J_Hz": 8
            }
          ]
        },
        "carbon": {
          "frequency_MHz": 100,
          "solvent": "CDCl3",
          "delta_ppm": [
            14.31,
            22.88,
            24.86,
            29.24,
            29.42,
            29.54,
            29.77,
            29.87,
            34.12,
            179.62
          ]
        },
        "scope": "Numeric assignments transcribed from main text. SI spectral plots not inspected; integrations preserved without stoichiometric normalization."
      }
    },
    {
      "id": "3l",
      "name": "Potassium stearate",
      "formula_as_table": "C17H35CO2K",
      "metal_salt_as_table": "KNO3",
      "fatty_acid": "stearic acid",
      "preparation": "method-a",
      "yield_percent": 85,
      "melting_range_C": null,
      "evidence": [
        {
          "source_id": "basel2020",
          "locator": "Main PDF p. 3, Table 2"
        },
        {
          "source_id": "basel2020",
          "locator": "Main PDF p. 7, Section 7.9.12"
        }
      ],
      "notes": [],
      "nmr": {
        "proton": {
          "frequency_MHz": 400,
          "solvent": "CDCl3/DMSO-d6 3:1",
          "peaks": [
            {
              "delta_ppm": 0.78,
              "multiplicity": "t",
              "reported_H": 3,
              "J_Hz": 8
            },
            {
              "delta_ppm": 1.16,
              "multiplicity": "m",
              "reported_H": 28,
              "J_Hz": null
            },
            {
              "delta_ppm": 1.49,
              "multiplicity": "m",
              "reported_H": 2,
              "J_Hz": null
            },
            {
              "delta_ppm": 2.16,
              "multiplicity": "t",
              "reported_H": 2,
              "J_Hz": 8
            }
          ]
        },
        "carbon": {
          "frequency_MHz": 100,
          "solvent": "CDCl3/DMSO-d6 3:1",
          "delta_ppm": [
            14.4,
            22.76,
            25.11,
            29.26,
            29.4,
            29.43,
            29.57,
            29.73,
            31.97,
            34.39,
            175.66
          ]
        },
        "scope": "Numeric assignments transcribed from main text. SI spectral plots not inspected; integrations preserved without stoichiometric normalization."
      }
    },
    {
      "id": "3m",
      "name": "Indium(III) myristate",
      "formula_as_table": "(C13H27CO2)3In",
      "metal_salt_as_table": "InCl3",
      "fatty_acid": "myristic acid",
      "preparation": "method-a",
      "yield_percent": 90,
      "melting_range_C": [
        142,
        145
      ],
      "evidence": [
        {
          "source_id": "basel2020",
          "locator": "Main PDF p. 3, Table 2"
        },
        {
          "source_id": "basel2020",
          "locator": "Main PDF p. 7, Section 7.9.13"
        }
      ],
      "notes": [],
      "nmr": {
        "proton": {
          "frequency_MHz": 400,
          "solvent": "CDCl3",
          "peaks": [
            {
              "delta_ppm": 0.88,
              "multiplicity": "t",
              "reported_H": 3,
              "J_Hz": 8
            },
            {
              "delta_ppm": 1.27,
              "multiplicity": "m",
              "reported_H": 20,
              "J_Hz": null
            },
            {
              "delta_ppm": 1.61,
              "multiplicity": "m",
              "reported_H": 2,
              "J_Hz": null
            },
            {
              "delta_ppm": 2.34,
              "multiplicity": "t",
              "reported_H": 2,
              "J_Hz": 8
            }
          ]
        },
        "carbon": {
          "frequency_MHz": 100,
          "solvent": "CDCl3",
          "delta_ppm": [
            14.28,
            22.88,
            24.94,
            29.28,
            29.47,
            29.56,
            29.66,
            29.85,
            32.11,
            34.44,
            180.93
          ]
        },
        "scope": "Numeric assignments transcribed from main text. SI spectral plots not inspected; integrations preserved without stoichiometric normalization."
      }
    },
    {
      "id": "3n",
      "name": "Indium(III) palmitate",
      "formula_as_table": "(C15H31CO2)3In",
      "metal_salt_as_table": "InCl3",
      "fatty_acid": "palmitic acid",
      "preparation": "method-a",
      "yield_percent": 60,
      "melting_range_C": null,
      "evidence": [
        {
          "source_id": "basel2020",
          "locator": "Main PDF p. 3, Table 2"
        },
        {
          "source_id": "basel2020",
          "locator": "Main PDF p. 7, Section 7.9.14"
        }
      ],
      "notes": [],
      "nmr": {
        "proton": {
          "frequency_MHz": 400,
          "solvent": "CDCl3",
          "peaks": [
            {
              "delta_ppm": 0.88,
              "multiplicity": "t",
              "reported_H": 3,
              "J_Hz": 8
            },
            {
              "delta_ppm": 1.28,
              "multiplicity": "m",
              "reported_H": 24,
              "J_Hz": null
            },
            {
              "delta_ppm": 1.62,
              "multiplicity": "m",
              "reported_H": 2,
              "J_Hz": null
            },
            {
              "delta_ppm": 2.34,
              "multiplicity": "t",
              "reported_H": 2,
              "J_Hz": 8
            }
          ]
        },
        "carbon": {
          "frequency_MHz": 100,
          "solvent": "CDCl3",
          "delta_ppm": [
            14.31,
            22.88,
            24.85,
            29.24,
            29.43,
            29.56,
            29.62,
            29.78,
            29.87,
            32.12,
            34.3,
            180.63
          ]
        },
        "scope": "Numeric assignments transcribed from main text. SI spectral plots not inspected; integrations preserved without stoichiometric normalization."
      }
    },
    {
      "id": "3o",
      "name": "Indium(III) laurate",
      "formula_as_table": "(C11H23CO2)2In",
      "metal_salt_as_table": "InCl3",
      "fatty_acid": "lauric acid",
      "preparation": "method-a",
      "yield_percent": 75,
      "melting_range_C": null,
      "evidence": [
        {
          "source_id": "basel2020",
          "locator": "Main PDF p. 3, Table 2"
        },
        {
          "source_id": "basel2020",
          "locator": "Main PDF p. 8, Section 7.9.15"
        }
      ],
      "notes": [
        "Two-ligand printed formula conflicts with indium(III) name; BS-03."
      ],
      "nmr": {
        "proton": {
          "frequency_MHz": 400,
          "solvent": "CDCl3",
          "peaks": [
            {
              "delta_ppm": 0.88,
              "multiplicity": "t",
              "reported_H": 3,
              "J_Hz": 8
            },
            {
              "delta_ppm": 1.27,
              "multiplicity": "m",
              "reported_H": 16,
              "J_Hz": null
            },
            {
              "delta_ppm": 1.61,
              "multiplicity": "m",
              "reported_H": 2,
              "J_Hz": null
            },
            {
              "delta_ppm": 2.34,
              "multiplicity": "t",
              "reported_H": 2,
              "J_Hz": 8
            }
          ]
        },
        "carbon": {
          "frequency_MHz": 100,
          "solvent": "CDCl3",
          "delta_ppm": [
            14.28,
            22.87,
            24.92,
            29.26,
            29.45,
            29.53,
            29.64,
            29.79,
            32.09,
            34.4,
            180.91
          ]
        },
        "scope": "Numeric assignments transcribed from main text. SI spectral plots not inspected; integrations preserved without stoichiometric normalization."
      }
    },
    {
      "id": "3p",
      "name": "Lead(II) oleate",
      "formula_as_table": "(C17H33CO2)2Pb",
      "metal_salt_as_table": "Pb(NO3)2",
      "fatty_acid": "oleic acid",
      "preparation": "method-a",
      "yield_percent": 90,
      "melting_range_C": [
        91,
        94
      ],
      "evidence": [
        {
          "source_id": "basel2020",
          "locator": "Main PDF p. 3, Table 2"
        },
        {
          "source_id": "basel2020",
          "locator": "Main PDF p. 8, Section 7.9.16"
        }
      ],
      "notes": [],
      "nmr": {
        "proton": {
          "frequency_MHz": 400,
          "solvent": "CDCl3",
          "peaks": [
            {
              "delta_ppm": 0.87,
              "multiplicity": "t",
              "reported_H": 3,
              "J_Hz": 8
            },
            {
              "delta_ppm": 1.27,
              "multiplicity": "m",
              "reported_H": 18,
              "J_Hz": null
            },
            {
              "delta_ppm": 1.62,
              "multiplicity": "m",
              "reported_H": 2,
              "J_Hz": null
            },
            {
              "delta_ppm": 2.01,
              "multiplicity": "m",
              "reported_H": 1,
              "J_Hz": null
            },
            {
              "delta_ppm": 2.34,
              "multiplicity": "t",
              "reported_H": 2,
              "J_Hz": 8
            },
            {
              "delta_ppm": 5.34,
              "multiplicity": "dd",
              "reported_H": 1,
              "J_Hz": 4
            }
          ]
        },
        "carbon": {
          "frequency_MHz": 100,
          "solvent": "CDCl3",
          "delta_ppm": [
            14.29,
            22.86,
            25.0,
            27.35,
            29.2,
            29.3,
            29.39,
            29.5,
            29.7,
            29.87,
            32.08,
            35.17,
            129.88,
            130.16,
            180.67
          ]
        },
        "scope": "Numeric assignments transcribed from main text. SI spectral plots not inspected; integrations preserved without stoichiometric normalization."
      }
    },
    {
      "id": "3q",
      "name": "Magnesium(II) stearate",
      "formula_as_table": "(C17H35CO2)2Mg",
      "metal_salt_as_table": "Mg(NO3)2",
      "fatty_acid": "stearic acid",
      "preparation": "method-a",
      "yield_percent": 88,
      "melting_range_C": [
        118,
        122
      ],
      "evidence": [
        {
          "source_id": "basel2020",
          "locator": "Main PDF p. 3, Table 2"
        },
        {
          "source_id": "basel2020",
          "locator": "Main PDF p. 8, Section 7.9.17"
        }
      ],
      "notes": [],
      "nmr": {
        "proton": {
          "frequency_MHz": 400,
          "solvent": "CDCl3",
          "peaks": [
            {
              "delta_ppm": 0.88,
              "multiplicity": "t",
              "reported_H": 3,
              "J_Hz": 8
            },
            {
              "delta_ppm": 1.29,
              "multiplicity": "m",
              "reported_H": 28,
              "J_Hz": null
            },
            {
              "delta_ppm": 1.62,
              "multiplicity": "m",
              "reported_H": 2,
              "J_Hz": null
            },
            {
              "delta_ppm": 2.34,
              "multiplicity": "t",
              "reported_H": 2,
              "J_Hz": 8
            }
          ]
        },
        "carbon": {
          "frequency_MHz": 100,
          "solvent": "CDCl3",
          "delta_ppm": [
            14.31,
            22.88,
            22.89,
            24.89,
            29.25,
            29.44,
            29.55,
            29.63,
            29.78,
            29.86,
            32.11,
            34.15,
            179.52
          ]
        },
        "scope": "Numeric assignments transcribed from main text. SI spectral plots not inspected; integrations preserved without stoichiometric normalization."
      }
    },
    {
      "id": "3r",
      "name": "Manganese(II) stearate",
      "formula_as_table": "(C17H35CO2)2Mn",
      "metal_salt_as_table": "MnCl2·4H2O",
      "fatty_acid": "stearic acid",
      "preparation": "method-a",
      "yield_percent": 70,
      "melting_range_C": [
        108,
        111
      ],
      "evidence": [
        {
          "source_id": "basel2020",
          "locator": "Main PDF p. 3, Table 2"
        },
        {
          "source_id": "basel2020",
          "locator": "Main PDF p. 8, Section 7.9.18"
        }
      ],
      "notes": []
    },
    {
      "id": "3s",
      "name": "Nickel(II) stearate",
      "formula_as_table": "(C17H35CO2)2Ni",
      "metal_salt_as_table": "NiCl2·6H2O",
      "fatty_acid": "stearic acid",
      "preparation": "method-a",
      "yield_percent": 87,
      "melting_range_C": [
        84,
        87
      ],
      "evidence": [
        {
          "source_id": "basel2020",
          "locator": "Main PDF p. 3, Table 2"
        },
        {
          "source_id": "basel2020",
          "locator": "Main PDF p. 8, Section 7.9.19"
        }
      ],
      "notes": [
        "Preparation paragraph names zinc chloride; BS-04."
      ]
    },
    {
      "id": "3t",
      "name": "Gadolinium(III) stearate",
      "formula_as_table": "(C17H35CO2)3Gd",
      "metal_salt_as_table": "GdCl3·6H2O",
      "fatty_acid": "stearic acid",
      "preparation": "method-a",
      "yield_percent": 45,
      "melting_range_C": [
        107,
        110
      ],
      "evidence": [
        {
          "source_id": "basel2020",
          "locator": "Main PDF p. 3, Table 2"
        },
        {
          "source_id": "basel2020",
          "locator": "Main PDF p. 8, Section 7.9.20"
        }
      ],
      "notes": []
    }
  ],
  "optimization_rows": [
    {
      "entry": 1,
      "target": "3a",
      "base": "DABCO",
      "base_equivalents_as_printed": 4,
      "temperature_C_or_label": "reflux",
      "duration_as_printed": "overnight",
      "yield_percent": 72,
      "outcome": "isolated product",
      "medium_ratio": [
        7,
        4,
        3
      ],
      "medium": [
        "hexane",
        "ethanol",
        "water"
      ],
      "basis_note": "Acid 3 equivalents and InCl3 1 equivalent; base equivalence ambiguity BS-06. Overnight is not independently quantified in this table.",
      "evidence": [
        {
          "source_id": "basel2020",
          "locator": "Main PDF p. 3, Table 1, entry 1"
        }
      ]
    },
    {
      "entry": 2,
      "target": "3a",
      "base": "pyridine",
      "base_equivalents_as_printed": 4,
      "temperature_C_or_label": "reflux",
      "duration_as_printed": "overnight",
      "yield_percent": 66,
      "outcome": "isolated product",
      "medium_ratio": [
        7,
        4,
        3
      ],
      "medium": [
        "hexane",
        "ethanol",
        "water"
      ],
      "basis_note": "Acid 3 equivalents and InCl3 1 equivalent; base equivalence ambiguity BS-06. Overnight is not independently quantified in this table.",
      "evidence": [
        {
          "source_id": "basel2020",
          "locator": "Main PDF p. 3, Table 1, entry 2"
        }
      ]
    },
    {
      "entry": 3,
      "target": "3a",
      "base": "triethylamine",
      "base_equivalents_as_printed": 4,
      "temperature_C_or_label": "reflux",
      "duration_as_printed": "overnight",
      "yield_percent": 32,
      "outcome": "isolated product",
      "medium_ratio": [
        7,
        4,
        3
      ],
      "medium": [
        "hexane",
        "ethanol",
        "water"
      ],
      "basis_note": "Acid 3 equivalents and InCl3 1 equivalent; base equivalence ambiguity BS-06. Overnight is not independently quantified in this table.",
      "evidence": [
        {
          "source_id": "basel2020",
          "locator": "Main PDF p. 3, Table 1, entry 3"
        }
      ]
    },
    {
      "entry": 4,
      "target": "3a",
      "base": "DBU",
      "base_equivalents_as_printed": 4,
      "temperature_C_or_label": "reflux",
      "duration_as_printed": "overnight",
      "yield_percent": 78,
      "outcome": "isolated product",
      "medium_ratio": [
        7,
        4,
        3
      ],
      "medium": [
        "hexane",
        "ethanol",
        "water"
      ],
      "basis_note": "Acid 3 equivalents and InCl3 1 equivalent; base equivalence ambiguity BS-06. Overnight is not independently quantified in this table.",
      "evidence": [
        {
          "source_id": "basel2020",
          "locator": "Main PDF p. 3, Table 1, entry 4"
        }
      ]
    },
    {
      "entry": 5,
      "target": "3a",
      "base": "DBU",
      "base_equivalents_as_printed": 3,
      "temperature_C_or_label": "reflux",
      "duration_as_printed": "overnight",
      "yield_percent": 80,
      "outcome": "isolated product",
      "medium_ratio": [
        7,
        4,
        3
      ],
      "medium": [
        "hexane",
        "ethanol",
        "water"
      ],
      "basis_note": "Acid 3 equivalents and InCl3 1 equivalent; base equivalence ambiguity BS-06. Overnight is not independently quantified in this table.",
      "evidence": [
        {
          "source_id": "basel2020",
          "locator": "Main PDF p. 3, Table 1, entry 5"
        }
      ]
    },
    {
      "entry": 6,
      "target": "3a",
      "base": "DBU",
      "base_equivalents_as_printed": 1,
      "temperature_C_or_label": "reflux",
      "duration_as_printed": "overnight",
      "yield_percent": 85,
      "outcome": "isolated product",
      "medium_ratio": [
        7,
        4,
        3
      ],
      "medium": [
        "hexane",
        "ethanol",
        "water"
      ],
      "basis_note": "Acid 3 equivalents and InCl3 1 equivalent; base equivalence ambiguity BS-06. Overnight is not independently quantified in this table.",
      "evidence": [
        {
          "source_id": "basel2020",
          "locator": "Main PDF p. 3, Table 1, entry 6"
        }
      ]
    },
    {
      "entry": 7,
      "target": "3a",
      "base": "DBU",
      "base_equivalents_as_printed": 0.5,
      "temperature_C_or_label": "reflux",
      "duration_as_printed": "overnight",
      "yield_percent": 66,
      "outcome": "isolated product",
      "medium_ratio": [
        7,
        4,
        3
      ],
      "medium": [
        "hexane",
        "ethanol",
        "water"
      ],
      "basis_note": "Acid 3 equivalents and InCl3 1 equivalent; base equivalence ambiguity BS-06. Overnight is not independently quantified in this table.",
      "evidence": [
        {
          "source_id": "basel2020",
          "locator": "Main PDF p. 3, Table 1, entry 7"
        }
      ]
    },
    {
      "entry": 8,
      "target": "3a",
      "base": "DBU",
      "base_equivalents_as_printed": 1,
      "temperature_C_or_label": 25,
      "duration_as_printed": "overnight",
      "yield_percent": null,
      "outcome": "no reaction",
      "medium_ratio": [
        7,
        4,
        3
      ],
      "medium": [
        "hexane",
        "ethanol",
        "water"
      ],
      "basis_note": "Acid 3 equivalents and InCl3 1 equivalent; base equivalence ambiguity BS-06. Overnight is not independently quantified in this table.",
      "evidence": [
        {
          "source_id": "basel2020",
          "locator": "Main PDF p. 3, Table 1, entry 8"
        }
      ]
    },
    {
      "entry": 9,
      "target": "3a",
      "base": "DBU",
      "base_equivalents_as_printed": 1,
      "temperature_C_or_label": 40,
      "duration_as_printed": "overnight",
      "yield_percent": 22,
      "outcome": "isolated product",
      "medium_ratio": [
        7,
        4,
        3
      ],
      "medium": [
        "hexane",
        "ethanol",
        "water"
      ],
      "basis_note": "Acid 3 equivalents and InCl3 1 equivalent; base equivalence ambiguity BS-06. Overnight is not independently quantified in this table.",
      "evidence": [
        {
          "source_id": "basel2020",
          "locator": "Main PDF p. 3, Table 1, entry 9"
        }
      ]
    },
    {
      "entry": 10,
      "target": "3a",
      "base": "DBU",
      "base_equivalents_as_printed": 1,
      "temperature_C_or_label": 60,
      "duration_as_printed": "overnight",
      "yield_percent": 60,
      "outcome": "isolated product",
      "medium_ratio": [
        7,
        4,
        3
      ],
      "medium": [
        "hexane",
        "ethanol",
        "water"
      ],
      "basis_note": "Acid 3 equivalents and InCl3 1 equivalent; base equivalence ambiguity BS-06. Overnight is not independently quantified in this table.",
      "evidence": [
        {
          "source_id": "basel2020",
          "locator": "Main PDF p. 3, Table 1, entry 10"
        }
      ]
    },
    {
      "entry": 11,
      "target": "3a",
      "base": "DBU",
      "base_equivalents_as_printed": 1,
      "temperature_C_or_label": "reflux",
      "duration_as_printed": "6 h",
      "yield_percent": 60,
      "outcome": "isolated product",
      "medium_ratio": [
        7,
        4,
        3
      ],
      "medium": [
        "hexane",
        "ethanol",
        "water"
      ],
      "basis_note": "Acid 3 equivalents and InCl3 1 equivalent; base equivalence ambiguity BS-06. Overnight is not independently quantified in this table.",
      "evidence": [
        {
          "source_id": "basel2020",
          "locator": "Main PDF p. 3, Table 1, entry 11"
        }
      ]
    },
    {
      "entry": 12,
      "target": "3a",
      "base": "DBU",
      "base_equivalents_as_printed": 1,
      "temperature_C_or_label": "reflux",
      "duration_as_printed": "8 h",
      "yield_percent": 58,
      "outcome": "isolated product",
      "medium_ratio": [
        7,
        4,
        3
      ],
      "medium": [
        "hexane",
        "ethanol",
        "water"
      ],
      "basis_note": "Acid 3 equivalents and InCl3 1 equivalent; base equivalence ambiguity BS-06. Overnight is not independently quantified in this table.",
      "evidence": [
        {
          "source_id": "basel2020",
          "locator": "Main PDF p. 3, Table 1, entry 12"
        }
      ]
    },
    {
      "entry": 13,
      "target": "3a",
      "base": "DBN",
      "base_equivalents_as_printed": 1,
      "temperature_C_or_label": "reflux",
      "duration_as_printed": "overnight",
      "yield_percent": 82,
      "outcome": "isolated product",
      "medium_ratio": [
        7,
        4,
        3
      ],
      "medium": [
        "hexane",
