Repository: cuiyist/mattersyn

# NanoXtalSyn

[Open the materials atlas](https://cuiyist.github.io/nanoxtalsyn-site/) · [Synthesis dataset](https://cuiyist.github.io/nanoxtalsyn-site/dataset.html)

NanoXtalSyn organizes source-linked materials synthesis recipes, characterization and properties for readers and future machine-learning datasets. Published pages distinguish reported measurements, author interpretations, external reference structures and illustrative models.

This public project repository contains code, structured data, memory, reusable skills and audit history. Work in progress is explicitly labeled; publication in this repository is not scientific approval. Original papers and SI, full-document caches, credentials and installed dependencies remain local. Historical source-file hashes and paths remain provenance references even where their original documents are excluded.

- `recipe-atlas/`: website, canonical dataset and validation code.
- `research-assets/`: structured extraction, independent audits and progress checkpoints.
- `skills/`: reusable curation and publishing workflow.
- `MEMORY.md`: project decisions, progress and unresolved work.

The website is published from the separate [nanoxtalsyn-site repository](https://github.com/cuiyist/nanoxtalsyn-site). Saved progress, references, memory and skills are synchronized at meaningful work milestones; reviewed scientific additions are published after their required checks. Earlier website commits are retained as history. Original-document equivalents are excluded from public history, with the unfiltered local project preserved.

# MatterSyn build and validation

MatterSyn presents reviewed synthesis records through shared Reader and Data views.
Source facts, sample identities, conflicting claims and task-specific training
eligibility remain in reviewed data; a successful build is not a scientific audit.

## Source of truth

- `data/records/` and `data/paper-reviews/`: approved release records and source reviews.
- `data/reader-presentation-reviewed.json`: the reviewed record/figure/interpretation
  sidecar. Preserve source and sample scopes when adding a contribution.
- `data/`: audited inventory, display classifications, structure-task policy,
  release-progress snapshot and corpus metadata required by the builders.
- `templates/` and `scripts/`: page templates, builders and validators.
- `static/`: authored JavaScript, CSS, historical evidence pages, approved assets
  and source inputs that previously lived only inside `dist`.
- `dist/`: generated release artifact; never edit it directly after migration.

The migration must first preserve all required inputs in a new isolated source
tree. Do not delete the existing `dist` or use an incomplete committed checkout
as the source for a release. The migration plan records both committed and dirty
input hashes, excludes unpublished records, holds unselected or unclassified source
assets and private working materials, and preserves selected original source
figures as exact cited website inputs under the user's current display preference.

## Checks before publication

Run `python -m unittest discover -s tests -v` and `check_site.py`, `check_atlas.py`,
`check_quality.py`. Browser checks must cover cold fragment links and `hashchange`
after asynchronous Reader rendering, not just static ID presence. Verify the
progress fallback with JavaScript disabled and with a failed progress fetch.

Deploy only the artifact whose file hashes match the final release manifest.
Use the same snapshot for the project bibliography and website bibliography.
Repository `.nojekyll` is a deliberate deployment adapter. Do not compare a dirty
working tree to a public commit and call that a reproducible build.

The public path scrubber recognizes Windows paths with ordinary, escaped or
repeated separators, including doubled backslashes embedded in Python and JavaScript
source literals. Keep regression coverage for these forms. Release writers serialize
generated UTF-8 text with explicit LF newlines before hashing. Preserve canonical
scientific records, selected source-figure bytes and CIF/SDF/XYZ coordinate files
unchanged; line-ending normalization applies only to generated text.


Publication remains a separate authorized action after content and source/Reader
QA. The user's current instruction keeps selected original source figures available
on the public reader with citation, page/figure locator and supported sample
provenance. This project display choice does not mean publisher permission was
verified; keep each asset's permission status accurate. A successful build does not
make original papers or SI, extracted full text/OCR, page renders, private working
crops or unselected source assets public.

Historical counts, former Sites instructions and old one-off build descriptions
are retained in [CHANGELOG.md](CHANGELOG.md).

File: recipe-atlas/static/data/paper-reviews/iwasaki1998-tio2-a1006660209934/contexts.json
{
  "schema_version": "mattersyn-source-contexts/1",
  "source_id": "iwasaki1998-tio2-a1006660209934",
  "doi": "10.1023/A:1006660209934",
  "scope": "All three supplied main pages1769–1771; SI and cited full texts unreviewed.",
  "table_1": {
    "columns": [
      "run",
      "alcohol",
      "water_mL",
      "alcohol_mL",
      "reflux_h",
      "scherrer_crystallite_nm",
      "specific_surface_area_m2_g",
      "yield_percent",
      "yield_literal",
      "footnote"
    ],
    "rows": [
      {
        "run": 1,
        "alcohol": "Ethanol",
        "water_mL": 25,
        "alcohol_mL": 225,
        "reflux_h": 2,
        "scherrer_crystallite_nm": 2.9,
        "specific_surface_area_m2_g": 45,
        "yield_percent": 26,
        "yield_literal": "26",
        "footnote": ""
      },
      {
        "run": 2,
        "alcohol": "Ethanol",
        "water_mL": 50,
        "alcohol_mL": 200,
        "reflux_h": 2,
        "scherrer_crystallite_nm": 2.2,
        "specific_surface_area_m2_g": 25,
        "yield_percent": 61,
        "yield_literal": "61",
        "footnote": ""
      },
      {
        "run": 3,
        "alcohol": "Ethanol",
        "water_mL": 100,
        "alcohol_mL": 150,
        "reflux_h": 2,
        "scherrer_crystallite_nm": 2.7,
        "specific_surface_area_m2_g": 12,
        "yield_percent": 85,
        "yield_literal": "85",
        "footnote": ""
      },
      {
        "run": 4,
        "alcohol": "Ethanol",
        "water_mL": 150,
        "alcohol_mL": 100,
        "reflux_h": 2,
        "scherrer_crystallite_nm": 4.7,
        "specific_surface_area_m2_g": 110,
        "yield_percent": 87,
        "yield_literal": "87",
        "footnote": ""
      },
      {
        "run": 5,
        "alcohol": "Ethanol",
        "water_mL": 200,
        "alcohol_mL": 50,
        "reflux_h": 2,
        "scherrer_crystallite_nm": 5.8,
        "specific_surface_area_m2_g": 130,
        "yield_percent": 89,
        "yield_literal": "89",
        "footnote": ""
      },
      {
        "run": 6,
        "alcohol": "Ethanol",
        "water_mL": 200,
        "alcohol_mL": 50,
        "reflux_h": 4,
        "scherrer_crystallite_nm": 6.3,
        "specific_surface_area_m2_g": 134,
        "yield_percent": 89,
        "yield_literal": "89",
        "footnote": ""
      },
      {
        "run": 7,
        "alcohol": "Ethanol",
        "water_mL": 200,
        "alcohol_mL": 50,
        "reflux_h": 8,
        "scherrer_crystallite_nm": 6.8,
        "specific_surface_area_m2_g": 135,
        "yield_percent": 93,
        "yield_literal": "93",
        "footnote": ""
      },
      {
        "run": 8,
        "alcohol": "Methanol",
        "water_mL": 100,
        "alcohol_mL": 150,
        "reflux_h": 2,
        "scherrer_crystallite_nm": 3.1,
        "specific_surface_area_m2_g": 15,
        "yield_percent": 28,
        "yield_literal": "28",
        "footnote": ""
      },
      {
        "run": 9,
        "alcohol": "n-Propanol",
        "water_mL": 100,
        "alcohol_mL": 150,
        "reflux_h": 2,
        "scherrer_crystallite_nm": 2.5,
        "specific_surface_area_m2_g": 20,
        "yield_percent": 91,
        "yield_literal": "91",
        "footnote": ""
      },
      {
        "run": 10,
        "alcohol": "Ethanol",
        "water_mL": 100,
        "alcohol_mL": 150,
        "reflux_h": 2,
        "scherrer_crystallite_nm": 2.7,
        "specific_surface_area_m2_g": 262,
        "yield_percent": 82,
        "yield_literal": "82",
        "footnote": "Washed with aqueous ammonia."
      },
      {
        "run": 11,
        "alcohol": "Ethanol",
        "water_mL": 100,
        "alcohol_mL": 150,
        "reflux_h": 2,
        "scherrer_crystallite_nm": 10,
        "specific_surface_area_m2_g": 68,
        "yield_percent": null,
        "yield_literal": "—",
        "footnote": "Washed with aqueous ammonia and heated at400°C for1h."
      },
      {
        "run": 12,
        "alcohol": "Ethanol",
        "water_mL": 100,
        "alcohol_mL": 150,
        "reflux_h": 2,
        "scherrer_crystallite_nm": 15,
        "specific_surface_area_m2_g": 30,
        "yield_percent": null,
        "yield_literal": "—",
        "footnote": "Heated at600°C for1h."
      }
    ],
    "footnotes": {
      "a": "Crystalline size calculated using Scherrer equation.",
      "b": "Specific surface area.",
      "c": "Washed with aqueous ammonia.",
      "d": "Washed with aqueous ammonia and heated at400°C for1h.",
      "e": "Heated at600°C for1h."
    },
    "null_yields": "Printed dash for rows11/12, not zero."
  },
  "instrument_contexts": {
    "XRD": {
      "instrument": "Rigaku RINT2000",
      "radiation": "Ni-filtered Cu-Kα",
      "scan_degrees": [
        5,
        70
      ],
      "size_method": "Scherrer calculation from half-peak width at half-height of anatase(101); coefficient/wavelength/correction/uncertainty unspecified"
    },
    "BET": {
      "method": "Brunauer–Emmett–Teller",
      "gas_and_degas_conditions": null
    },
    "TEM": {
      "instrument_as_printed": "JOEL JEM3010",
      "accelerating_voltage_kV": 300,
      "figure3_scale_nm": 50,
      "specimen_preparation": null
    },
    "TG_DTA": {
      "instrument": "Rigaku TG8101D",
      "temperature_start": "Room temperature",
      "temperature_end_degC": 700,
      "ramp_K_per_min": 10,
      "environment": "Air stream",
      "flow_rate": null,
      "scope": "Analytical ramp, not a synthesis anneal"
    },
    "FTIR": {
      "instrument": "Perkin-Elmer1760",
      "method": "Diffuse reflection",
      "raw_curves_digitized": false
    }
  },
  "ftir_context": {
    "sulfate_peak_wavenumbers_cm_1": [
      1230,
      1135,
      1050
    ],
    "ammonia_peak_wavenumber_cm_1": 1450,
    "assignment": "Sulfate bands disappear following aqueous-ammonia washing, while the1450cm^-1 band is assigned by the authors toNH3; the400°C treatment removes adsorbedNH3.",
    "panel_a": {
      "caption_sample": "3",
      "treatment": "MeOH wash",
      "record_id": "iwasaki1998-tio2-a1006660209934-run-03"
    },
    "panels_b_c": {
      "caption_samples": [
        "11",
        "12"
      ],
      "caption_treatments": [
        "aqueous ammonia wash",
        "400°C1h after aqueous ammonia wash"
      ],
      "table_prose_treatment_counterparts": [
        "10",
        "11"
      ],
      "unambiguous_numbered_specimen_join": false
    },
    "conflict": "Figure 2 caption labels ammonia-washed panel b as sample 11 and the 400 °C/1 h panel c as sample 12. Table I and the detailed prose instead associate ammonia washing without heating with run 10, ammonia washing plus 400 °C with run 11, and 600 °C with run 12. Both assignments are retained; panels b/c are not treated as unambiguous measurements of any one numbered run."
  },
  "additional_unlisted_comparison": {
    "water_mL": 250,
    "ethanol_mL": 0,
    "adsorbed_sulfate_wt_percent": 6.6,
    "source_locator": "Supplied main p.2, sulfate paragraph",
    "table_row": null,
    "complete_recipe": false,
    "phase_size_yield": null,
    "note": "Outside stated table water range25–200mL; no linkage to run5 or automatic new synthesis route."
  },
  "source_interpretation": [
    {
      "title": "Crystallite, particle and accessible surface are different quantities",
      "text": "The authors associate low BET area in low-water mixtures with sulfate-associated aggregation. Run3 has2.7nm Scherrer crystallites but about10nm TEM particles/aggregates; the reported particle-to-crystallite size ratio is3.7. This does not make the crystallites individually10nm. Runs4–7 surface-area estimates are described as comparable to crystallite size, suggesting single crystals; that is an interpretation, not atomic structural evidence.",
      "source_locator": "Supplied main pp.2–3, BET and TEM discussion"
    },
    {
      "title": "Water, alcohol and reflux time affect the reported outcomes",
      "text": "The authors propose that water and higher reflux temperatures favor hydrolysis, while adsorbed alcohol obstructs it. The table retains all individual outcomes, including the nonmonotonic low-water sizes. No unreported mixture boiling temperatures or continuous size predictor are supplied.",
      "source_locator": "Supplied main p.2, hydrolysis and solvent discussion"
    },
    {
      "title": "Surface cleaning depends on the treatment",
      "text": "Ammonia washing is associated with sulfate removal and higher surface area. Heating the ammonia-washed product at400°C for1h removes adsorbed ammonia; heating at600°C is associated with sulfate combustion and larger crystallites. The source does not establish that600°C material followed the ammonia/400°C sequence.",
      "source_locator": "Supplied main pp.2–3, treatment discussion"
    },
    {
      "title": "Figure2 has conflicting sample numbers",
      "text": "Figure 2 caption labels ammonia-washed panel b as sample 11 and the 400 °C/1 h panel c as sample 12. Table I and the detailed prose instead associate ammonia washing without heating with run 10, ammonia washing plus 400 °C with run 11, and 600 °C with run 12. Both assignments are retained; panels b/c are not treated as unambiguous measurements of any one numbered run.",
      "source_locator": "Supplied main p.1 TableI; pp.2–3 treatment prose; p.3 Figure2 caption"
    }
  ],
  "source_qualified_background": [
    {
      "scope": "Prior cited literature, not current experiments",
      "values": "Ca.2nm anatase by titanium-chloride hydrolysis below0°C; relatively poor size reproducibility [7,8]."
    },
    {
      "scope": "Prior cited literature [4], not the current alcohol–water runs",
      "values": "Amorphous titanium hydrous oxide about50µm prepared using titanyl sulfate/urea in water at70°C."
    },
    {
      "scope": "Authors earlier ZnO work [10,11], not current anatase inputs",
      "values": "Less-than10nm ZnO from zinc acetylacetonate/alcohol–water/NaOH reflux; ammonia wash removes acetylacetonate."
    }
  ],
  "bibliography": {
    "entry_count": 14,
    "full_texts_read": false,
    "entries": [
      "Fox and Dulay, Chem.Rev.93(1993)341",
      "Matijevic, Budnik and Meites, J.Colloid Interface Sci.61(1977)302",
      "Matijevic, Progr.Colloid Polymer Sci.61(1976)24",
      "Yokota and Naka, J.Jpn Soc.Powder & Powder Metal.39(1992)235",
      "Kondo et al., J.Ceramic Soc.Jpn.102(1994)742",
      "Kondo et al., J.Ceramic Soc.Jpn.103(1995)552",
      "Serpone, Lawless and Khairutdinov, J.Phys.Chem.99(1995)16646",
      "Kormann, Balmenmann and Hoffmann as printed, J.Phys.Chem.92(1988)5196",
      "Kurosaki and Okazaki, Nippon Kagaku Kaishi(1976)1816",
      "Iwasaki, Inubushi and Ito, J.Mater.Sci.Lett.16(1997)1503",
      "Inubushi et al., J.Colloid Interface Sci., in press as printed",
      "Hamada and Matijevic, J.Colloid Interface Sci.84(1981)274",
      "Hamada and Matijevic, J.Chem.Soc.Faraday Trans.I78(1982)2147",
      "Yamaguchi et al., Mater.Chem.Phys.17(1987)3"
    ]
  },
  "received": "28 March1998",
  "accepted": "13 July1998",
  "missingness": [
    "All three supplied main pages, Table I, Figures 1–3 and fourteen bibliographic entries were read; SI and cited full texts remain unreviewed.",
    "Reflux temperatures are not reported individually. The conclusion states synthesis below 100 °C; this is a strict study-wide upper bound, not a measured temperature assigned to each solvent mixture.",
    "Vessel geometry/capacity, stirring rate, heating ramp, atmosphere during reflux/annealing, centrifugation duration/RCF, washing volumes/repetitions, vacuum pressure, numeric drying temperature and product storage are unreported. Overnight drying is not converted to hours.",
    "Scherrer crystallite sizes, approximate TEM aggregate diameter and BET surface area are separate quantities. No measured atomic coordinates, size distribution or raw curves are available.",
    "Yield is source-calculated from precipitate mass with chemisorbed sulfate evaluated by TG-DTA; rows 11/12 contain dashes, not zero yields.",
    "Run 12 Table I footnote states 600 °C for 1 h without ammonia washing; no ammonia step or 400 °C predecessor is inherited. Its exact physical parent specimen is unreported.",
    "Runs 10–12 are supporting post-treatment comparisons using the row-3 preparation framework; they are not new independent growth routes or asserted physical replicates.",
    "Source reports 6.6 wt% sulfate for H2O/EtOH = 250/0, outside the twelve tabulated runs; it is retained as unassigned contextual evidence rather than invented as run 5 or a complete new recipe.",
    "Full molecular/crystal presentation remains pending. Generic molecule references and stage diagrams are explanatory, not measured solution or apparatus geometry.",
    "Figure 2 caption labels ammonia-washed panel b as sample 11 and the 400 °C/1 h panel c as sample 12. Table I and the detailed prose instead associate ammonia washing without heating with run 10, ammonia washing plus 400 °C with run 11, and 600 °C with run 12. Both assignments are retained; panels b/c are not treated as unambiguous measurements of any one numbered run."
  ],
  "source_conflicts": [
    "Figure 2 caption labels ammonia-washed panel b as sample 11 and the 400 °C/1 h panel c as sample 12. Table I and the detailed prose instead associate ammonia washing without heating with run 10, ammonia washing plus 400 °C with run 11, and 600 °C with run 12. Both assignments are retained; panels b/c are not treated as unambiguous measurements of any one numbered run."
  ],
  "raw_source_text_included": false
}
