Repository: cuiyist/mattersyn

# NanoXtalSyn

[Open the materials atlas](https://cuiyist.github.io/nanoxtalsyn-site/) · [Synthesis dataset](https://cuiyist.github.io/nanoxtalsyn-site/dataset.html)

NanoXtalSyn organizes source-linked materials synthesis recipes, characterization and properties for readers and future machine-learning datasets. Published pages distinguish reported measurements, author interpretations, external reference structures and illustrative models.

This public project repository contains code, structured data, memory, reusable skills and audit history. Work in progress is explicitly labeled; publication in this repository is not scientific approval. Original papers and SI, full-document caches, credentials and installed dependencies remain local. Historical source-file hashes and paths remain provenance references even where their original documents are excluded.

- `recipe-atlas/`: website, canonical dataset and validation code.
- `research-assets/`: structured extraction, independent audits and progress checkpoints.
- `skills/`: reusable curation and publishing workflow.
- `MEMORY.md`: project decisions, progress and unresolved work.

The website is published from the separate [nanoxtalsyn-site repository](https://github.com/cuiyist/nanoxtalsyn-site). Saved progress, references, memory and skills are synchronized at meaningful work milestones; reviewed scientific additions are published after their required checks. Earlier website commits are retained as history. Original-document equivalents are excluded from public history, with the unfiltered local project preserved.

# MatterSyn build and validation

MatterSyn presents reviewed synthesis records through shared Reader and Data views.
Source facts, sample identities, conflicting claims and task-specific training
eligibility remain in reviewed data; a successful build is not a scientific audit.

## Source of truth

- `data/records/` and `data/paper-reviews/`: approved release records and source reviews.
- `data/reader-presentation-reviewed.json`: the reviewed record/figure/interpretation
  sidecar. Preserve source and sample scopes when adding a contribution.
- `data/`: audited inventory, display classifications, structure-task policy,
  release-progress snapshot and corpus metadata required by the builders.
- `templates/` and `scripts/`: page templates, builders and validators.
- `static/`: authored JavaScript, CSS, historical evidence pages, approved assets
  and source inputs that previously lived only inside `dist`.
- `dist/`: generated release artifact; never edit it directly after migration.

The migration must first preserve all required inputs in a new isolated source
tree. Do not delete the existing `dist` or use an incomplete committed checkout
as the source for a release. The migration plan records both committed and dirty
input hashes, excludes unpublished records, holds unselected or unclassified source
assets and private working materials, and preserves selected original source
figures as exact cited website inputs under the user's current display preference.

## Checks before publication

Run `python -m unittest discover -s tests -v` and `check_site.py`, `check_atlas.py`,
`check_quality.py`. Browser checks must cover cold fragment links and `hashchange`
after asynchronous Reader rendering, not just static ID presence. Verify the
progress fallback with JavaScript disabled and with a failed progress fetch.

Deploy only the artifact whose file hashes match the final release manifest.
Use the same snapshot for the project bibliography and website bibliography.
Repository `.nojekyll` is a deliberate deployment adapter. Do not compare a dirty
working tree to a public commit and call that a reproducible build.

The public path scrubber recognizes Windows paths with ordinary, escaped or
repeated separators, including doubled backslashes embedded in Python and JavaScript
source literals. Keep regression coverage for these forms. Release writers serialize
generated UTF-8 text with explicit LF newlines before hashing. Preserve canonical
scientific records, selected source-figure bytes and CIF/SDF/XYZ coordinate files
unchanged; line-ending normalization applies only to generated text.


Publication remains a separate authorized action after content and source/Reader
QA. The user's current instruction keeps selected original source figures available
on the public reader with citation, page/figure locator and supported sample
provenance. This project display choice does not mean publisher permission was
verified; keep each asset's permission status accurate. A successful build does not
make original papers or SI, extracted full text/OCR, page renders, private working
crops or unselected source assets public.

Historical counts, former Sites instructions and old one-off build descriptions
are retained in [CHANGELOG.md](CHANGELOG.md).

File: recipe-atlas/static/data/paper-reviews/sorescu2004-in2o3-jmsc01603fc/contexts.json
{
  "source_id": "sorescu2004-in2o3-jmsc01603fc",
  "doi": "10.1023/B:JMSC.0000011529.01603.FC",
  "scope": "All three supplied main pages, two figures and ten-reference bibliography. Local SI not located or verified; cited full sources unreviewed.",
  "bibliographic_scope": {
    "title": "Nanocrystalline rhombohedral In2O3 synthesized by hydrothermal and postannealing pathways",
    "authors": "M. Sorescu; L. Diamandescu; D. Tarabasanu-Mihaila; V. S. Teodorescu",
    "journal": "Journal of Materials Science",
    "year": 2004,
    "volume": "39",
    "pages": "675–677",
    "doi": "10.1023/B:JMSC.0000011529.01603.FC"
  },
  "interpretations": [
    {
      "topic": "Hydrothermal precursor and postannealed oxide",
      "text": "Hydrothermal processing first produces orthorhombic InOOH. Annealing at 500 °C for 1 h in normal atmosphere gives rhombohedral In2O3. Separate records preserve the intermediate and final phases with explicit parent-record lineage; these are stages of two vessel routes, not four unrelated physical batches.",
      "evidence": [
        {
          "source_id": "sorescu2004-in2o3-jmsc01603fc",
          "locator": "Main PDF p. 1–2, Experimental synthesis; Figure 1 and second-vessel comparison"
        }
      ]
    },
    {
      "topic": "Two vessels with different reported detail",
      "text": "The first experiment uses a stirred 300 mL stainless-steel pressure vessel, 0.7 M aqueous indium nitrate monohydrate, 200 °C and 4 h. The second uses a 50 mL Teflon-lined autoclave without stirring. The source calls its filtration, washing and drying similar to the first case; its hydrothermal concentration, temperature and dwell are not independently restated. Vessel capacities do not establish liquid charges.",
      "evidence": [
        {
          "source_id": "sorescu2004-in2o3-jmsc01603fc",
          "locator": "Main PDF p. 1, Experimental synthesis paragraph"
        }
      ]
    },
    {
      "topic": "Reference cells are not specimen refinements",
      "text": "For orthorhombic InOOH, cited reference values are a = 5.260 Å, b = 4.560 Å and c = 3.270 Å; the first hydrothermal specimen refines to 5.262, 4.591 and 3.258 Å. For rhombohedral In2O3, reference a = 5.487 Å and c = 14.510 Å differ from the first annealed specimen values 5.469 and 14.491 Å. Only the refined specimen values enter product measurements. No atomic coordinates are supplied.",
      "evidence": [
        {
          "source_id": "sorescu2004-in2o3-jmsc01603fc",
          "locator": "Main PDF p. 1, XRD phase indexing and lattice refinements"
        }
      ]
    },
    {
      "topic": "XRD sizes and TEM have distinct evidence",
      "text": "The annealed stainless-steel route has a Scherrer mean of 12 nm and reported range 10–18 nm. The continuing XRD comparison gives a mean of 22 nm and range 19–26 nm for the annealed Teflon-lined route. These are author-reported size estimates, not newly counted TEM distributions. Figure 2a qualitatively confirms nanometer particles only for the stainless-steel route; its 100 nm scale bar is not a particle diameter.",
      "evidence": [
        {
          "source_id": "sorescu2004-in2o3-jmsc01603fc",
          "locator": "Main PDF p. 1–2, Scherrer estimate, second-vessel comparison and Figure 2"
        }
      ]
    },
    {
      "topic": "Stirring is an interpretation, not an isolated causal test",
      "text": "The authors attribute the size difference to stirring effects. The experiments also use different vessel capacities and liner materials, and not every second-experiment condition is restated. The attribution is retained as the authors’ interpretation without treating it as a controlled one-variable law.",
      "evidence": [
        {
          "source_id": "sorescu2004-in2o3-jmsc01603fc",
          "locator": "Main PDF p. 2, Particle-dimension comparison"
        }
      ]
    },
    {
      "topic": "Phase evidence and application motivation",
      "text": "Figure 1b indexes rhombohedral In2O3, R-3c (167), ASTM 22-336. The authors report no detectable XRD peaks from other indium compounds; this does not establish an absolute chemical-purity limit. Figure 2b supports rhombohedral diffraction for the first annealed specimen. Introductory conductivity and sensing claims refer to background literature, not measurements on these powders.",
      "evidence": [
        {
          "source_id": "sorescu2004-in2o3-jmsc01603fc",
          "locator": "Main PDF p. 1–2, Introduction, phase analysis and TEM/SAED discussion"
        }
      ]
    }
  ],
  "references": {
    "scope": "Printed bibliography metadata only; cited full sources unreviewed. Printed name spellings retained.",
    "entries": [
      {
        "number": 1,
        "citation": "N. Naduad, N. Lequeux, M. Nanot, J. Jove and T. Roisnel, J. Solid State Chem. 135 (1998) 140.",
        "scope": "Bibliographic metadata only."
      },
      {
        "number": 2,
        "citation": "M. Marezio, Acta Cryst. 20 (1966) 723.",
        "scope": "Bibliographic metadata only."
      },
      {
        "number": 3,
        "citation": "C. T. Prewitt, R. D. Shannon, D. B. Rogers and A. W. Sleight, Inorg. Chem. 8 (1969) 1985.",
        "scope": "Bibliographic metadata only."
      },
      {
        "number": 4,
        "citation": "C. P. Udawatte and K. Yanasigawa, J. Amer. Ceram. Soc. 84 (2001) 251.",
        "scope": "Bibliographic metadata only."
      },
      {
        "number": 5,
        "citation": "C. Cali, M. Mosa and G. Taragia, Solid State Electron. 42 (1998) 877.",
        "scope": "Bibliographic metadata only."
      },
      {
        "number": 6,
        "citation": "G. Korotcenkov, V. Brinzari, A. Cerneavski, A. Cornet, J. Morante, A. Cabot and J. Arbiol, Sensors & Actuators B 84 (2002) 37.",
        "scope": "Bibliographic metadata only."
      },
      {
        "number": 7,
        "citation": "T. Atou, K. Kusaba, K. Fukuoka, M. Kikuchi and Y. Syono, J. Solid State Chem. 89 (1990) 378.",
        "scope": "Bibliographic metadata only."
      },
      {
        "number": 8,
        "citation": "A. N. Christensen, N. C. Broch, O. Heidenstam and A. Nilson, Acta Chem. Scand. 21 (1967) 1046.",
        "scope": "Bibliographic metadata only."
      },
      {
        "number": 9,
        "citation": "A. N. Christensen, R. Gronbek and S. E. Rasmussen, Acta Chem. Scand. 18 (1964) 1261.",
        "scope": "Bibliographic metadata only."
      },
      {
        "number": 10,
        "citation": "H. P. Klug and L. E. Alexander, X-ray Diffraction Procedures for Polycrystalline and Amorphous Materials (J. Wiley & Sons, New York, 1974), p. 966.",
        "scope": "Bibliographic metadata only."
      }
    ]
  },
  "reference_lattice_constants": [
    {
      "phase": "Orthorhombic InOOH",
      "space_group": "Pnnm (58)",
      "a_angstrom": 5.26,
      "b_angstrom": 4.56,
      "c_angstrom": 3.27,
      "reference_number": 9,
      "role": "Cited reference cell; not a measurement of the present specimen.",
      "evidence": [
        {
          "source_id": "sorescu2004-in2o3-jmsc01603fc",
          "locator": "Main PDF p. 1, Reference phase parameters before first refinement"
        }
      ]
    },
    {
      "phase": "Rhombohedral In2O3",
      "space_group": "R-3c (167)",
      "a_angstrom": 5.487,
      "c_angstrom": 14.51,
      "reference_number": 3,
      "role": "Cited reference cell; not present specimen refinement.",
      "evidence": [
        {
          "source_id": "sorescu2004-in2o3-jmsc01603fc",
          "locator": "Main PDF p. 1, Reference phase parameters before oxide refinement"
        }
      ]
    }
  ],
  "analytical_contexts": [
    {
      "technique": "XRD",
      "instrument": "Rigaku D-2013",
      "radiation": "Cu Kα, λ = 1.540598 Å",
      "analysis": "Phase indexing and cell refinement; Scherrer size estimate for annealed material. Shape factor, peak-by-peak widths, uncertainty and instrumental-broadening correction are not supplied.",
      "evidence": [
        {
          "source_id": "sorescu2004-in2o3-jmsc01603fc",
          "locator": "Main PDF p. 1, Instrumentation and XRD analysis"
        }
      ]
    },
    {
      "technique": "TEM / selected-area electron diffraction",
      "instrument": "Jeol 200 CX",
      "conditions": "Acceleration voltage and grid/dispersion preparation not supplied. Figure 2 is explicitly the first stainless-steel autoclave product annealed at 500 °C for 1 h.",
      "figure_2a_scale_bar": "100 nm",
      "figure_2b_visible_ring_labels": [
        "104",
        "110",
        "102",
        "113"
      ],
      "evidence": [
        {
          "source_id": "sorescu2004-in2o3-jmsc01603fc",
          "locator": "Main PDF p. 1–2, Instrumentation and Figure 2"
        }
      ]
    }
  ],
  "source_conflicts": [],
  "limitations": [
    "Complete three-page supplied main only; SI not located or verified, cited full sources unreviewed.",
    "Actual solution volume, indium nitrate mass, filling fraction, stirring speed, heating/cooling ramps, reaction pressure, filter specification, wash volume/repetitions and storage are unreported. Vessel capacity is not a liquid charge.",
    "The second experiment states a 50 mL Teflon-lined autoclave without a stirrer and similar filtration/washing/drying. Its hydrothermal temperature, dwell and concentration are not separately restated; these remain unknown instead of silently inheriting the first experiment.",
    "The refined lattice constants belong to the first stainless-steel experiment. Reference lattice constants are context, not measured product values. Figure 2 TEM/SAED belongs only to its annealed product.",
    "XRD/Scherrer size estimates remain separate from qualitative TEM morphology. No particle coordinates, microscopy counting statistics, measured conductivity or other introductory application property is supplied.",
    "Independent source audit passed; presentation remains pending.",
    "Identity-only chemical illustrations and apparatus diagrams are explanatory; molecular/coordinate presentation remains pending."
  ]
}
